Repository: comptech-winter-school/steel-alloying

# steel-alloying
Проект "Оптимизация процесса легирования стали" на Зимней Школе CompTech 2021

File: Gorodetskiy/second_popularity_steel.csv (part 3 of 10)
,t вып-обр,t обработка,t под током,t продувка,ПСН гр.,чист расход C,чист расход Cr,чист расход Mn,чист расход Si,чист расход V,температура первая,Ar (интенс.),N2 (интенс.),эл. энергия (интенс.),произв жидкая сталь,расход газ Ar,расход газ  N2,сыпуч известь РП,сыпуч кокс пыль УСТК,сыпуч  кокс. мелочь КМ1,сыпуч  шпат плав.,ферспл CaC2,ферспл  Mn5Si65Al0.5,ферспл SiMn18,ферспл  ферванит,ферспл  фх850А,химсталь первый Al_1,химсталь первый C_1,химсталь первый Cr_1,химсталь первый Mn_1,химсталь первый N_1,химсталь первый Si_1,химсталь первый V_1,химсталь последний Al,химсталь последний C,химсталь последний Ca,химсталь последний Cr,химсталь последний Mn,химсталь последний N,химсталь последний Si,химсталь последний V,химшлак первый Al2O3_1,химшлак первый CaO_1,химшлак первый FeO_1,химшлак первый MgO_1,химшлак первый MnO_1,химшлак первый R_1,химшлак первый SiO2_1,химшлак последний Al2O3,химшлак последний CaO,химшлак последний FeO,химшлак последний MgO,химшлак последний MnO,химшлак последний R,химшлак последний SiO2
3060,23.0,46.55,24.283333300000002,46.2333333,3.0,0.392032,0.099264,0.18048599999999998,0.088872,0.0921678,1544.0,15.381433600000001,15.681156699999999,14281.4001373,114.8,14.544,9.339,0.08,0.05,0.41600000000000004,0.077,0.02,0.06,0.282,0.025608,0.17600000000000002,0.002,0.555,0.205,0.635,0.011000000000000001,0.46,0.002,0.003,0.847,0.0002,0.28800000000000003,0.7879999999999999,0.013999999999999999,0.545,0.08199999999999999,3.5,53.5,0.5,8.6,0.1,2.6,20.9,4.1,62.8,0.5,3.1,0.07,2.4,25.7
3061,27.0,49.3666667,20.35,49.0166667,2.0,0.42972,0.08177999999999999,0.146699,0.125148,0.0932988,1569.0,13.356674,13.5675,14152.3341523,115.5,15.26,6.632999999999999,0.08,0.05,0.467,0.094,0.02,0.13,0.228,0.025716000000000003,0.145,0.001,0.531,0.221,0.6559999999999999,0.01,0.436,0.002,0.003,0.8640000000000001,0.0003,0.289,0.785,0.013000000000000001,0.54,0.083,3.7,50.2,0.5,9.7,0.14,2.4,21.2,3.8,56.8,0.6,9.0,0.17,2.1,27.3
3062,36.0,42.8666667,21.3166667,42.3666667,3.4151786,0.407484,0.099828,0.17997149999999998,0.097198,0.09372589999999999,1546.0,7.497992,6.3278351,13749.8045348,115.5000001,9.335,1.023,0.08,0.05,0.435,0.077,0.02,0.073,0.281,0.026945999999999998,0.177,0.002,0.55,0.20800000000000002,0.637,0.01,0.446,0.002,0.003,0.852,0.0002,0.29,0.792,0.013999999999999999,0.544,0.083,3.3,58.4,0.3,12.2,0.14,2.2,26.2,4.2,56.5,0.5,10.8,0.11,2.3,25.0
3063,37.0,49.033333299999995,23.4833333,48.8666667,3.5393913999999995,0.33461040000000003,0.066552,0.07721549999999999,0.066246,0.09179910000000001,1542.0,11.5753846,13.232749100000001,13809.7941803,113.4,5.852,14.681,0.125,0.05,0.31,0.086,0.02,0.069,0.12,0.026583999999999997,0.11800000000000001,0.002,0.595,0.23,0.713,0.009000000000000001,0.474,0.003,0.003,0.87,0.0002,0.28600000000000003,0.7829999999999999,0.017,0.5329999999999999,0.081,3.6,58.1,0.4,8.3,0.06,2.7,21.6,3.5,63.2,0.6,3.3,0.07,2.4,26.6
3064,16.0,47.6666667,23.5166667,47.3333333,2.8468677000000002,0.383486,0.052452,0.1771235,0.11986199999999998,0.0938071,1553.0,14.1726109,15.177439000000001,13147.271438700001,115.1,14.46,8.297,0.128,0.05,0.414,0.034,0.02,0.109,0.276,0.025751999999999997,0.09300000000000001,0.002,0.5670000000000001,0.247,0.643,0.012,0.45,0.003,0.004,0.8540000000000001,0.0007,0.289,0.7929999999999999,0.016,0.5539999999999999,0.085,4.1,61.2,0.4,8.7,0.07,2.7,22.3,4.1,56.9,0.4,11.1,0.1,2.3,25.2
3066,20.0,47.7,23.2333333,47.533333299999995,3.5134297999999995,0.3460862,0.066552,0.11662750000000001,0.11099,0.0930703,1547.0,16.6201058,17.6203866,13046.7718795,115.5,7.853,19.495,0.127,0.05,0.322,0.051,0.02,0.121,0.18100000000000002,0.025788,0.11800000000000001,0.002,0.59,0.23199999999999998,0.6920000000000001,0.009000000000000001,0.45399999999999996,0.003,0.003,0.855,0.0005,0.28600000000000003,0.7909999999999999,0.017,0.54,0.083,3.7,59.2,0.4,9.2,0.09,2.7,21.8,4.7,59.3,0.5,8.5,0.12,2.6,23.0
3067,24.0,47.716666700000005,23.0166667,47.3833333,3.5757008999999997,0.400554,0.080088,0.15424100000000002,0.11941199999999999,0.0919905,1580.0,11.532528999999998,11.7601744,13391.1658219,112.5,13.807,4.495,0.15,0.05,0.431,0.096,0.02,0.11800000000000001,0.24,0.027018,0.142,0.002,0.55,0.22399999999999998,0.6609999999999999,0.008,0.446,0.002,0.004,0.8740000000000001,0.0008,0.289,0.794,0.013999999999999999,0.54,0.084,3.1,56.6,0.8,12.1,0.09,2.3,24.8,3.2,57.6,0.6,13.5,0.08,2.3,25.5
3068,34.0,44.716666700000005,22.7,44.3666667,3.8154375,0.369052,0.090804,0.184054,0.10538,0.0916711,1533.0,11.3251693,18.9279819,14296.9162996,113.5,11.149000000000001,9.301,0.13699999999999998,0.05,0.389,0.048,0.02,0.084,0.28800000000000003,0.025571,0.161,0.002,0.589,0.212,0.635,0.006,0.45399999999999996,0.002,0.004,0.835,0.0004,0.28600000000000003,0.7929999999999999,0.013999999999999999,0.537,0.081,4.3,60.8,0.4,10.3,0.09,2.6,23.4,3.4,58.8,0.6,12.3,0.08,2.3,25.8
3069,45.0,41.5166667,21.6833333,41.3666667,3.8928726000000005,0.4080784,0.09136799999999999,0.186909,0.13350399999999998,0.0956586,1545.0,11.9643498,13.9573585,14192.467332799997,116.3,5.928999999999999,12.329,0.139,0.05,0.392,0.049,0.02,0.126,0.292,0.027127,0.162,0.002,0.5379999999999999,0.209,0.625,0.01,0.423,0.003,0.003,0.8420000000000001,0.0003,0.285,0.7929999999999999,0.015,0.544,0.085,4.2,55.6,0.4,10.4,0.09,2.2,24.9,5.1,57.9,0.6,7.3,0.09,2.5,23.1
3070,44.0,48.0166667,23.533333300000002,47.85,3.900463,0.398828,0.084036,0.1321085,0.11126,0.09200139999999998,1542.0,20.7931034,13.472164900000001,14282.7195467,113.1,0.335,21.054000000000002,0.085,0.05,0.429,0.048,0.02,0.115,0.20600000000000002,0.025391,0.149,0.002,0.552,0.213,0.672,0.011000000000000001,0.44,0.003,0.003,0.8540000000000001,0.0002,0.284,0.7879999999999999,0.016,0.53,0.085,3.5,59.3,0.5,11.0,0.1,2.3,26.3,3.6,57.1,0.6,10.3,0.13,2.2,26.4
3072,14.0,48.8833333,17.0666667,48.1833333,3.8198198,0.406148,0.08685599999999999,0.171493,0.11884000000000002,0.0921519,1598.0,10.9755274,9.4725451,13675.78125,113.4,13.005999999999998,3.9389999999999996,0.086,0.05,0.436,0.048,0.02,0.11,0.268,0.026223000000000003,0.154,0.002,0.546,0.214,0.642,0.01,0.451,0.002,0.003,0.86,0.0003,0.28600000000000003,0.792,0.015,0.5479999999999999,0.084,3.6,53.5,0.5,11.7,0.06,2.6,20.7,3.4,57.2,0.6,10.5,0.11,2.2,25.7
3076,36.0,61.533333299999995,31.7166667,61.35,4.755836599999999,0.392866,0.089112,0.12475150000000002,0.084483,0.090137,1491.0,7.7571647,8.3512423,14712.138728299999,112.6,8.451,7.936,0.054000000000000006,0.05,0.42100000000000004,0.038,0.02,0.077,0.195,0.026042000000000003,0.158,0.002,0.581,0.214,0.687,0.01,0.47200000000000003,0.003,0.003,0.85,0.0002,0.28800000000000003,0.79,0.013999999999999999,0.541,0.083,3.4,61.8,0.7,5.0,0.1,2.4,25.5,4.0,58.5,0.5,11.0,0.12,2.2,26.4
3097,15.0,46.3666667,21.3333333,46.05,2.7405972999999997,0.42827600000000005,0.097572,0.1815645,0.114446,0.0909984,1607.0,9.3644231,9.8909091,13702.5,113.2,9.738999999999999,4.896,0.132,0.05,0.461,0.073,0.02,0.099,0.284,0.026042000000000003,0.17300000000000001,0.002,0.544,0.20600000000000002,0.626,0.009000000000000001,0.436,0.002,0.004,0.833,0.0004,0.287,0.782,0.013999999999999999,0.5539999999999999,0.083,3.6,51.0,0.6,13.2,0.1,2.2,23.7,4.1,57.6,0.4,8.7,0.07,2.2,26.1
3098,19.0,46.033333299999995,18.8166667,45.8666667,2.0,0.41537399999999997,0.099828,0.14714449999999998,0.099764,0.0912608,1577.0,10.145712,10.778122900000001,13491.231178,112.7,7.164,8.868,0.08,0.05,0.446,0.077,0.02,0.091,0.23,0.026439999999999998,0.177,0.002,0.534,0.204,0.653,0.009000000000000001,0.447,0.003,0.003,0.871,0.0003,0.28800000000000003,0.7829999999999999,0.015,0.542,0.084,3.4,58.3,0.2,13.8,0.12,2.2,26.2,3.2,56.5,0.2,11.8,0.14,2.1,27.4
3099,23.0,57.85,19.4833333,57.6833333,2.0,0.44542600000000004,0.11449200000000001,0.210963,0.132306,0.0914539,1584.0,8.903661999999999,9.7849094,13457.656116299999,113.5,7.024,11.095,0.14300000000000002,0.05,0.478,0.06,0.02,0.114,0.33,0.025571,0.203,0.001,0.527,0.19,0.606,0.011000000000000001,0.41,0.002,0.003,0.8590000000000001,0.0002,0.28800000000000003,0.792,0.013999999999999999,0.5379999999999999,0.084,3.4,50.9,0.6,17.7,0.27,1.9,26.5,4.8,56.7,0.3,14.1,0.14,2.3,24.8
3100,42.0,48.7333333,21.6666667,48.3666667,2.7386125,0.467322,0.124644,0.190857,0.130882,0.0906709,1561.0,5.9079169,5.2788599000000005,13666.1538462,112.5,7.421,1.8519999999999999,0.08,0.05,0.504,0.048,0.02,0.12,0.298,0.026476,0.221,0.001,0.504,0.18100000000000002,0.614,0.008,0.42100000000000004,0.003,0.003,0.861,0.0002,0.287,0.789,0.012,0.546,0.08199999999999999,3.6,52.0,0.6,16.3,0.4,2.0,25.8,4.0,56.8,0.7,9.5,0.17,2.1,26.5
3101,49.0,53.05,24.8666667,52.9,3.3803857,0.450408,0.12351600000000001,0.19893,0.107885,0.0936434,1541.0,9.5181818,9.592820800000002,13960.8579088,114.8,7.678,8.908,0.081,0.05,0.483,0.049,0.02,0.081,0.311,0.02568,0.21900000000000006,0.002,0.527,0.187,0.619,0.011000000000000001,0.44799999999999995,0.002,0.003,0.866,0.0002,0.29,0.789,0.017,0.525,0.084,3.6,52.5,0.5,13.2,0.12,2.1,25.0,3.8,55.5,0.4,10.6,0.14,2.2,25.6
3102,57.0,45.216666700000005,21.8333333,45.05,3.5802935,0.454032,0.124644,0.206346,0.12961,0.093157,1537.0,11.4071217,15.8618449,14045.4961832,115.5,6.407,14.377,0.102,0.05,0.48700000000000004,0.045,0.02,0.111,0.322,0.023184,0.221,0.001,0.514,0.188,0.622,0.011000000000000001,0.423,0.002,0.003,0.865,0.0003,0.287,0.79,0.02,0.541,0.083,3.8,53.9,1.1,11.7,0.1,2.1,26.2,4.2,58.0,0.4,10.0,0.12,2.2,26.5
3103,30.0,48.2,22.1666667,47.8833333,3.3925,0.434138,0.120696,0.208918,0.13163,0.09498,1540.0,10.1289617,14.082352900000002,13498.646616499998,112.6,13.902000000000001,2.793,0.129,0.138,0.387,0.043,0.02,0.113,0.326,0.023257,0.214,0.001,0.512,0.187,0.601,0.011000000000000001,0.41600000000000004,0.002,0.003,0.87,0.0007,0.289,0.787,0.015,0.5379999999999999,0.083,3.4,53.0,0.8,12.9,0.16,2.0,26.5,4.0,56.4,0.6,8.3,0.12,2.2,25.7
3104,34.0,51.8833333,23.9833333,51.8833333,3.3838015,0.445842,0.107724,0.153748,0.15385,0.0900062,1533.0,14.936512699999998,16.3299384,13634.468380799999,112.9,11.136,16.212,0.059000000000000004,0.05,0.48200000000000004,0.039,0.02,0.17,0.23800000000000002,0.02351,0.191,0.001,0.511,0.198,0.648,0.011000000000000001,0.39899999999999997,0.004,0.003,0.853,0.0003,0.29100000000000004,0.7929999999999999,0.019,0.545,0.086,3.7,52.0,0.6,14.8,0.62,2.0,26.2,4.3,56.1,0.4,11.5,0.14,2.2,24.9
3105,42.0,45.7,29.0,45.3666667,4.716204900000001,0.432692,0.099264,0.186288,0.13787,0.08981439999999999,1511.0,8.833988,10.5011719,14253.103448299998,112.6,5.747000000000001,8.961,0.188,0.05,0.466,0.044000000000000004,0.02,0.132,0.29,0.023003,0.17600000000000002,0.001,0.528,0.207,0.637,0.01,0.441,0.003,0.003,0.858,0.0005,0.28800000000000003,0.792,0.016,0.539,0.083,3.4,47.3,1.4,9.1,0.13,2.1,22.8,3.9,56.8,0.7,8.6,0.15,2.1,26.5
3106,42.0,44.716666700000005,21.2333333,44.55,3.1325967,0.47093199999999996,0.104904,0.191418,0.14125,0.0926622,1534.0,8.4784346,11.447606,13153.8461538,114.5,5.657,9.298,0.175,0.05,0.512,0.048,0.02,0.135,0.298,0.024703,0.18600000000000003,0.001,0.504,0.198,0.616,0.009000000000000001,0.41700000000000004,0.003,0.003,0.8640000000000001,0.0004,0.28600000000000003,0.784,0.015,0.537,0.083,4.0,51.5,0.8,13.2,0.18,2.0,25.5,4.1,57.2,0.6,9.8,0.14,2.2,26.3
3107,38.0,50.3833333,25.3333333,50.2333333,3.2570153,0.474078,0.126336,0.218746,0.17764000000000002,0.09264249999999999,1565.0,9.7541502,16.3173421,13256.0526316,113.9,5.484,18.008,0.344,0.05,0.511,0.043,0.02,0.179,0.34,0.023727,0.22399999999999998,0.001,0.506,0.183,0.602,0.01,0.387,0.002,0.003,0.863,0.0006,0.29,0.7929999999999999,0.018000000000000002,0.54,0.086,5.4,47.8,1.2,19.8,0.44,1.9,25.4,4.0,56.8,0.6,8.7,0.13,2.1,26.6
3108,45.0,47.05,22.7,46.7333333,3.3767989999999997,0.44342600000000004,0.11449200000000001,0.199686,0.143525,0.0924956,1544.0,10.1311621,8.385547099999998,12592.0704846,113.6,7.604,6.769,0.207,0.05,0.47600000000000003,0.042,0.02,0.135,0.311,0.023257,0.203,0.002,0.527,0.19399999999999998,0.618,0.012,0.424,0.002,0.003,0.867,0.0005,0.28300000000000003,0.7809999999999999,0.016,0.537,0.083,3.6,51.5,0.8,13.9,0.18,2.0,25.4,3.9,55.6,0.7,9.1,0.17,2.1,26.5
3109,49.0,47.2333333,24.216666699999998,47.0666667,3.6034232000000004,0.398894,0.08290800000000001,0.11346800000000001,0.073215,0.0927234,1536.0,11.1318801,17.7852154,13802.890571200001,115.4,6.809,16.975,0.066,0.05,0.43,0.044000000000000004,0.02,0.064,0.177,0.023184,0.147,0.002,0.562,0.221,0.698,0.009000000000000001,0.46399999999999997,0.003,0.003,0.863,0.0002,0.289,0.7909999999999999,0.016,0.528,0.084,3.7,46.8,0.6,9.1,0.09,2.4,19.8,3.8,57.6,0.7,8.9,0.14,2.1,27.2
3110,53.0,44.716666700000005,22.1833333,44.55,2.9717949,0.429036,0.11731199999999999,0.191752,0.09738,0.0906512,1551.0,9.134491699999998,14.4680823,13245.078888099999,111.8,5.841,12.113,0.168,0.05,0.45799999999999996,0.046,0.02,0.068,0.3,0.022352,0.20800000000000002,0.002,0.527,0.19,0.625,0.01,0.45399999999999996,0.002,0.003,0.873,0.0002,0.29100000000000004,0.7929999999999999,0.015,0.5429999999999999,0.084,3.6,50.5,0.8,11.3,0.09,2.0,24.8,4.0,57.5,0.6,10.9,0.12,2.2,26.5
3111,34.0,50.3833333,19.6666667,50.216666700000005,2.0,0.44485399999999997,0.10828800000000001,0.196128,0.12483,0.0926773,1556.0,10.815164300000001,13.578095999999999,12847.118644099999,114.7,7.132000000000001,13.431,0.141,0.05,0.479,0.043,0.02,0.10800000000000001,0.306,0.02351,0.192,0.002,0.53,0.19899999999999998,0.619,0.01,0.43700000000000006,0.002,0.003,0.875,0.0002,0.289,0.789,0.017,0.547,0.084,3.8,45.8,0.3,12.5,0.07,2.0,22.9,4.0,57.6,0.4,11.9,0.14,2.2,26.4
3112,40.0,46.533333299999995,21.5,46.3666667,3.5489819,0.438546,0.12013199999999999,0.223874,0.12130999999999999,0.09308689999999999,1542.0,11.7171662,13.950963,13981.3953488,115.3,7.167000000000001,12.675999999999998,0.19899999999999998,0.05,0.46799999999999997,0.0,0.02,0.091,0.35,0.024052,0.213,0.002,0.527,0.188,0.598,0.01,0.429,0.003,0.003,0.8590000000000001,0.0003,0.289,0.7909999999999999,0.016,0.542,0.084,4.3,52.7,0.5,14.8,0.08,2.0,25.7,4.4,55.8,0.6,11.1,0.07,2.1,26.9
3113,46.0,44.2,22.033333300000002,44.033333299999995,3.6703412,0.383056,0.077832,0.14843399999999998,0.08217999999999999,0.0902375,1547.0,10.519712,14.921363000000001,13517.7004539,111.9,6.492999999999999,12.65,0.0,0.05,0.41,0.063,0.02,0.063,0.23199999999999998,0.022895,0.138,0.002,0.557,0.222,0.6659999999999999,0.009000000000000001,0.469,0.003,0.003,0.877,0.0002,0.28800000000000003,0.7929999999999999,0.015,0.54,0.084,3.7,55.3,0.6,9.9,0.07,2.2,25.2,4.6,56.8,0.6,11.2,0.07,2.1,26.5
3114,51.0,44.1833333,20.8166667,44.0166667,2.9542484,0.35493,0.06486,0.086882,0.071805,0.0916342,1553.0,9.9461338,9.338255,12979.023218600001,112.9,6.3599999999999985,7.73,0.0,0.05,0.38,0.073,0.02,0.073,0.135,0.023908000000000002,0.115,0.002,0.575,0.231,0.713,0.009000000000000001,0.473,0.003,0.003,0.863,0.0004,0.28800000000000003,0.792,0.013000000000000001,0.546,0.084,4.3,58.1,0.8,11.2,0.08,2.4,23.8,4.5,55.1,0.6,11.1,0.08,2.2,26.6
3115,59.0,42.2333333,18.0666667,39.9,3.9012402,0.35552399999999995,0.080088,0.137782,0.05694,0.0896839,1523.0,8.828731300000001,11.7778286,13483.394833899998,111.2,5.257999999999999,8.588,0.0,0.05,0.376,0.057999999999999996,0.02,0.028999999999999998,0.21600000000000003,0.023219999999999998,0.142,0.002,0.5870000000000001,0.22,0.6679999999999999,0.009000000000000001,0.484,0.003,0.003,0.87,0.0002,0.289,0.789,0.015,0.5479999999999999,0.084,5.0,57.8,1.2,7.8,0.18,2.2,25.8,4.0,60.0,0.6,6.8,0.08,2.3,26.3
3116,39.0,43.6833333,19.8666667,43.5166667,2.0,0.47028400000000004,0.11956800000000001,0.205262,0.10831500000000001,0.0922668,1558.0,8.7828261,8.0843806,11706.0402685,113.2,4.489,7.505,0.065,0.05,0.508,0.057999999999999996,0.02,0.079,0.321,0.023365,0.212,0.001,0.48700000000000004,0.182,0.606,0.011000000000000001,0.429,0.002,0.003,0.867,0.0002,0.287,0.789,0.013999999999999999,0.539,0.084,3.6,52.7,0.3,12.4,0.09,2.1,25.4,4.1,53.3,0.4,10.4,0.07,2.2,26.0
3139,6.0,45.033333299999995,21.35,44.5166667,3.7281896,0.3983288,0.07896,0.11763399999999999,0.090765,0.09240570000000001,1601.0,13.2253747,10.0204545,13880.093676800001,110.4,13.725,4.409,0.228,0.05,0.384,0.048,0.02,0.08900000000000001,0.183,0.025246,0.14,0.002,0.536,0.21899999999999997,0.6920000000000001,0.009000000000000001,0.47,0.003,0.004,0.8640000000000001,0.0002,0.28800000000000003,0.8009999999999999,0.013000000000000001,0.541,0.086,4.0,56.0,0.3,11.4,0.07,2.4,23.2,3.8,57.1,0.6,10.7,0.13,2.2,26.6
3140,6.0,44.05,18.2333333,43.5666667,2.3031387000000003,0.44952200000000003,0.090804,0.193878,0.13799,0.0930731,1593.0,14.703401399999999,17.3185012,12270.932358299999,114.3,10.807,12.325,0.212,0.05,0.488,0.039,0.02,0.129,0.302,0.024993,0.161,0.002,0.512,0.21,0.632,0.01,0.431,0.003,0.003,0.86,0.0005,0.28800000000000003,0.8059999999999999,0.016,0.547,0.081,4.0,53.7,0.2,14.2,0.13,2.0,26.9,3.9,55.6,0.6,10.2,0.12,2.2,25.4
3141,10.0,47.3833333,22.8166667,46.3833333,3.3077348,0.44186000000000003,0.07896,0.159352,0.11996,0.0915877,1567.0,11.1313808,12.5542823,13726.807888999998,112.70000000000002,11.824000000000002,5.904,0.239,0.05,0.48200000000000004,0.044000000000000004,0.02,0.11599999999999999,0.248,0.024957,0.14,0.001,0.519,0.222,0.645,0.009000000000000001,0.434,0.002,0.003,0.871,0.0002,0.289,0.7979999999999999,0.015,0.547,0.084,3.5,50.8,1.2,18.5,0.5,2.0,25.3,3.7,47.1,0.5,15.2,0.09,2.0,23.6
3142,15.0,49.3833333,20.3333333,49.216666700000005,2.7758242,0.43727200000000005,0.10208400000000001,0.189684,0.11912,0.09243639999999999,1573.0,11.503900999999999,15.885455499999999,13753.770491799998,113.5,6.7170000000000005,16.565,0.084,0.05,0.47100000000000003,0.046,0.02,0.102,0.29600000000000004,0.023727,0.18100000000000002,0.001,0.5329999999999999,0.19699999999999998,0.615,0.01,0.43200000000000005,0.002,0.003,0.858,0.0004,0.287,0.7909999999999999,0.017,0.55,0.085,3.8,54.1,0.5,17.5,0.12,2.1,25.3,4.6,47.5,0.5,10.1,0.1,2.2,21.7
3143,26.0,48.2333333,24.5166667,45.05,3.3807316,0.458084,0.133668,0.242984,0.18759,0.0905966,1535.0,12.263877599999999,14.3358289,13518.966689300001,111.4,6.6770000000000005,13.404000000000002,0.312,0.05,0.489,0.038,0.02,0.184,0.37799999999999995,0.023076,0.237,0.001,0.507,0.172,0.56,0.01,0.368,0.002,0.002,0.8640000000000001,0.0004,0.289,0.7879999999999999,0.016,0.542,0.085,3.0,46.4,1.4,14.5,1.0,1.6,28.2,5.0,47.9,0.6,10.0,0.1,2.1,23.0
3144,28.0,44.6666667,19.8333333,44.5,2.7843666000000002,0.41352,0.10998,0.170072,0.08879,0.0914503,1552.0,10.6941917,16.7868932,13020.5042017,113.7,8.49,11.527000000000001,0.051,0.05,0.441,0.04,0.02,0.064,0.266,0.022786,0.195,0.002,0.5329999999999999,0.19699999999999998,0.6459999999999999,0.008,0.461,0.002,0.003,0.873,0.0004,0.289,0.7879999999999999,0.015,0.545,0.083,4.1,50.6,0.4,9.0,0.06,2.6,19.5,4.2,50.2,0.6,9.3,0.08,2.6,19.5
3145,33.0,43.216666700000005,17.533333300000002,43.05,3.4855072,0.361834,0.09700800000000001,0.028613999999999997,0.0374,0.092001,1549.0,12.2277778,13.7260745,13612.9277567,113.5,6.603,11.975999999999999,0.0,0.05,0.385,0.043,0.02,0.045,0.044000000000000004,0.024052,0.172,0.002,0.5770000000000001,0.205,0.762,0.009000000000000001,0.493,0.003,0.003,0.8859999999999999,0.0002,0.28800000000000003,0.785,0.013999999999999999,0.536,0.083,3.1,40.0,0.5,6.6,0.08,2.7,14.7,4.9,52.9,0.7,6.2,0.07,2.6,20.6
3146,31.0,47.2,15.316666699999999,47.033333299999995,2.5982640999999997,0.408472,0.110544,0.084576,0.082325,0.0898085,1574.0,9.5969104,11.030744199999999,13142.5462459,111.5,5.1770000000000005,11.282,0.21,0.05,0.43799999999999994,0.068,0.02,0.09,0.131,0.022786,0.196,0.002,0.527,0.191,0.711,0.01,0.451,0.003,0.003,0.875,0.0002,0.28600000000000003,0.7859999999999999,0.016,0.532,0.083,3.2,47.8,0.3,13.7,0.08,2.1,22.4,3.8,59.6,0.3,12.8,0.05,2.5,23.6
3147,37.0,46.35,22.3666667,46.35,3.3574513999999995,0.370962,0.104904,0.12747999999999998,0.0482,0.08843960000000001,1549.0,18.504851199999997,17.930315300000004,13635.4694486,110.6,12.609000000000002,15.953,0.044000000000000004,0.05,0.391,0.044000000000000004,0.02,0.02,0.2,0.021918,0.18600000000000003,0.002,0.557,0.19899999999999998,0.6759999999999999,0.009000000000000001,0.485,0.003,0.003,0.871,0.0002,0.29,0.7909999999999999,0.013999999999999999,0.532,0.083,3.7,51.1,0.5,9.2,0.07,2.6,20.0,4.5,59.7,0.3,10.3,0.06,2.5,23.5
3148,41.0,46.8666667,21.3666667,46.7,3.4842428999999995,0.40815999999999997,0.05602000000000001,0.09689,0.06668500000000001,0.08980439999999999,1538.0,10.594234599999998,12.9769317,14015.2886115,111.9,5.921,12.876,0.073,0.05,0.447,0.044000000000000004,0.02,0.061,0.151,0.023184,0.098,0.002,0.525,0.24,0.7070000000000001,0.009000000000000001,0.475,0.003,0.003,0.862,0.0002,0.287,0.7909999999999999,0.013999999999999999,0.5429999999999999,0.083,3.5,58.7,0.2,12.4,0.05,2.2,26.5,4.1,60.3,0.4,6.5,0.07,2.2,27.1
3149,42.0,43.55,17.7,43.3833333,2.4418696,0.445759,0.066218,0.091438,0.048125,0.0911189,1559.0,9.1047785,15.689906299999999,12938.9830508,113.2,5.822,12.565,0.049,0.05,0.49200000000000005,0.038,0.02,0.035,0.14300000000000002,0.022823,0.113,0.002,0.494,0.233,0.7040000000000001,0.008,0.48200000000000004,0.002,0.003,0.856,0.0001,0.28600000000000003,0.782,0.015,0.529,0.08199999999999999,3.8,48.6,0.5,6.1,0.08,2.6,18.8,4.4,49.6,0.7,6.6,0.08,2.6,18.9
3150,47.0,45.8166667,16.5,45.65,2.516565,0.515642,0.113684,0.194828,0.12315999999999999,0.09067330000000001,1558.0,9.3282627,16.7919075,13592.7272727,112.6,5.996,14.525,0.125,0.05,0.5660000000000001,0.038,0.02,0.106,0.304,0.022859,0.19399999999999998,0.002,0.467,0.19399999999999998,0.624,0.008,0.43799999999999994,0.002,0.003,0.848,0.0003,0.28600000000000003,0.7879999999999999,0.017,0.55,0.083,3.4,44.3,0.5,11.8,0.14,2.1,20.8,4.4,48.8,0.3,8.9,0.06,2.3,21.4
3151,51.0,49.2666667,17.3833333,49.1,2.4566639,0.456013,0.088486,0.11167200000000001,0.07797,0.090232,1552.0,10.772770699999999,13.6684663,13254.074784299999,110.7,7.517,12.799000000000001,0.039,0.05,0.5,0.044000000000000004,0.02,0.07200000000000001,0.174,0.024233,0.151,0.002,0.48200000000000004,0.212,0.685,0.008,0.467,0.002,0.003,0.855,0.0002,0.287,0.79,0.02,0.547,0.085,3.0,57.1,0.2,16.5,0.08,2.2,26.2,3.8,48.9,0.3,10.8,0.07,2.2,21.8
3152,34.0,46.033333299999995,16.7,45.8666667,3.0,0.54481,0.09376,0.15634,0.127005,0.0916805,1570.0,13.372346100000001,22.0191781,12959.2814371,113.4,8.328,19.646,0.243,0.05,0.607,0.039,0.02,0.128,0.243,0.023184,0.16,0.001,0.423,0.21100000000000002,0.647,0.013000000000000001,0.425,0.002,0.003,0.8590000000000001,0.0002,0.28800000000000003,0.79,0.021,0.541,0.083,4.1,51.6,0.3,18.3,0.27,2.0,25.7,4.8,55.4,0.4,12.8,0.12,2.2,24.8
3153,38.0,44.8333333,18.2666667,44.6666667,3.0,0.509985,0.10840999999999999,0.16713,0.099135,0.0916836,1565.0,10.8414,16.785269500000002,13128.8321168,112.7,6.023,15.573,0.233,0.05,0.561,0.039,0.02,0.081,0.261,0.023257,0.185,0.002,0.45299999999999996,0.19899999999999998,0.642,0.012,0.444,0.002,0.003,0.871,0.0002,0.28800000000000003,0.79,0.019,0.54,0.084,4.1,53.4,0.3,15.4,0.13,2.0,26.1,4.8,55.4,0.4,12.4,0.09,2.2,25.3
3154,43.0,49.5166667,26.7833333,49.35,4.0753525,0.443046,0.089072,0.082366,0.037755000000000004,0.09135030000000001,1521.0,11.4545455,14.8778076,14254.387056600002,113.8,7.0,15.382,0.052000000000000005,0.05,0.485,0.055,0.02,0.023,0.129,0.022823,0.15200000000000002,0.002,0.5,0.22,0.7170000000000001,0.012,0.5,0.003,0.004,0.852,0.0003,0.293,0.792,0.021,0.5489999999999999,0.083,3.9,59.6,0.9,9.0,0.08,2.6,22.5,4.9,61.7,1.0,4.6,0.1,2.7,23.0
3155,55.0,46.5,20.6666667,46.3333333,2.8325817000000004,0.47276599999999996,0.059772000000000006,0.0007700000000000001,0.0363,0.0904789,1549.0,13.451811,14.4250331,13090.645161299999,112.5,9.491,12.100999999999999,0.105,0.05,0.53,0.086,0.02,0.055,0.0,0.023076,0.102,0.002,0.48100000000000004,0.23800000000000002,0.78,0.013000000000000001,0.496,0.003,0.003,0.8590000000000001,0.0002,0.287,0.7829999999999999,0.017,0.5479999999999999,0.084,3.3,51.7,0.7,11.7,0.16,2.7,19.4,5.0,61.9,0.5,6.3,0.06,2.7,22.6
3156,57.0,41.85,14.833333300000001,41.5,3.0,0.47466,0.04688,0.067886,0.070515,0.0897836,1581.0,11.3245383,9.6874839,12802.247191,111.7,10.73,4.171,0.081,0.05,0.532,0.073,0.02,0.079,0.105,0.022606,0.08,0.002,0.474,0.248,0.726,0.012,0.47200000000000003,0.003,0.003,0.841,0.0002,0.287,0.7859999999999999,0.017,0.541,0.084,3.2,50.8,0.4,12.9,0.13,2.4,21.0,3.8,56.4,0.3,12.0,0.07,2.3,24.9
3212,10.0,46.533333299999995,26.1666667,46.3666667,3.1414944,0.533454,0.104308,0.179773,0.093889,0.09485239999999999,1566.0,13.5689095,14.5649277,13714.394904499999,117.7,3.2489999999999997,18.457,0.064,0.05,0.59,0.037000000000000005,0.02,0.063,0.289,0.02351,0.17800000000000002,0.002,0.44299999999999995,0.20199999999999999,0.642,0.011000000000000001,0.451,0.003,0.003,0.878,0.0002,0.28600000000000003,0.79,0.019,0.5379999999999999,0.08,4.1,41.9,1.2,11.2,0.16,2.7,15.8,5.1,50.7,0.3,13.2,0.13,2.2,23.3
3213,14.0,46.533333299999995,20.1,46.3666667,3.4436657999999998,0.431428,0.073836,0.139381,0.103723,0.0944037,1548.0,8.5857434,9.2454775,13988.059701499998,116.9,4.684,9.171,0.0,0.05,0.47100000000000003,0.06,0.02,0.096,0.223,0.024269,0.126,0.003,0.518,0.226,0.6779999999999999,0.011000000000000001,0.467,0.003,0.003,0.85,0.0002,0.287,0.792,0.016,0.539,0.08199999999999999,4.2,53.9,0.4,10.6,0.11,2.7,20.0,5.5,53.4,0.6,7.0,0.08,2.5,21.2
3214,35.0,45.6833333,19.05,45.5166667,2.0,0.544736,0.083212,0.09592200000000001,0.113972,0.0901087,1574.0,10.4131181,9.791958000000001,12321.2598425,112.2,5.733,9.335,0.0,0.05,0.611,0.059000000000000004,0.02,0.131,0.152,0.022823,0.142,0.002,0.39299999999999996,0.221,0.695,0.008,0.43,0.003,0.003,0.873,0.0003,0.29100000000000004,0.7929999999999999,0.015,0.5479999999999999,0.08199999999999999,3.9,58.5,0.3,13.9,0.13,2.3,25.9,4.9,57.8,0.4,9.5,0.06,2.3,25.5
3215,43.0,44.4,23.716666699999998,42.5166667,3.6271638,0.474869,0.077938,0.111627,0.071339,0.0930183,1546.0,8.034564999999999,8.0256591,13456.3598032,113.6,3.745,7.611000000000001,0.0,0.05,0.525,0.06,0.02,0.059000000000000004,0.179,0.024269,0.133,0.002,0.489,0.22399999999999998,0.687,0.011000000000000001,0.46399999999999997,0.002,0.004,0.871,0.0001,0.289,0.789,0.018000000000000002,0.552,0.083,4.3,60.7,0.4,9.3,0.07,2.7,22.3,6.5,58.4,0.4,6.7,0.05,2.7,22.0
3216,52.0,40.1666667,18.7,39.8333333,2.4964286,0.46683,0.12892,0.190341,0.070087,0.09356389999999999,1584.0,9.0247544,11.824433099999998,13007.486631,112.7,5.104,8.98,0.0,0.05,0.503,0.073,0.02,0.022000000000000002,0.307,0.024993,0.22,0.002,0.496,0.179,0.616,0.012,0.457,0.002,0.003,0.8440000000000001,0.0001,0.289,0.7859999999999999,0.015,0.532,0.084,4.2,48.5,0.3,9.8,0.08,2.2,22.2,4.5,58.2,0.8,7.0,0.08,2.2,26.6
3217,58.0,43.0833333,23.7666667,43.0833333,2.7448276000000003,0.52069,0.12305999999999999,0.20410999999999999,0.11018800000000001,0.0963215,1549.0,14.393168900000001,9.350231599999999,12993.828892,118.5,8.427999999999999,7.849,0.0,0.05,0.57,0.057999999999999996,0.02,0.077,0.32799999999999996,0.024631,0.21,0.002,0.441,0.188,0.615,0.013000000000000001,0.43200000000000005,0.002,0.003,0.871,0.0001,0.28800000000000003,0.792,0.013999999999999999,0.5429999999999999,0.083,4.2,46.5,0.8,7.7,0.11,2.5,18.9,5.9,46.2,0.4,4.8,0.06,2.4,19.3
3218,59.0,41.8833333,19.05,41.716666700000005,2.739692,0.495662,0.137124,0.169995,0.096933,0.0963058,1574.0,8.347432000000001,6.7764,12818.897637799999,116.4,4.605,5.647,0.0,0.05,0.5379999999999999,0.06,0.02,0.07200000000000001,0.273,0.024993,0.23399999999999999,0.002,0.475,0.177,0.637,0.011000000000000001,0.447,0.002,0.004,0.856,0.0005,0.28600000000000003,0.7909999999999999,0.024,0.56,0.08800000000000001,5.0,57.3,0.3,12.3,0.18,2.5,23.0,5.9,58.5,0.6,7.7,0.08,2.5,23.5
3219,49.0,44.5166667,20.7666667,42.1666667,2.0,0.495717,0.104894,0.11305799999999999,0.1098,0.0924881,1578.0,9.1309091,9.818181800000001,12276.4044944,115.0,5.301,7.8,0.0,0.05,0.546,0.068,0.02,0.11699999999999999,0.18,0.023184,0.179,0.002,0.45899999999999996,0.204,0.6859999999999999,0.01,0.435,0.003,0.003,0.882,0.0002,0.29,0.795,0.015,0.5379999999999999,0.084,4.2,55.0,0.3,13.7,0.33,2.2,24.7,4.0,43.5,0.2,8.2,0.08,2.2,20.5
3220,49.0,40.8666667,17.95,40.7,1.6367302,0.47172600000000003,0.124232,0.162707,0.101361,0.09349389999999999,1568.0,16.8526531,16.587037,12190.5292479,115.6,13.763,8.957,0.0,0.05,0.511,0.07100000000000001,0.02,0.08199999999999999,0.261,0.023618,0.212,0.002,0.45799999999999996,0.18600000000000003,0.6509999999999999,0.012,0.44799999999999995,0.003,0.003,0.862,0.0002,0.287,0.8009999999999999,0.015,0.54,0.084,4.0,52.9,0.4,11.3,0.29,2.2,23.9,4.9,51.1,0.4,9.3,0.08,2.2,23.1
3221,48.0,46.1666667,19.0166667,45.6666667,2.9618321,0.45209399999999994,0.11602799999999999,0.167995,0.118649,0.0913862,1570.0,13.371218300000002,16.8586558,13197.896581899999,111.9,9.085,13.796,0.147,0.05,0.488,0.05,0.02,0.106,0.26899999999999996,0.024957,0.198,0.002,0.469,0.19,0.644,0.011000000000000001,0.44299999999999995,0.002,0.003,0.853,0.0002,0.289,0.804,0.018000000000000002,0.534,0.084,3.7,56.0,0.4,12.2,0.17,2.2,25.2,4.3,55.7,0.3,11.6,0.08,2.1,26.7
3222,47.0,45.1833333,20.3833333,45.0166667,3.4482142999999996,0.359659,0.083798,0.130547,0.093269,0.0956634,1550.0,11.7291523,10.222530599999999,13770.073589500002,119.5,9.455,6.957000000000001,0.07400000000000001,0.05,0.381,0.044000000000000004,0.02,0.084,0.209,0.023727,0.14300000000000002,0.002,0.557,0.221,0.6859999999999999,0.008,0.45799999999999996,0.003,0.004,0.847,0.0002,0.287,0.802,0.013999999999999999,0.5479999999999999,0.085,4.8,58.4,0.3,8.9,0.11,2.7,21.3,3.7,56.1,0.7,10.2,0.17,2.1,27.1
3223,49.0,42.533333299999995,19.533333300000002,42.216666700000005,3.0,0.46315559999999995,0.055084,0.106053,0.098569,0.09387460000000002,1563.0,13.871875,16.0652616,13549.146757700002,116.8,8.878,12.280999999999999,0.085,0.05,0.48700000000000004,0.052000000000000005,0.02,0.10300000000000001,0.16899999999999998,0.025246,0.094,0.002,0.47100000000000003,0.244,0.7,0.01,0.45,0.004,0.003,0.87,0.0003,0.289,0.8059999999999999,0.016,0.5379999999999999,0.087,4.5,48.0,0.6,4.9,0.12,2.7,17.5,4.2,55.8,0.5,11.3,0.13,2.2,25.7
3224,45.0,50.1833333,23.1666667,50.0166667,3.8915112,0.42911099999999996,0.074422,0.11483399999999999,0.077524,0.0945947,1554.0,10.5934426,12.8459346,13061.0071942,115.7,3.59,17.028,0.085,0.05,0.469,0.05,0.02,0.067,0.184,0.025246,0.127,0.002,0.525,0.23,0.696,0.009000000000000001,0.466,0.002,0.003,0.862,0.0005,0.292,0.804,0.016,0.532,0.085,3.9,61.4,0.3,7.8,0.07,2.7,22.9,4.0,59.6,1.0,4.0,0.1,2.3,25.7
3226,10.0,44.05,12.383333300000002,43.8833333,3.0,0.38271479999999997,0.045708,0.07813099999999999,0.058265,0.09248630000000001,1596.0,17.3125984,14.01438,12113.0551817,112.8,12.215,10.612,0.086,0.05,0.401,0.064,0.02,0.054000000000000006,0.125,0.025499,0.078,0.002,0.529,0.248,0.726,0.01,0.494,0.003,0.003,0.8590000000000001,0.0001,0.28600000000000003,0.799,0.013999999999999999,0.546,0.086,3.7,62.2,0.4,7.1,0.07,3.0,21.0,4.0,60.5,0.8,3.6,0.12,2.4,25.0
3227,10.0,46.0166667,15.366666699999998,45.3333333,3.0,0.49625600000000003,0.10079199999999999,0.197525,0.11875699999999999,0.0947202,1606.0,18.184090899999998,14.0542731,12291.540130200001,117.0,9.779,13.293,0.086,0.05,0.544,0.055999999999999994,0.02,0.09300000000000001,0.317,0.025137,0.172,0.002,0.46799999999999997,0.201,0.625,0.01,0.44299999999999995,0.003,0.004,0.8540000000000001,0.0005,0.29600000000000004,0.8029999999999999,0.017,0.552,0.085,4.5,60.3,0.5,9.7,0.08,2.8,21.9,5.8,55.9,0.5,7.4,0.07,2.6,21.2
3228,14.0,42.85,16.1833333,41.05,2.2806452,0.29611679999999996,0.07266399999999999,0.117352,0.080228,0.09653819999999999,1570.0,20.2014706,18.901313899999998,12679.7116375,115.8,4.579,21.579,0.087,0.05,0.27899999999999997,0.09699999999999999,0.02,0.07,0.188,0.024413999999999998,0.124,0.003,0.608,0.23199999999999998,0.6970000000000001,0.01,0.479,0.003,0.004,0.867,0.0005,0.29,0.8029999999999999,0.017,0.5429999999999999,0.08800000000000001,4.0,60.3,0.9,7.7,0.11,3.1,19.6,4.2,61.8,0.5,3.7,0.07,2.5,24.3
3231,12.0,45.7,22.9833333,45.3666667,3.3428342000000004,0.43338999999999994,0.093174,0.111302,0.085018,0.091119,1552.0,8.818040400000001,11.1060914,13256.562726600001,113.5,9.45,4.862,0.09300000000000001,0.05,0.44799999999999995,0.083,0.02,0.08,0.17800000000000002,0.025535,0.159,0.002,0.49,0.218,0.693,0.011000000000000001,0.47,0.003,0.003,0.8640000000000001,0.0002,0.292,0.7909999999999999,0.013999999999999999,0.5489999999999999,0.083,3.5,60.1,0.4,7.8,0.1,3.0,20.2,4.5,63.2,0.3,4.0,0.07,2.6,24.1
3323,43.0,42.216666700000005,22.966666699999998,42.0833333,3.6873092000000005,0.490675,0.098091,0.0883615,0.067935,0.0891322,1565.0,10.679799699999998,22.2845346,13940.203193000001,110.5,7.108,17.090999999999998,0.0,0.05,0.541,0.0,0.02,0.065,0.138,0.023438,0.17300000000000001,0.002,0.46399999999999997,0.203,0.7170000000000001,0.009000000000000001,0.473,0.003,0.003,0.856,0.0002,0.29,0.795,0.017,0.547,0.081,4.4,56.9,0.5,10.7,0.15,2.5,23.1,5.3,59.3,0.9,6.6,0.11,2.4,24.4
3324,24.0,48.3833333,16.0,48.05,1.4173719,0.56118,0.075978,0.2149535,0.184281,0.0937678,1626.0,12.7656513,18.4287611,12258.75,116.4,10.943,13.883,0.39,0.129,0.5589999999999999,0.047,0.02,0.187,0.335,0.023438,0.134,0.002,0.426,0.228,0.601,0.011000000000000001,0.37799999999999995,0.002,0.003,0.8740000000000001,0.0002,0.29100000000000004,0.785,0.021,0.539,0.084,3.8,48.6,1.3,12.8,0.51,1.9,25.7,5.4,55.6,0.3,12.8,0.06,2.2,26.0
3325,29.0,44.533333299999995,18.4833333,44.3666667,2.0,0.50227,0.09185399999999999,0.2032445,0.113775,0.0900977,1584.0,11.5271028,6.342907599999999,11741.3886384,112.6,6.167000000000001,5.987,0.0,0.05,0.552,0.0,0.02,0.085,0.319,0.022859,0.162,0.002,0.446,0.207,0.615,0.012,0.455,0.002,0.003,0.851,0.0005,0.287,0.804,0.013999999999999999,0.519,0.08,3.7,50.9,0.4,16.2,0.29,2.1,24.5,5.1,55.5,0.2,13.0,0.06,2.2,26.0
3326,26.0,45.533333299999995,17.85,45.1833333,2.546621,0.44148999999999994,0.10886400000000002,0.17255050000000002,0.091875,0.0909203,1591.0,9.9369775,10.414691900000001,12867.226890799999,112.8,7.726,7.325,0.065,0.05,0.475,0.062,0.02,0.065,0.271,0.023219999999999998,0.192,0.002,0.465,0.192,0.649,0.01,0.45899999999999996,0.003,0.003,0.853,0.0005,0.294,0.7979999999999999,0.016,0.5529999999999999,0.081,3.9,52.2,0.7,15.7,0.09,2.4,21.4,4.0,54.7,0.4,12.9,0.1,2.1,26.2
3329,9.0,42.8333333,19.0166667,42.6666667,2.2730812,0.5053300000000001,0.10319400000000001,0.19534100000000001,0.125358,0.09517569999999999,1577.0,12.2536151,15.491304300000001,13223.1375986,118.3,6.12,14.252,0.087,0.05,0.5539999999999999,0.055,0.02,0.106,0.306,0.024269,0.182,0.002,0.46399999999999997,0.20199999999999999,0.633,0.011000000000000001,0.43200000000000005,0.002,0.003,0.845,0.0003,0.287,0.805,0.018000000000000002,0.557,0.085,3.2,57.3,0.3,13.4,0.09,2.3,25.4,4.4,50.5,0.5,8.3,0.08,2.4,21.3
3330,8.0,43.716666700000005,17.85,43.3833333,2.323738,0.3707548,0.084483,0.0407005,0.046479,0.0901498,1581.0,11.46,13.039456699999999,12739.4957983,111.9,7.067,10.667,0.086,0.05,0.355,0.084,0.02,0.053,0.063,0.022966999999999998,0.149,0.002,0.539,0.21600000000000003,0.757,0.01,0.49700000000000005,0.003,0.004,0.863,0.0005,0.28800000000000003,0.797,0.017,0.552,0.085,3.7,52.7,0.5,8.5,0.07,2.7,19.5,5.5,59.5,0.3,7.7,0.05,2.7,22.3
3331,12.0,48.033333299999995,18.8333333,47.35,3.0,0.431695,0.099225,0.1393425,0.09692100000000001,0.0907699,1582.0,12.917051800000001,14.3766802,13214.8672566,113.9,11.489,9.863999999999999,0.087,0.05,0.466,0.048,0.02,0.087,0.218,0.023727,0.175,0.002,0.469,0.205,0.68,0.011000000000000001,0.46299999999999997,0.002,0.003,0.848,0.0004,0.29100000000000004,0.805,0.016,0.5379999999999999,0.083,3.9,58.4,0.4,12.3,0.1,2.6,22.2,4.5,54.9,0.7,10.4,0.11,2.4,22.6
3332,18.0,46.8833333,21.5166667,46.7,3.3251513,0.45388999999999996,0.10546199999999999,0.145626,0.096732,0.0925105,1555.0,16.9802281,18.7922504,13479.783113899999,115.9,7.443,21.016,0.08800000000000001,0.05,0.49200000000000005,0.047,0.02,0.084,0.228,0.024631,0.18600000000000003,0.002,0.496,0.201,0.6759999999999999,0.011000000000000001,0.45899999999999996,0.002,0.004,0.862,0.0004,0.289,0.802,0.019,0.539,0.083,3.8,58.3,0.6,10.1,0.11,2.7,21.8,5.2,56.7,0.6,9.1,0.09,2.7,21.4
3333,20.0,48.05,16.3666667,47.8833333,2.8920953999999996,0.4551612,0.090153,0.11149049999999999,0.089001,0.09143630000000001,1594.0,15.1345876,15.0391364,12731.975560100002,114.0,5.81,18.189,0.08800000000000001,0.05,0.49,0.055,0.02,0.087,0.174,0.026619999999999998,0.159,0.002,0.485,0.212,0.7040000000000001,0.011000000000000001,0.469,0.002,0.004,0.857,0.0005,0.289,0.802,0.017,0.552,0.084,4.5,57.6,0.8,11.3,0.09,2.6,21.8,4.6,56.8,0.5,10.2,0.11,2.3,24.3
3334,29.0,49.0166667,22.033333300000002,48.5166667,3.5419204,0.28286,0.066906,0.1195955,0.086037,0.0942237,1545.0,17.176744199999998,15.1959184,13517.7004539,118.2,23.389,3.7230000000000003,0.08900000000000001,0.05,0.289,0.076,0.02,0.079,0.187,0.027235000000000002,0.11800000000000001,0.003,0.6629999999999999,0.233,0.6970000000000001,0.009000000000000001,0.47100000000000003,0.003,0.004,0.8740000000000001,0.0005,0.289,0.8029999999999999,0.012,0.544,0.084,3.7,60.0,0.3,9.1,0.07,2.8,21.2,4.5,58.4,0.6,9.9,0.12,2.3,25.5
3335,37.0,46.3833333,23.2,46.2,3.6586799,0.37731729999999997,0.07371,0.077045,0.06801,0.0909568,1531.0,10.1272311,15.956419199999997,13606.034482799998,113.7,7.376,12.774000000000001,0.146,0.05,0.358,0.10800000000000001,0.02,0.07,0.12,0.025861000000000002,0.13,0.003,0.545,0.22699999999999998,0.732,0.009000000000000001,0.484,0.003,0.004,0.858,0.0004,0.289,0.7959999999999999,0.016,0.531,0.084,3.6,61.5,0.5,8.4,0.11,2.9,21.5,4.3,58.6,0.7,9.2,0.13,2.3,25.4
3336,41.0,43.6833333,23.216666699999998,42.85,3.5667564,0.46112939999999997,0.084483,0.1068735,0.07978500000000001,0.0907427,1557.0,12.037183099999998,12.0900336,13503.230437900002,112.8,4.748,11.995999999999999,0.215,0.05,0.45899999999999996,0.12,0.02,0.075,0.16699999999999998,0.026295,0.149,0.002,0.48100000000000004,0.222,0.7070000000000001,0.011000000000000001,0.493,0.003,0.004,0.86,0.0006,0.293,0.792,0.016,0.539,0.083,4.4,51.3,1.1,29.4,0.1,2.9,17.8,5.5,57.9,0.6,14.7,0.1,2.7,21.4
3337,18.0,49.216666700000005,19.966666699999998,49.0666667,2.9276596,0.48588000000000003,0.07371,0.1552605,0.105399,0.09121019999999999,1580.0,10.9598456,12.129620599999999,12756.2604341,114.1,7.885,11.011,0.08900000000000001,0.05,0.537,0.057,0.02,0.09300000000000001,0.243,0.026042000000000003,0.13,0.002,0.45899999999999996,0.223,0.667,0.01,0.455,0.002,0.003,0.866,0.0003,0.287,0.805,0.015,0.56,0.084,3.5,56.1,0.6,16.4,0.09,2.2,25.2,5.7,53.3,1.0,12.8,0.19,2.1,25.1
3338,25.0,45.2,20.3333333,44.8666667,3.0,0.506125,0.11056500000000001,0.159335,0.09141,0.093204,1570.0,11.581474,7.008938499999999,12942.295081999999,116.8,15.976,0.6970000000000001,0.076,0.05,0.555,0.07,0.02,0.07,0.2500001,0.026693,0.195,0.002,0.474,0.198,0.653,0.011000000000000001,0.45,0.002,0.004,0.8640000000000001,0.0003,0.28800000000000003,0.792,0.013999999999999999,0.5429999999999999,0.083,4.3,58.3,0.4,12.3,0.07,2.6,22.6,5.2,60.3,0.5,8.3,0.07,2.6,23.1
3339,27.0,45.216666700000005,20.4,45.0666667,3.5531365,0.5178050000000001,0.111699,0.18979400000000002,0.076362,0.091293,1554.0,13.8681388,14.132002300000002,13720.588235299998,114.0,7.327000000000001,13.763,0.051,0.05,0.568,0.045,0.02,0.034,0.299,0.026295,0.19699999999999998,0.002,0.45,0.193,0.626,0.011000000000000001,0.461,0.002,0.003,0.847,0.0001,0.29,0.797,0.015,0.544,0.084,4.0,57.9,0.5,12.2,0.07,2.4,23.7,4.9,59.1,0.9,6.5,0.07,2.4,24.7
3340,29.0,47.533333299999995,22.1833333,47.3666667,3.4203864,0.56808,0.12474,0.217403,0.12768,0.09757060000000001,1552.0,12.2435326,15.9873016,13740.0450789,120.6,7.625,15.107999999999999,0.044000000000000004,0.17800000000000002,0.516,0.044000000000000004,0.02,0.1,0.341,0.028067,0.22,0.002,0.42700000000000005,0.188,0.612,0.009000000000000001,0.439,0.002,0.003,0.867,0.0004,0.289,0.7929999999999999,0.015,0.5479999999999999,0.084,3.9,48.8,0.7,9.2,0.1,2.6,19.0,4.5,51.0,0.6,6.7,0.07,2.5,20.7
3341,25.0,45.5166667,16.85,45.35,2.5659856,0.490305,0.092421,0.10324349999999999,0.058995000000000006,0.09058250000000001,1568.0,9.668807300000001,9.2577875,12726.4094955,113.9,5.855,8.206,0.044000000000000004,0.05,0.541,0.045,0.02,0.045,0.162,0.02521,0.163,0.002,0.447,0.209,0.6970000000000001,0.009000000000000001,0.475,0.002,0.003,0.877,0.0004,0.29,0.7929999999999999,0.016,0.5429999999999999,0.083,3.2,46.9,0.7,8.3,0.08,2.8,16.7,4.5,54.0,0.8,4.9,0.06,2.8,19.2
3342,28.0,47.0,30.3,46.85,3.7773722999999997,0.464975,0.11623499999999999,0.162048,0.04608,0.0908279,1510.0,10.3072727,10.7296716,13647.524752500001,113.3,5.669,10.527000000000001,0.0,0.05,0.503,0.045,0.02,0.0,0.256,0.025897000000000003,0.205,0.002,0.48,0.188,0.65,0.013000000000000001,0.49200000000000005,0.002,0.003,0.866,0.0001,0.289,0.792,0.017,0.534,0.083,3.6,51.1,0.9,8.7,0.12,2.8,18.0,6.8,59.5,0.6,6.5,0.06,2.4,25.0
3608,30.0,47.2,31.5333333,47.033333299999995,4.1885864999999995,0.538081,0.121303,0.204,0.088764,0.0897245,1562.0,15.607250800000001,18.25,13069.9788584,112.5,5.74,21.9,0.065,0.05,0.591,0.0,0.02,0.048,0.318,0.025246,0.217,0.002,0.409,0.18100000000000002,0.606,0.01,0.44299999999999995,0.002,0.004,0.861,0.0002,0.285,0.7929999999999999,0.016,0.541,0.083,4.5,47.7,1.0,12.1,0.24,2.5,19.2,6.2,53.4,0.5,11.4,0.07,2.3,23.2
