Repository: comptech-winter-school/steel-alloying

# steel-alloying
Проект "Оптимизация процесса легирования стали" на Зимней Школе CompTech 2021

File: Gorodetskiy/second_popularity_steel.csv (part 4 of 10)
,t вып-обр,t обработка,t под током,t продувка,ПСН гр.,чист расход C,чист расход Cr,чист расход Mn,чист расход Si,чист расход V,температура первая,Ar (интенс.),N2 (интенс.),эл. энергия (интенс.),произв жидкая сталь,расход газ Ar,расход газ  N2,сыпуч известь РП,сыпуч кокс пыль УСТК,сыпуч  кокс. мелочь КМ1,сыпуч  шпат плав.,ферспл CaC2,ферспл  Mn5Si65Al0.5,ферспл SiMn18,ферспл  ферванит,ферспл  фх850А,химсталь первый Al_1,химсталь первый C_1,химсталь первый Cr_1,химсталь первый Mn_1,химсталь первый N_1,химсталь первый Si_1,химсталь первый V_1,химсталь последний Al,химсталь последний C,химсталь последний Ca,химсталь последний Cr,химсталь последний Mn,химсталь последний N,химсталь последний Si,химсталь последний V,химшлак первый Al2O3_1,химшлак первый CaO_1,химшлак первый FeO_1,химшлак первый MgO_1,химшлак первый MnO_1,химшлак первый R_1,химшлак первый SiO2_1,химшлак последний Al2O3,химшлак последний CaO,химшлак последний FeO,химшлак последний MgO,химшлак последний MnO,химшлак последний R,химшлак последний SiO2
3609,27.0,51.216666700000005,29.5,50.8833333,2.9921977,0.577075,0.131365,0.21198000000000003,0.111,0.09306360000000001,1568.0,10.6860534,10.918671400000001,12296.949152500001,116.1,6.002000000000001,12.052999999999999,0.062,0.05,0.637,0.038,0.02,0.078,0.33,0.026439999999999998,0.235,0.002,0.43200000000000005,0.18100000000000002,0.611,0.011000000000000001,0.434,0.003,0.003,0.8320000000000001,0.0002,0.28800000000000003,0.787,0.016,0.56,0.084,4.8,53.1,0.5,13.6,0.26,2.1,24.8,5.8,58.8,0.2,6.0,0.06,2.3,25.9
3610,34.0,43.1833333,24.35,43.0166667,2.9876080000000003,0.53047,0.1118,0.16127,0.08688799999999999,0.0922218,1548.0,17.0383333,16.3349088,12303.080082100001,115.0,10.222999999999999,13.44,0.09,0.05,0.585,0.049,0.02,0.063,0.251,0.025897000000000003,0.2,0.002,0.441,0.192,0.6459999999999999,0.011000000000000001,0.446,0.002,0.003,0.855,0.0002,0.28,0.7609999999999999,0.018000000000000002,0.525,0.08,4.9,51.1,0.4,9.4,0.11,2.4,21.4,4.2,54.5,0.3,8.7,0.11,2.0,27.0
3611,30.0,48.3666667,32.0166667,47.3666667,3.3760208,0.4572622,0.100061,0.124,0.066514,0.0920432,1526.0,13.3910924,17.685154100000002,11789.4846434,113.4,8.853,15.784,0.192,0.05,0.48,0.057999999999999996,0.02,0.048,0.193,0.024776,0.179,0.003,0.466,0.204,0.69,0.009000000000000001,0.48200000000000004,0.003,0.004,0.868,0.0007,0.28800000000000003,0.795,0.016,0.528,0.085,3.4,46.6,0.9,7.7,0.17,2.6,17.6,5.2,58.7,0.4,5.9,0.12,2.2,26.5
3612,33.0,48.8833333,32.033333299999995,48.716666700000005,3.1663612999999997,0.071337,0.08329099999999999,0.06763,0.0475,0.09034600000000001,1512.0,14.621602800000002,21.708337399999998,11787.096774200001,112.8,6.994,24.445999999999998,0.306,0.05,0.027000000000000003,0.046,0.02,0.043,0.105,0.02568,0.149,0.003,0.777,0.21600000000000003,0.738,0.009000000000000001,0.503,0.004,0.004,0.88,0.0004,0.29100000000000004,0.8,0.013000000000000001,0.54,0.085,7.0,54.4,0.8,7.9,0.16,2.4,22.3,5.6,59.4,0.3,6.3,0.07,2.3,26.2
3613,33.0,57.033333299999995,23.65,54.8833333,2.2102928,0.588364,0.116272,0.20539000000000002,0.181894,0.09262949999999999,1573.0,18.198925600000003,19.868786899999996,11807.188160700001,116.5,13.174000000000001,21.519000000000002,0.128,0.05,0.654,0.0,0.02,0.187,0.318,0.025391,0.20800000000000002,0.002,0.33899999999999997,0.19,0.606,0.009000000000000001,0.37799999999999995,0.004,0.004,0.871,0.0006,0.292,0.8029999999999999,0.017,0.541,0.083,4.9,51.2,0.5,13.7,0.68,1.9,26.8,5.5,58.1,0.3,5.9,0.08,2.2,25.8
3614,47.0,42.6833333,22.35,42.6833333,2.7864259,0.547926,0.101738,0.17190999999999998,0.11653599999999999,0.0923808,1564.0,13.127862,14.545671300000002,12373.1543624,116.3,6.976,12.880999999999998,0.085,0.05,0.608,0.0,0.02,0.10300000000000001,0.267,0.025608,0.182,0.002,0.41200000000000003,0.207,0.645,0.01,0.435,0.002,0.004,0.871,0.0003,0.289,0.795,0.015,0.541,0.085,5.1,51.2,0.6,17.6,0.26,2.0,25.6,5.5,58.4,0.4,6.1,0.1,2.3,25.8
3615,44.0,48.0166667,30.183333299999997,47.8666667,3.3356043,0.5533393,0.069875,0.1735,0.09496,0.092451,1532.0,9.839263800000001,11.66956,12269.0226394,115.3,6.237,10.83,0.15,0.05,0.5870000000000001,0.0,0.02,0.07,0.27,0.025571,0.125,0.002,0.435,0.231,0.6409999999999999,0.009000000000000001,0.43799999999999994,0.002,0.004,0.862,0.0002,0.29,0.799,0.015,0.5479999999999999,0.084,5.0,51.1,0.3,11.3,0.16,2.3,22.1,5.7,57.4,0.5,5.8,0.08,2.2,26.0
3616,51.0,40.8833333,21.033333300000002,40.716666700000005,3.8866466,0.49759319999999996,0.110123,0.15023,0.073142,0.08972689999999998,1551.0,18.974013199999998,22.2019967,12987.955626,111.9,12.818,14.825999999999999,0.145,0.05,0.506,0.055,0.02,0.047,0.23399999999999999,0.025318,0.19699999999999998,0.002,0.43799999999999994,0.195,0.6659999999999999,0.009000000000000001,0.483,0.002,0.004,0.872,0.0006,0.287,0.7979999999999999,0.016,0.5379999999999999,0.08199999999999999,5.6,52.5,0.3,10.4,0.09,2.4,21.7,5.9,57.1,0.7,9.7,0.15,2.3,25.2
3617,44.0,49.2,29.2,49.033333299999995,3.8228833,0.3501027,0.081055,0.12646,0.103228,0.09301219999999999,1536.0,10.7890244,14.9627077,12433.5616438,116.4,7.864,13.508,0.196,0.05,0.332,0.057999999999999996,0.02,0.102,0.196,0.025932999999999998,0.145,0.003,0.579,0.21899999999999997,0.6940000000000001,0.008,0.457,0.003,0.005,0.855,0.0003,0.28600000000000003,0.802,0.013000000000000001,0.555,0.083,7.4,58.9,0.3,9.9,0.08,3.0,19.8,5.3,57.2,0.7,6.7,0.12,2.2,25.9
3618,48.0,42.1833333,20.6666667,41.6833333,3.9280875,0.2243933,0.09894299999999999,0.10595999999999998,0.053489999999999996,0.0923744,1548.0,9.0228647,23.4825688,12806.1290323,114.7,11.444,1.422,0.08,0.179,0.071,0.068,0.02,0.036000000000000004,0.165,0.026764999999999997,0.177,0.004,0.6629999999999999,0.20199999999999999,0.698,0.006999999999999999,0.488,0.003,0.005,0.8420000000000001,0.0007,0.28300000000000003,0.7859999999999999,0.01,0.539,0.084,5.6,55.9,0.9,10.2,0.08,2.6,21.6,5.1,60.1,0.6,4.8,0.09,2.3,26.3
3619,46.0,51.4,20.8,51.2333333,4.0,0.523189,0.079937,0.105526,0.148782,0.09231410000000001,1598.0,12.546,13.1200369,12729.807692299999,114.8,6.273,15.806,0.172,0.05,0.584,0.095,0.02,0.179,0.16399999999999998,0.026693,0.14300000000000002,0.002,0.436,0.223,0.7070000000000001,0.01,0.42100000000000004,0.003,0.003,0.861,0.0003,0.29,0.805,0.015,0.546,0.085,3.9,56.0,0.3,15.9,0.12,2.2,26.0,4.5,51.8,0.8,14.1,0.13,2.1,25.7
3620,54.0,45.2333333,22.3833333,45.0666667,3.9565555,0.5109183,0.093912,0.12456600000000001,0.128724,0.0917052,1554.0,14.5027104,15.8253456,13818.3172003,114.3,11.296,11.447000000000001,0.147,0.05,0.532,0.083,0.02,0.141,0.198,0.026223000000000003,0.168,0.002,0.43200000000000005,0.20800000000000002,0.682,0.006999999999999999,0.431,0.003,0.003,0.8440000000000001,0.0004,0.287,0.8009999999999999,0.012,0.54,0.084,4.3,47.3,0.3,13.5,0.11,2.0,23.4,3.9,58.2,0.2,12.1,0.08,2.2,26.0
3621,62.0,44.033333299999995,24.1333333,43.8666667,4.2257426,0.5280060000000001,0.101738,0.15198599999999998,0.098319,0.0925725,1553.0,11.4122355,14.263791099999999,13107.1823204,114.5,8.238999999999999,10.472000000000001,0.22899999999999998,0.05,0.584,0.084,0.02,0.084,0.243,0.027018,0.182,0.002,0.44,0.2,0.657,0.008,0.45799999999999996,0.002,0.004,0.836,0.0005,0.28300000000000003,0.7929999999999999,0.015,0.545,0.084,4.6,58.9,0.6,9.9,0.12,2.3,25.4,3.9,58.2,0.2,12.1,0.08,2.2,26.0
3622,32.0,42.9,23.033333300000002,42.55,4.4358884000000005,0.41856400000000005,0.08888099999999999,0.09412000000000001,0.08089,0.0887996,1554.0,13.0554622,13.0326337,12506.2228654,110.5,7.768,10.694,0.157,0.05,0.42100000000000004,0.057999999999999996,0.02,0.08199999999999999,0.15,0.025427,0.159,0.002,0.503,0.20800000000000002,0.7040000000000001,0.008,0.47100000000000003,0.002,0.004,0.825,0.0008,0.28800000000000003,0.8029999999999999,0.015,0.536,0.083,5.6,55.7,1.1,10.7,0.17,2.4,23.7,4.4,57.6,0.3,13.8,0.11,2.3,25.5
3623,30.0,44.9,24.8666667,44.4,4.2787246,0.488288,0.105092,0.14421199999999998,0.075473,0.09189630000000001,1546.0,11.9182811,10.9119751,13005.3619303,113.9,9.091000000000001,7.796,0.18899999999999997,0.05,0.526,0.057999999999999996,0.02,0.053,0.231,0.026982,0.188,0.002,0.45,0.2,0.669,0.01,0.491,0.002,0.003,0.8540000000000001,0.003,0.289,0.7979999999999999,0.016,0.53,0.084,5.2,57.4,0.5,12.6,0.1,2.7,21.6,4.3,55.8,1.0,10.0,0.17,2.1,26.1
3624,33.0,45.033333299999995,21.716666699999998,44.85,3.8864542,0.45413100000000006,0.082173,0.036101999999999995,0.094778,0.0929648,1561.0,12.054058900000001,13.262675199999999,13170.5295472,115.7,7.507000000000001,11.568,0.16899999999999998,0.05,0.501,0.059000000000000004,0.02,0.127,0.055999999999999994,0.026801,0.147,0.002,0.505,0.223,0.765,0.008,0.46,0.003,0.004,0.845,0.0004,0.29,0.797,0.013999999999999999,0.542,0.084,3.9,56.9,0.7,13.1,0.13,2.7,21.4,5.6,54.6,1.0,10.5,0.19,2.6,21.3
3625,29.0,50.0166667,20.15,49.85,3.9087049,0.473768,0.092794,0.093878,0.106177,0.09250549999999999,1586.0,16.5020979,18.5050609,12440.6947891,115.8,13.11,16.048,0.14800000000000002,0.05,0.521,0.057999999999999996,0.02,0.12,0.149,0.02615,0.166,0.002,0.49,0.213,0.7190000000000001,0.006999999999999999,0.45899999999999996,0.003,0.003,0.848,0.0002,0.289,0.8009999999999999,0.015,0.5479999999999999,0.084,3.8,57.5,0.4,14.0,0.14,2.2,25.6,4.1,57.0,0.5,11.1,0.13,2.2,25.8
3626,27.0,48.7,22.35,48.3666667,3.6643836000000003,0.5271319999999999,0.12521600000000002,0.16836600000000002,0.158254,0.0927099,1583.0,15.1756835,17.1488095,12738.2550336,115.7,11.719000000000001,14.405,0.252,0.05,0.578,0.057999999999999996,0.02,0.16699999999999998,0.268,0.026223000000000003,0.22399999999999998,0.002,0.45,0.19,0.6509999999999999,0.009000000000000001,0.425,0.002,0.003,0.841,0.0002,0.294,0.8029999999999999,0.019,0.5539999999999999,0.08199999999999999,3.9,51.6,0.5,14.0,0.2,2.0,25.2,4.0,55.0,0.5,11.9,0.21,2.1,26.8
3648,5.0,47.8833333,22.65,47.5666667,3.0561519,0.558501,0.149253,0.2277835,0.1718,0.0924563,1629.0,11.2298507,14.473521100000001,11708.6092715,115.4,13.376,5.709,0.315,0.05,0.61,0.049,0.02,0.16899999999999998,0.36200000000000004,0.02615,0.267,0.001,0.426,0.166,0.5920000000000001,0.009000000000000001,0.391,0.002,0.003,0.862,0.0002,0.289,0.794,0.013999999999999999,0.537,0.083,2.9,46.7,1.2,19.7,0.34,1.7,26.8,4.5,58.0,0.3,10.1,0.08,2.2,26.3
3649,5.0,42.85,17.65,42.6666667,2.0,0.49751999999999996,0.12857000000000002,0.1640935,0.118151,0.091037,1617.0,14.5898799,14.987041,11534.2776204,113.7,9.451,11.565,0.051,0.05,0.541,0.05,0.02,0.113,0.261,0.026114,0.23,0.001,0.47100000000000003,0.182,0.649,0.01,0.431,0.002,0.003,0.85,0.0002,0.29,0.804,0.015,0.5479999999999999,0.083,3.5,51.4,0.9,22.1,0.19,2.1,24.7,4.5,57.7,0.5,9.6,0.12,2.2,26.1
3650,6.0,51.0166667,24.7,50.85,3.7201796999999996,0.497762,0.10285599999999999,0.1385005,0.081515,0.0931042,1576.0,11.9809145,11.4992218,12738.4615385,115.9,10.044,9.851,0.131,0.05,0.547,0.076,0.02,0.067,0.221,0.027163,0.184,0.002,0.43700000000000006,0.203,0.665,0.008,0.456,0.002,0.003,0.8759999999999999,0.0001,0.29,0.7909999999999999,0.013000000000000001,0.537,0.084,3.2,50.5,0.5,10.5,0.13,2.7,18.9,5.3,58.7,0.9,7.3,0.07,2.7,21.8
3651,14.0,44.5166667,21.9833333,44.5166667,2.0,0.46065500000000004,0.069875,0.0697045,0.098315,0.0923904,1578.0,16.400114900000002,16.2464516,12181.0462472,115.3,15.857999999999999,8.394,0.078,0.05,0.51,0.083,0.02,0.12300000000000001,0.109,0.026258999999999998,0.125,0.002,0.466,0.231,0.727,0.008,0.447,0.003,0.003,0.87,0.0001,0.28800000000000003,0.7879999999999999,0.011000000000000001,0.546,0.084,4.8,58.9,0.9,10.3,0.1,2.7,22.0,4.5,48.9,0.5,12.5,0.14,2.5,19.4
3652,16.0,42.55,19.2333333,42.216666700000005,2.7094943,0.382311,0.082173,0.06959800000000001,0.068126,0.09071239999999998,1569.0,10.9051585,8.9310722,12181.9757366,112.6,9.748,4.535,0.079,0.05,0.41100000000000003,0.075,0.02,0.076,0.11,0.025897000000000003,0.147,0.001,0.531,0.21899999999999997,0.721,0.008,0.46399999999999997,0.002,0.003,0.8540000000000001,0.0001,0.29100000000000004,0.787,0.013000000000000001,0.532,0.083,3.2,58.0,0.5,10.4,0.13,2.3,25.8,5.0,49.2,0.7,8.3,0.06,2.4,20.2
3653,7.0,44.3833333,14.366666699999998,44.216666700000005,1.2730245,0.49364399999999997,0.11068199999999999,0.17648699999999998,0.119673,0.09011749999999999,1613.0,8.9804795,13.329189800000002,11597.679814399999,111.8,8.741,6.672000000000001,0.08,0.05,0.539,0.047,0.02,0.11,0.281,0.026042000000000003,0.198,0.002,0.467,0.192,0.628,0.009000000000000001,0.434,0.002,0.003,0.856,0.0001,0.28600000000000003,0.789,0.013999999999999999,0.5379999999999999,0.084,3.6,51.4,0.6,15.7,0.19,2.1,24.5,5.2,55.6,0.9,11.1,0.12,2.4,23.2
3654,10.0,47.3666667,21.9833333,47.0166667,3.1050477,0.47675200000000006,0.119626,0.163024,0.073577,0.0914003,1559.0,11.0088089,10.0582915,12396.664139499999,113.8,9.859,6.672000000000001,0.0,0.05,0.517,0.048,0.02,0.044000000000000004,0.261,0.026223000000000003,0.214,0.002,0.452,0.191,0.649,0.009000000000000001,0.46399999999999997,0.003,0.004,0.856,0.0003,0.292,0.79,0.013999999999999999,0.54,0.084,3.4,47.2,1.0,12.9,0.13,2.6,18.3,4.2,57.3,0.6,9.0,0.15,2.2,25.6
3655,13.0,44.35,20.65,44.0,2.0872981,0.48590500000000003,0.12018499999999999,0.16882149999999999,0.109199,0.09266160000000001,1589.0,13.1023398,11.9973913,10939.4673123,115.6,10.732999999999999,7.665000000000001,0.14600000000000002,0.05,0.528,0.07100000000000001,0.02,0.09699999999999999,0.26899999999999996,0.026874,0.215,0.002,0.47200000000000003,0.188,0.644,0.009000000000000001,0.447,0.002,0.004,0.866,0.0002,0.287,0.8,0.013999999999999999,0.536,0.08199999999999999,5.4,56.9,0.6,14.0,0.13,2.6,21.7,4.8,57.8,0.6,7.7,0.18,2.2,26.3
3656,13.0,43.85,23.3,43.85,3.3337379,0.44601199999999996,0.09726599999999999,0.117459,0.105822,0.0942787,1561.0,24.133012,21.4505034,12082.4034335,116.9,22.256,14.205,0.16899999999999998,0.05,0.485,0.059000000000000004,0.02,0.114,0.18600000000000003,0.027488,0.174,0.002,0.501,0.209,0.688,0.006999999999999999,0.465,0.002,0.003,0.865,0.0004,0.287,0.787,0.013999999999999999,0.527,0.084,4.3,59.8,0.8,8.0,0.13,2.9,20.9,4.5,52.8,0.7,11.6,0.16,2.5,20.7
3657,13.0,50.8833333,25.85,49.8833333,3.5165462,0.441622,0.12521600000000002,0.1538625,0.103755,0.09022580000000001,1556.0,8.9078387,8.6702703,12118.3752418,113.1,10.922,3.208,0.14800000000000002,0.05,0.473,0.087,0.02,0.095,0.245,0.026223000000000003,0.22399999999999998,0.001,0.49700000000000005,0.183,0.647,0.01,0.449,0.002,0.003,0.851,0.0002,0.289,0.792,0.013000000000000001,0.5429999999999999,0.084,3.9,58.0,0.5,14.8,0.13,2.6,22.4,3.3,55.6,0.4,11.6,0.18,2.1,26.5
3658,19.0,44.55,21.1333333,44.216666700000005,3.6033665999999998,0.4676219,0.077142,0.1036045,0.09491000000000001,0.091712,1570.0,15.0525,13.9749728,11955.5205047,113.6,6.69,14.27,0.083,0.05,0.47700000000000004,0.036000000000000004,0.02,0.10300000000000001,0.16399999999999998,0.027199,0.138,0.002,0.47,0.221,0.7,0.01,0.46399999999999997,0.002,0.003,0.868,0.0004,0.285,0.79,0.013999999999999999,0.5479999999999999,0.083,4.1,58.9,0.6,11.7,0.08,2.7,21.7,5.2,55.8,1.0,7.3,0.08,2.1,26.6
3659,21.0,48.5166667,21.0166667,48.1833333,3.0,0.442754,0.088322,0.13297799999999999,0.108855,0.09122639999999999,1570.0,11.5464706,11.7200524,12138.9373513,113.7,8.724,9.936,0.085,0.05,0.48200000000000004,0.054000000000000006,0.02,0.11199999999999999,0.21100000000000002,0.025897000000000003,0.158,0.002,0.466,0.214,0.6859999999999999,0.008,0.452,0.002,0.003,0.865,0.0006,0.289,0.804,0.013999999999999999,0.5589999999999999,0.08199999999999999,3.7,52.6,0.4,11.0,0.09,2.8,18.6,6.2,57.5,0.5,10.4,0.06,2.7,21.3
3660,28.0,44.1833333,19.6333333,44.0,3.0,0.42053670000000004,0.099502,0.103308,0.108303,0.0926411,1572.0,13.7444668,17.731194100000003,12331.0696095,115.2,7.59,15.963,0.084,0.05,0.433,0.059000000000000004,0.02,0.124,0.163,0.026837,0.17800000000000002,0.002,0.505,0.21100000000000002,0.711,0.009000000000000001,0.45299999999999996,0.002,0.004,0.8540000000000001,0.0006,0.293,0.797,0.016,0.541,0.081,5.0,60.4,0.4,9.9,0.08,2.9,20.7,3.2,55.7,0.4,11.4,0.18,2.1,27.1
3661,28.0,53.2,26.5333333,52.85,4.3120205,0.437246,0.101738,0.152475,0.148929,0.0931203,1571.0,12.5290909,13.1666264,12645.2261307,116.4,4.593999999999999,18.148,0.28800000000000003,0.05,0.47200000000000003,0.059000000000000004,0.02,0.166,0.24100000000000002,0.026693,0.182,0.002,0.508,0.20199999999999999,0.669,0.009000000000000001,0.436,0.002,0.004,0.835,0.0003,0.28600000000000003,0.8,0.013999999999999999,0.535,0.081,9.4,55.5,1.1,16.3,0.1,2.8,20.1,4.5,58.1,0.5,16.9,0.11,2.2,25.9
3662,39.0,45.7,21.6666667,45.033333299999995,3.8236364000000003,0.40724940000000004,0.08943999999999999,0.041063499999999996,0.063398,0.08959960000000002,1558.0,5.8751625,6.659747500000001,12536.307692299999,111.3,6.275,2.638,0.14400000000000002,0.05,0.414,0.084,0.02,0.081,0.064,0.025318,0.16,0.002,0.505,0.209,0.745,0.008,0.47700000000000004,0.003,0.004,0.8490000000000001,0.0002,0.287,0.785,0.013000000000000001,0.547,0.08199999999999999,4.4,60.3,0.6,9.6,0.07,2.8,21.4,5.1,63.3,0.5,4.4,0.06,2.8,22.8
3663,43.0,43.85,22.7,43.35,3.8612888999999995,0.263359,0.096707,0.057481500000000005,0.103899,0.09268799999999999,1544.0,14.6869307,14.936933499999999,13038.7665198,115.4,8.241,12.908,0.084,0.05,0.262,0.059000000000000004,0.02,0.13699999999999998,0.08900000000000001,0.026295,0.17300000000000001,0.002,0.657,0.205,0.741,0.006999999999999999,0.45399999999999996,0.004,0.004,0.852,0.0007,0.28600000000000003,0.7909999999999999,0.013999999999999999,0.544,0.085,4.0,52.1,0.8,6.6,0.1,2.8,18.4,4.1,50.2,1.0,6.5,0.13,2.8,17.8
3664,43.0,42.2666667,20.85,42.1,3.8041958,0.43691899999999995,0.074347,0.0669665,0.112954,0.0926082,1553.0,11.501936599999999,12.4708696,13312.230215799998,115.7,7.2589999999999995,9.561,0.085,0.05,0.48,0.057,0.02,0.147,0.10400000000000001,0.026114,0.133,0.002,0.51,0.226,0.735,0.009000000000000001,0.44299999999999995,0.003,0.004,0.8440000000000001,0.0004,0.28600000000000003,0.7929999999999999,0.016,0.5539999999999999,0.084,4.1,57.1,0.4,9.6,0.08,2.7,21.1,5.3,55.4,0.9,5.7,0.08,2.6,21.7
3665,42.0,45.6333333,21.5,45.466666700000005,3.5190713,0.5130691,0.125775,0.2019095,0.149203,0.0940882,1565.0,14.378333300000001,15.5554054,12044.651162799999,117.4,8.627,14.069,0.127,0.05,0.516,0.059000000000000004,0.02,0.145,0.321,0.026619999999999998,0.225,0.002,0.451,0.19,0.629,0.01,0.42100000000000004,0.002,0.003,0.845,0.0005,0.29100000000000004,0.7979999999999999,0.016,0.544,0.08199999999999999,3.2,57.5,0.3,13.1,0.1,2.2,26.0,5.2,54.9,0.7,6.5,0.08,2.5,22.4
3666,19.0,48.0166667,23.6833333,47.7,3.4822222000000003,0.4953605,0.113477,0.185379,0.155514,0.09415,1567.0,15.184892699999999,15.648760099999999,12540.4644616,116.8,9.828,14.549000000000001,0.125,0.05,0.49200000000000005,0.057999999999999996,0.02,0.162,0.294,0.027344,0.203,0.002,0.46,0.195,0.639,0.01,0.423,0.003,0.004,0.848,0.0002,0.287,0.8029999999999999,0.017,0.557,0.086,4.7,47.0,1.0,22.1,0.46,2.2,21.4,3.9,55.5,0.6,10.3,0.17,2.1,25.9
3667,20.0,46.033333299999995,21.1333333,45.35,4.0,0.49040870000000003,0.105651,0.13867100000000002,0.088621,0.0898867,1564.0,13.1424367,10.3522124,12935.0157729,111.0,12.405,5.849,0.085,0.05,0.502,0.07,0.02,0.078,0.221,0.025969,0.18899999999999997,0.002,0.44299999999999995,0.2,0.677,0.01,0.47100000000000003,0.003,0.003,0.856,0.0003,0.295,0.825,0.013000000000000001,0.562,0.086,3.9,58.1,0.6,18.5,0.13,2.6,22.0,3.6,56.5,0.6,11.6,0.16,2.1,26.5
3696,9.0,100.25,37.5666667,100.08333329999999,3.2329836,0.657378,0.148694,0.2882685,0.246375,0.0938346,1621.0,9.3763381,16.7799607,12227.8615794,113.9,15.036,33.215,0.715,0.309,0.506,0.053,0.02,0.259,0.457,0.025716000000000003,0.266,0.001,0.40399999999999997,0.161,0.5379999999999999,0.01,0.33899999999999997,0.002,0.003,0.863,0.0002,0.29100000000000004,0.809,0.018000000000000002,0.5379999999999999,0.08,3.9,43.0,1.2,14.9,1.7,1.6,27.3,3.6,48.6,0.6,10.3,0.23,2.0,24.1
3698,9.0,59.533333299999995,34.6833333,59.1666667,3.6326894999999997,0.530185,0.081055,0.139262,0.087502,0.0929181,1529.0,10.3517849,11.0542536,12125.132148,115.9,13.049000000000001,7.652,0.19899999999999998,0.05,0.591,0.066,0.02,0.076,0.222,0.026439999999999998,0.145,0.002,0.42700000000000005,0.21899999999999997,0.672,0.012,0.457,0.002,0.002,0.882,0.0001,0.28800000000000003,0.7979999999999999,0.013999999999999999,0.519,0.083,4.2,56.8,1.1,13.1,0.1,2.5,23.0,5.3,57.3,0.5,8.4,0.08,2.2,25.8
3699,18.0,52.033333299999995,23.15,51.8666667,2.5787139999999997,0.482004,0.11068199999999999,0.166506,0.089946,0.09064130000000001,1571.0,8.213255,7.0355906,11756.3714903,113.7,5.439,7.446000000000001,0.052000000000000005,0.05,0.525,0.04,0.02,0.068,0.266,0.024993,0.198,0.002,0.45899999999999996,0.19699999999999998,0.648,0.013000000000000001,0.45399999999999996,0.002,0.003,0.882,0.0001,0.292,0.802,0.016,0.537,0.083,6.4,51.2,1.1,17.2,0.2,2.7,19.3,8.3,51.0,0.7,23.2,0.14,2.8,18.5
3700,21.0,50.033333299999995,27.15,49.533333299999995,3.3536501000000003,0.47851099999999996,0.09894299999999999,0.137458,0.089567,0.09290230000000001,1540.0,8.2836735,8.9191759,11246.408839799999,116.4,9.02,4.69,0.071,0.05,0.524,0.045,0.02,0.08,0.21899999999999997,0.026077999999999997,0.177,0.002,0.46,0.204,0.669,0.01,0.449,0.002,0.003,0.88,0.0005,0.28800000000000003,0.787,0.015,0.527,0.083,4.6,51.2,0.8,11.9,0.19,2.8,18.5,5.9,56.3,0.7,8.5,0.07,2.5,22.5
3701,24.0,46.3666667,23.3333333,46.2,3.6020627,0.34525700000000004,0.094471,0.069629,0.069418,0.09340010000000001,1531.0,9.597723,13.3322304,12517.714285700002,116.7,5.62,12.536,0.0,0.05,0.363,0.052000000000000005,0.02,0.078,0.11,0.026295,0.16899999999999998,0.003,0.579,0.214,0.727,0.009000000000000001,0.47100000000000003,0.003,0.004,0.8690000000000001,0.0003,0.292,0.7879999999999999,0.015,0.537,0.084,3.6,40.4,2.7,4.4,0.1,2.7,15.2,4.8,61.7,1.0,4.0,0.11,2.7,23.2
3702,25.0,47.033333299999995,22.7,46.8833333,2.9923896,0.504152,0.10285599999999999,0.1608925,0.087743,0.0932405,1536.0,9.659405900000001,10.1904382,12282.819383299999,116.9,5.42,9.947000000000001,0.052000000000000005,0.05,0.5539999999999999,0.052000000000000005,0.02,0.067,0.257,0.025932999999999998,0.184,0.002,0.45799999999999996,0.20600000000000002,0.655,0.011000000000000001,0.465,0.002,0.003,0.875,0.0003,0.293,0.797,0.013999999999999999,0.546,0.084,4.2,55.9,0.7,11.9,0.21,2.6,21.7,5.3,55.0,0.4,11.9,0.09,2.2,24.8
3704,31.0,47.5,24.783333300000002,47.5,2.8217874,0.41901000000000005,0.08943999999999999,0.1194665,0.086488,0.0921166,1537.0,18.680718399999996,14.058823499999999,11143.779421700001,115.7,15.312999999999999,11.95,0.125,0.05,0.45299999999999996,0.043,0.02,0.083,0.19,0.02521,0.16,0.002,0.488,0.212,0.69,0.009000000000000001,0.46399999999999997,0.002,0.004,0.868,0.0004,0.287,0.794,0.015,0.521,0.083,5.0,57.5,0.8,15.0,0.2,3.1,18.4,4.0,58.1,0.4,10.4,0.11,2.2,26.3
3705,29.0,48.6833333,26.4166667,48.35,3.4181123999999996,0.490217,0.12801099999999999,0.1911205,0.111551,0.0950955,1527.0,10.609900999999999,10.9301075,12371.735015799999,118.9,7.144,10.165,0.16699999999999998,0.05,0.531,0.046,0.02,0.091,0.305,0.026619999999999998,0.22899999999999998,0.002,0.451,0.185,0.632,0.012,0.452,0.002,0.003,0.8640000000000001,0.0002,0.29,0.7909999999999999,0.016,0.526,0.084,4.3,38.0,0.9,9.6,0.17,2.6,14.6,4.2,57.1,0.7,9.6,0.15,2.2,26.6
3706,30.0,47.5166667,23.0166667,47.3833333,3.5104214999999996,0.429108,0.11515399999999999,0.1637215,0.102647,0.09400639999999999,1537.0,10.1059459,8.2193851,12554.3808834,117.5,6.232,7.797000000000001,0.051,0.05,0.45899999999999996,0.078,0.02,0.08900000000000001,0.261,0.026693,0.20600000000000002,0.002,0.517,0.196,0.654,0.01,0.456,0.003,0.003,0.858,0.0002,0.289,0.79,0.013000000000000001,0.532,0.084,4.3,56.0,0.8,12.5,0.15,2.4,23.6,4.2,50.0,0.7,12.6,0.13,2.3,21.5
3707,30.0,53.9,24.3333333,53.55,2.8828926,0.45952299999999996,0.117949,0.189272,0.086011,0.09265,1543.0,8.6752819,7.9020489000000005,11769.041095899998,116.2,5.557,8.892000000000001,0.052000000000000005,0.05,0.495,0.046,0.02,0.052000000000000005,0.303,0.026223000000000003,0.21100000000000002,0.002,0.47,0.191,0.63,0.011000000000000001,0.46299999999999997,0.002,0.003,0.867,0.0002,0.29100000000000004,0.799,0.015,0.542,0.083,4.0,50.5,0.4,11.5,0.12,2.3,22.1,5.3,53.5,0.5,7.1,0.07,2.3,23.0
3709,31.0,48.55,24.55,48.3666667,2.8102113999999996,0.433616,0.090558,0.11529849999999998,0.093029,0.0922186,1536.0,10.316211599999999,10.4011662,11789.8167006,116.2,6.7170000000000005,9.91,0.0,0.05,0.47100000000000003,0.057,0.02,0.095,0.183,0.025571,0.162,0.002,0.493,0.21,0.6890000000000001,0.009000000000000001,0.451,0.003,0.003,0.866,0.0002,0.287,0.7929999999999999,0.013999999999999999,0.528,0.084,5.0,48.3,1.3,11.5,0.29,2.7,17.9,4.8,51.2,1.0,9.7,0.17,2.1,25.9
3710,39.0,43.55,17.15,43.3666667,3.1022605,0.435464,0.093912,0.1323715,0.109328,0.0897872,1574.0,14.6207715,14.2417241,12003.4985423,116.4,16.424,4.589,0.085,0.05,0.47200000000000003,0.055999999999999994,0.02,0.113,0.21,0.027163,0.16799999999999998,0.002,0.483,0.20800000000000002,0.6759999999999999,0.006999999999999999,0.44799999999999995,0.003,0.004,0.883,0.0004,0.287,0.7929999999999999,0.012,0.551,0.081,3.8,47.9,0.5,10.0,0.18,2.2,21.3,4.2,57.8,0.6,11.7,0.1,2.2,26.3
3711,39.0,49.4,19.85,49.0666667,3.5294117999999997,0.504016,0.112918,0.1872915,0.157971,0.0938311,1585.0,10.9384615,15.645211100000001,12498.740554200001,116.8,4.503,19.148,0.239,0.05,0.551,0.055999999999999994,0.02,0.165,0.297,0.026619999999999998,0.20199999999999999,0.001,0.466,0.192,0.627,0.01,0.4,0.002,0.003,0.828,0.0005,0.285,0.794,0.019,0.544,0.084,4.0,48.9,0.5,13.8,0.38,1.9,25.2,4.3,56.2,0.2,9.2,0.06,2.1,27.0
3712,40.0,43.55,21.35,43.3833333,3.8663004,0.4008949,0.071552,0.092174,0.10777300000000001,0.0938852,1563.0,12.686802,14.396171599999999,12182.669789200001,116.6,8.331,11.280999999999999,0.146,0.05,0.42100000000000004,0.055999999999999994,0.02,0.128,0.145,0.026476,0.128,0.003,0.518,0.226,0.72,0.008,0.457,0.002,0.003,0.836,0.0004,0.282,0.7909999999999999,0.017,0.544,0.084,4.0,50.1,0.4,8.7,0.1,2.5,19.8,4.3,51.0,0.4,9.0,0.11,2.6,19.6
3713,31.0,49.7333333,19.5833333,49.216666700000005,3.6255259,0.44972,0.11739000000000001,0.162369,0.09777899999999999,0.0912645,1568.0,6.7991582,14.225605499999999,12411.574468100001,114.0,9.872,1.1420000000000001,0.0,0.204,0.35100000000000003,0.061,0.02,0.08199999999999999,0.259,0.026258999999999998,0.21,0.002,0.485,0.185,0.645,0.011000000000000001,0.439,0.003,0.003,0.8340000000000001,0.0003,0.29100000000000004,0.799,0.013999999999999999,0.532,0.083,3.4,58.5,0.3,11.5,0.1,2.3,25.6,4.1,54.3,0.6,10.1,0.1,2.3,23.6
3714,35.0,49.216666700000005,25.716666699999998,49.05,4.1144188999999995,0.47759799999999997,0.12801099999999999,0.172815,0.146886,0.093435,1543.0,11.7464286,10.5506605,12636.1633182,116.6,9.867,8.209,0.209,0.05,0.504,0.055,0.02,0.154,0.27399999999999997,0.026476,0.22899999999999998,0.002,0.44799999999999995,0.183,0.6409999999999999,0.009000000000000001,0.414,0.002,0.003,0.845,0.0002,0.28800000000000003,0.7959999999999999,0.013999999999999999,0.531,0.08199999999999999,4.6,49.5,0.7,10.9,0.13,2.4,20.6,3.7,58.9,0.3,11.9,0.1,2.2,26.4
3715,40.0,47.5666667,23.8833333,47.2333333,4.3965442999999995,0.4599611,0.119626,0.1883515,0.124898,0.0945643,1534.0,12.1442225,14.019134099999999,13189.113747399999,118.5,9.459,11.152999999999999,0.22,0.05,0.45299999999999996,0.061,0.02,0.113,0.3,0.026619999999999998,0.214,0.003,0.495,0.192,0.6459999999999999,0.009000000000000001,0.455,0.002,0.003,0.84,0.0006,0.287,0.794,0.013999999999999999,0.528,0.08199999999999999,5.6,57.3,1.8,9.5,0.11,2.7,21.3,3.9,58.1,0.5,9.2,0.1,2.2,26.2
3728,28.0,44.8666667,24.466666699999998,44.8666667,4.375136299999999,0.454341,0.09894299999999999,0.1721665,0.11705299999999999,0.0912975,1584.0,10.0766144,16.9332079,13816.3487738,114.0,8.929,10.0,0.214,0.066,0.479,0.048,0.02,0.107,0.273,0.026764999999999997,0.177,0.001,0.45399999999999996,0.20600000000000002,0.647,0.008,0.43700000000000006,0.003,0.003,0.8370000000000001,0.0003,0.294,0.805,0.016,0.529,0.083,4.9,53.6,0.9,15.2,0.17,2.1,25.4,4.5,45.9,1.0,11.7,0.14,2.1,21.7
3729,19.0,51.1833333,22.6333333,50.5166667,3.0,0.504428,0.08720399999999999,0.092015,0.109324,0.0933279,1591.0,9.2752941,9.6936191,12202.3564065,116.3,4.8180000000000005,10.802999999999999,0.085,0.05,0.56,0.037000000000000005,0.02,0.13,0.14400000000000002,0.025932999999999998,0.156,0.002,0.441,0.21600000000000003,0.71,0.011000000000000001,0.444,0.003,0.004,0.8420000000000001,0.0003,0.289,0.792,0.017,0.5429999999999999,0.084,5.2,52.1,1.1,18.4,0.24,2.1,24.5,5.9,45.4,0.5,10.3,0.08,2.1,21.5
3730,35.0,49.533333299999995,29.3333333,49.35,4.4744470000000005,0.41958199999999995,0.108446,0.12628150000000002,0.114482,0.0904852,1533.0,10.2615222,8.236792699999999,13933.6363636,113.4,5.393,9.017000000000001,0.20800000000000002,0.05,0.45,0.027000000000000003,0.02,0.12300000000000001,0.19899999999999998,0.025318,0.19399999999999998,0.002,0.469,0.19699999999999998,0.674,0.01,0.44799999999999995,0.002,0.003,0.857,0.0001,0.289,0.7929999999999999,0.015,0.523,0.083,5.2,51.0,1.9,19.1,0.91,2.2,23.2,8.3,52.1,0.8,13.5,0.12,2.2,23.7
3732,32.0,45.1833333,19.85,45.0166667,3.1712597999999996,0.49872700000000003,0.12801099999999999,0.18038800000000002,0.144476,0.09525239999999999,1577.0,14.406391500000002,13.4214149,12525.9445844,118.5,9.016,11.699000000000002,0.061,0.05,0.542,0.0,0.02,0.146,0.285,0.027705,0.22899999999999998,0.002,0.473,0.184,0.634,0.011000000000000001,0.415,0.002,0.003,0.845,0.0001,0.28800000000000003,0.792,0.016,0.5429999999999999,0.083,4.3,52.6,1.0,17.5,0.26,2.2,24.3,4.7,46.7,0.5,10.7,0.07,2.0,23.3
3733,33.0,41.35,20.3,41.35,3.3287616,0.49119399999999996,0.116272,0.12578050000000002,0.119474,0.0926104,1560.0,24.9555035,18.873773,12735.9605911,116.0,8.88,13.673,0.066,0.05,0.537,0.068,0.02,0.131,0.198,0.025861000000000002,0.20800000000000002,0.002,0.434,0.195,0.675,0.011000000000000001,0.444,0.002,0.003,0.8370000000000001,0.0004,0.28800000000000003,0.782,0.018000000000000002,0.5329999999999999,0.083,4.4,48.8,1.0,11.6,0.18,2.1,22.8,5.2,53.4,0.4,12.9,0.13,2.1,25.2
3734,28.0,48.216666700000005,22.3166667,48.216666700000005,3.8397351000000004,0.47223000000000004,0.10620999999999998,0.11137449999999999,0.11413399999999999,0.0923577,1544.0,9.9877072,13.0493384,13047.647498100001,115.6,6.861000000000001,12.328,0.0,0.05,0.516,0.025,0.02,0.129,0.175,0.026258999999999998,0.19,0.002,0.41700000000000004,0.196,0.695,0.01,0.42,0.003,0.004,0.894,0.0005,0.28600000000000003,0.807,0.017,0.5489999999999999,0.087,5.1,49.7,1.2,21.4,0.61,2.2,22.6,5.7,48.7,0.8,7.2,0.09,2.2,21.7
3735,34.0,53.55,27.516666700000002,53.3833333,2.4062556,0.498332,0.13639600000000002,0.1796545,0.13977799999999999,0.0917562,1554.0,10.671480099999998,17.2697872,12071.2295578,113.8,14.78,6.7639999999999985,0.19,0.05,0.54,0.031,0.02,0.139,0.28400000000000003,0.027163,0.244,0.001,0.435,0.175,0.623,0.012,0.40700000000000003,0.002,0.002,0.833,0.0002,0.28800000000000003,0.782,0.016,0.532,0.083,3.9,46.3,0.5,17.5,0.51,1.8,25.8,4.3,58.2,0.5,9.4,0.1,2.2,26.8
3736,32.0,43.05,16.05,41.6833333,1.2892466999999999,0.513549,0.102297,0.11838900000000001,0.12188399999999999,0.09218330000000001,1594.0,5.5085811,7.4204082,11757.0093458,114.8,7.204,0.303,0.11599999999999999,0.135,0.494,0.05,0.02,0.138,0.18600000000000003,0.026512,0.183,0.002,0.43700000000000006,0.203,0.682,0.011000000000000001,0.418,0.002,0.003,0.858,0.0002,0.28800000000000003,0.785,0.015,0.545,0.083,3.9,39.7,1.2,12.3,0.19,2.1,19.0,5.5,53.3,0.7,14.3,0.06,2.2,24.6
3737,47.0,44.7,25.6666667,44.5166667,4.4353712,0.496374,0.133042,0.18525899999999998,0.16638,0.0929448,1539.0,11.1581633,11.929330300000002,12497.142857100001,115.9,8.505,8.609,0.358,0.05,0.5379999999999999,0.049,0.02,0.17800000000000002,0.292,0.026295,0.23800000000000002,0.001,0.441,0.17600000000000002,0.623,0.011000000000000001,0.39,0.002,0.003,0.8490000000000001,0.0007,0.28800000000000003,0.795,0.015,0.535,0.084,3.5,48.3,0.6,17.2,0.81,1.8,27.1,4.1,57.2,0.7,9.7,0.12,2.2,27.2
3739,28.0,42.033333299999995,23.9166667,41.8666667,4.0939828,0.492728,0.126334,0.1765395,0.08757000000000001,0.0914319,1531.0,11.8750853,13.2701124,13579.651567899999,114.2,7.732,9.842,0.076,0.05,0.535,0.0,0.02,0.059000000000000004,0.281,0.025897000000000003,0.226,0.002,0.44299999999999995,0.18100000000000002,0.631,0.012,0.451,0.002,0.003,0.858,0.0001,0.28800000000000003,0.7879999999999999,0.016,0.542,0.083,4.6,47.7,0.6,11.9,0.12,2.3,20.4,5.2,50.2,0.4,5.4,0.07,2.4,21.3
3740,19.0,46.033333299999995,21.783333300000002,45.8666667,2.0,0.48182700000000006,0.11683099999999999,0.21076,0.168428,0.08982180000000001,1573.0,11.271394,12.4177366,12218.515684799999,111.8,7.771,10.424000000000001,0.20800000000000002,0.05,0.522,0.0,0.02,0.17,0.33299999999999996,0.025969,0.209,0.001,0.45,0.187,0.59,0.01,0.382,0.002,0.002,0.84,0.0003,0.28600000000000003,0.7909999999999999,0.017,0.5489999999999999,0.084,3.2,44.9,0.5,21.1,1.2,1.6,28.0,4.3,48.6,0.8,11.4,0.11,2.5,19.1
3741,9.0,57.3666667,30.183333299999997,56.35,3.9114977,0.529466,0.129688,0.19507249999999998,0.08380599999999999,0.09127489999999999,1535.0,6.337136699999999,4.1794521,13203.313086700002,114.0,9.812000000000001,1.3559999999999999,0.075,0.05,0.579,0.022000000000000002,0.02,0.045,0.311,0.025932999999999998,0.23199999999999998,0.002,0.436,0.17800000000000002,0.613,0.01,0.45299999999999996,0.003,0.003,0.843,0.0002,0.285,0.787,0.016,0.5429999999999999,0.08199999999999999,3.9,50.5,0.7,8.4,0.1,2.5,20.2,5.6,59.4,1.0,4.2,0.08,2.3,26.0
3742,18.0,42.0166667,25.0,41.6833333,4.2120344,0.512041,0.11571300000000001,0.197392,0.12873199999999999,0.0919447,1538.0,11.833426600000001,11.8386555,13005.6,115.1,9.401,7.044,0.171,0.05,0.56,0.07400000000000001,0.02,0.114,0.313,0.025751999999999997,0.207,0.001,0.426,0.191,0.611,0.011000000000000001,0.423,0.003,0.003,0.8490000000000001,0.0001,0.29600000000000004,0.8009999999999999,0.016,0.542,0.08199999999999999,3.5,51.5,0.4,12.6,0.26,2.1,24.1,4.3,53.6,0.9,12.2,0.1,2.2,24.6
3743,8.0,41.9,19.2666667,41.5666667,3.5494816,0.436413,0.067639,0.0570615,0.101406,0.0915946,1569.0,11.2926841,7.539297099999999,12522.1453287,113.8,13.592,1.311,0.094,0.05,0.48100000000000004,0.078,0.02,0.133,0.08800000000000001,0.026331,0.121,0.002,0.496,0.231,0.735,0.011000000000000001,0.45299999999999996,0.002,0.003,0.866,0.0002,0.29,0.7929999999999999,0.013999999999999999,0.5429999999999999,0.083,3.6,57.3,0.3,13.3,0.15,2.3,25.3,4.6,51.8,1.0,9.1,0.07,2.5,20.7
3744,7.0,41.6833333,19.5833333,41.5166667,2.0,0.26509499999999997,0.047514999999999995,0.0361265,0.082678,0.0921683,1568.0,12.3173913,12.578382699999999,11792.6808511,114.6,8.499,8.728,0.094,0.05,0.27399999999999997,0.084,0.02,0.113,0.055,0.026258999999999998,0.085,0.003,0.633,0.251,0.755,0.01,0.46799999999999997,0.003,0.004,0.862,0.0004,0.292,0.787,0.013999999999999999,0.54,0.085,4.1,50.1,0.4,8.4,0.09,2.9,17.0,5.8,61.3,0.5,7.9,0.05,2.8,21.7
3745,6.0,43.8833333,17.1666667,43.716666700000005,2.0,0.419401,0.048632999999999996,0.043766,0.09060399999999999,0.09009,1589.0,13.0151613,15.501084599999999,11687.7669903,112.3,8.966000000000001,11.91,0.08,0.05,0.46399999999999997,0.085,0.02,0.122,0.067,0.026801,0.087,0.002,0.514,0.248,0.747,0.01,0.45799999999999996,0.003,0.003,0.86,0.001,0.29100000000000004,0.7929999999999999,0.02,0.5589999999999999,0.08199999999999999,3.5,46.0,1.0,11.6,0.15,2.3,20.0,4.0,49.0,0.8,7.3,0.09,2.6,19.2
3746,5.0,43.033333299999995,23.1166667,42.7,2.6598382999999997,0.254992,0.10285599999999999,0.1707335,0.052570000000000006,0.0912505,1562.0,7.8107746,5.217585700000001,11674.693583299999,112.8,8.095,1.945,0.0,0.05,0.24600000000000002,0.10800000000000001,0.02,0.006999999999999999,0.273,0.025932999999999998,0.184,0.003,0.654,0.2,0.633,0.009000000000000001,0.485,0.002,0.003,0.843,0.0003,0.28600000000000003,0.7759999999999999,0.01,0.542,0.083,4.0,63.5,0.1,8.2,0.07,2.8,22.5,5.4,61.2,0.7,4.4,0.08,2.7,23.0
3747,6.0,42.35,23.466666699999998,40.85,3.0401761,0.520213,0.10117899999999999,0.141261,0.143724,0.0914508,1545.0,13.6644604,16.9488417,12119.3181818,114.5,10.552,9.755,0.091,0.05,0.575,0.079,0.02,0.162,0.222,0.025932999999999998,0.18100000000000002,0.002,0.385,0.20199999999999999,0.6579999999999999,0.01,0.419,0.003,0.003,0.8809999999999999,0.0002,0.28800000000000003,0.792,0.013999999999999999,0.5479999999999999,0.084,3.1,57.8,0.6,10.7,0.42,2.2,26.0,4.2,57.7,0.3,12.2,0.11,2.2,26.4
3778,20.0,65.3833333,36.2,65.2166667,3.6787807999999997,0.3558,0.075576,0.077053,0.09876499999999999,0.09167,1544.0,8.9004255,10.830984800000001,13249.723756899999,114.9,6.972,15.030999999999999,0.158,0.05,0.379,0.079,0.02,0.11900000000000001,0.121,0.025391,0.134,0.002,0.546,0.226,0.718,0.008,0.449,0.003,0.003,0.8540000000000001,0.0003,0.293,0.7909999999999999,0.017,0.531,0.083,3.5,58.0,0.4,13.0,0.22,2.2,25.9,4.0,59.8,1.0,7.3,0.11,2.3,25.7
3779,40.0,48.2,25.1,47.9,3.4618026,0.406765,0.0705,0.088363,0.10518800000000002,0.0909425,1564.0,8.1052169,12.3283019,12743.4262948,113.5,11.264000000000001,0.726,0.079,0.474,0.076,0.079,0.02,0.124,0.139,0.026077999999999997,0.125,0.002,0.5,0.22899999999999998,0.708,0.008,0.439,0.004,0.003,0.8270000000000001,0.0006,0.29,0.7929999999999999,0.013000000000000001,0.544,0.087,3.0,57.9,0.4,10.4,0.24,2.3,25.7,3.4,59.2,0.3,8.7,0.08,2.2,26.6
3780,44.0,54.3833333,19.3666667,54.2,2.0,0.43559,0.104904,0.12918,0.12704400000000002,0.0948219,1587.0,10.408793,13.427717900000001,12946.9879518,118.1,6.971,15.232999999999999,0.08,0.05,0.47,0.05,0.02,0.14,0.204,0.027344,0.18600000000000003,0.002,0.498,0.2,0.6759999999999999,0.009000000000000001,0.42700000000000005,0.003,0.003,0.862,0.0002,0.287,0.7859999999999999,0.015,0.537,0.086,3.7,55.9,0.2,12.2,0.17,2.1,26.5,3.9,57.2,0.4,11.4,0.14,2.2,26.7
3781,54.0,49.5166667,23.85,49.35,3.0649799,0.44348000000000004,0.09587999999999999,0.139685,0.123526,0.0909142,1569.0,10.9993339,9.2607955,12359.7484277,115.1,7.3389999999999995,9.055,0.079,0.05,0.48100000000000004,0.052000000000000005,0.02,0.13,0.221,0.026801,0.17,0.002,0.484,0.20600000000000002,0.66,0.009000000000000001,0.429,0.003,0.003,0.85,0.0002,0.28800000000000003,0.785,0.013000000000000001,0.542,0.084,4.3,49.6,1.1,10.5,0.12,2.4,20.8,4.0,60.4,1.0,6.4,0.1,2.3,26.2
3782,51.0,43.0166667,17.3333333,42.85,2.0,0.47586000000000006,0.11731199999999999,0.165273,0.162465,0.09037,1586.0,12.682903999999999,15.584651199999998,12465.0,115.3,9.026,11.169,0.23600000000000002,0.05,0.516,0.051,0.02,0.179,0.261,0.025571,0.20800000000000002,0.001,0.47,0.18899999999999997,0.6409999999999999,0.009000000000000001,0.4,0.002,0.003,0.845,0.0003,0.289,0.797,0.013000000000000001,0.544,0.083,4.2,51.5,1.1,14.7,0.75,2.0,25.6,3.6,57.5,0.5,11.0,0.18,2.2,26.6
3783,55.0,45.55,29.383333299999997,45.3833333,2.0,0.31769000000000003,0.098136,0.070155,0.061850999999999996,0.08866030000000001,1514.0,9.400971499999999,10.757878300000002,12554.055587100002,113.4,7.526,7.662000000000001,0.16899999999999998,0.05,0.32799999999999996,0.08,0.02,0.065,0.111,0.025065,0.174,0.002,0.608,0.204,0.727,0.006999999999999999,0.483,0.003,0.003,0.853,0.0002,0.289,0.789,0.012,0.531,0.08199999999999999,3.4,62.2,0.3,9.5,0.1,2.6,24.4,3.5,57.0,0.3,11.7,0.19,2.2,26.6
3784,38.0,42.8666667,18.85,42.3666667,3.3666072,0.43973,0.104904,0.10621199999999999,0.095319,0.0920367,1571.0,8.7525,8.8581994,12063.660477500001,115.5,9.336,3.0610000000000004,0.0,0.05,0.47600000000000003,0.06,0.02,0.10099999999999999,0.168,0.024161000000000002,0.18600000000000003,0.002,0.489,0.19899999999999998,0.6920000000000001,0.006999999999999999,0.452,0.002,0.003,0.853,0.0001,0.29,0.7859999999999999,0.013000000000000001,0.535,0.08199999999999999,3.8,50.1,1.2,8.5,0.16,2.8,18.1,3.8,58.0,0.4,11.5,0.19,2.2,25.9
3785,37.0,48.033333299999995,24.5166667,47.7,3.4681648000000003,0.438355,0.11223599999999999,0.129422,0.072712,0.09011770000000001,1542.0,7.7048145,8.648780499999999,12633.0387492,112.3,8.135,4.137,0.063,0.05,0.47200000000000003,0.049,0.02,0.055999999999999994,0.20600000000000002,0.024161000000000002,0.19899999999999998,0.002,0.48700000000000004,0.192,0.6779999999999999,0.01,0.465,0.003,0.003,0.857,0.0001,0.293,0.8,0.015,0.531,0.083,3.2,50.5,1.1,8.4,0.13,2.6,19.6,4.5,53.8,0.5,11.9,0.13,2.2,24.7
3786,38.0,47.2,20.1833333,47.2,3.5416856,0.49508500000000005,0.128028,0.183975,0.165141,0.0932191,1573.0,13.4396212,14.531837699999997,12580.6771263,116.8,9.46,12.235,0.25,0.05,0.537,0.0,0.02,0.175,0.29100000000000004,0.024523,0.22699999999999998,0.002,0.44,0.182,0.619,0.01,0.39899999999999997,0.003,0.002,0.8490000000000001,0.0001,0.29100000000000004,0.7959999999999999,0.016,0.5329999999999999,0.084,3.9,50.6,1.2,15.4,0.98,2.0,25.5,4.5,55.1,0.6,11.5,0.14,2.1,25.7
3787,38.0,44.0,17.7666667,44.0,3.5656519999999996,0.471135,0.099828,0.12470899999999999,0.120604,0.090077,1542.0,11.9883642,15.3615675,12741.8386492,113.8,7.899,12.413,0.085,0.05,0.515,0.0,0.02,0.132,0.19699999999999998,0.022425,0.177,0.002,0.45,0.207,0.6759999999999999,0.009000000000000001,0.43200000000000005,0.003,0.003,0.855,0.0003,0.293,0.8,0.016,0.5489999999999999,0.085,4.2,53.8,0.9,14.9,0.52,2.3,23.8,4.7,58.4,0.5,11.5,0.13,2.5,23.7
