Repository: comptech-winter-school/steel-alloying

# steel-alloying
Проект "Оптимизация процесса легирования стали" на Зимней Школе CompTech 2021

File: Gorodetskiy/second_popularity_steel.csv (part 5 of 10)
,t вып-обр,t обработка,t под током,t продувка,ПСН гр.,чист расход C,чист расход Cr,чист расход Mn,чист расход Si,чист расход V,температура первая,Ar (интенс.),N2 (интенс.),эл. энергия (интенс.),произв жидкая сталь,расход газ Ar,расход газ  N2,сыпуч известь РП,сыпуч кокс пыль УСТК,сыпуч  кокс. мелочь КМ1,сыпуч  шпат плав.,ферспл CaC2,ферспл  Mn5Si65Al0.5,ферспл SiMn18,ферспл  ферванит,ферспл  фх850А,химсталь первый Al_1,химсталь первый C_1,химсталь первый Cr_1,химсталь первый Mn_1,химсталь первый N_1,химсталь первый Si_1,химсталь первый V_1,химсталь последний Al,химсталь последний C,химсталь последний Ca,химсталь последний Cr,химсталь последний Mn,химсталь последний N,химсталь последний Si,химсталь последний V,химшлак первый Al2O3_1,химшлак первый CaO_1,химшлак первый FeO_1,химшлак первый MgO_1,химшлак первый MnO_1,химшлак первый R_1,химшлак первый SiO2_1,химшлак последний Al2O3,химшлак последний CaO,химшлак последний FeO,химшлак последний MgO,химшлак последний MnO,химшлак последний R,химшлак последний SiO2
3788,31.0,48.4,18.05,48.216666700000005,2.3591186,0.47370500000000004,0.10434,0.125257,0.165278,0.0909864,1591.0,15.216161600000001,15.7760209,11627.700831,113.2,11.298,13.414000000000001,0.16899999999999998,0.05,0.526,0.0,0.02,0.201,0.196,0.023727,0.185,0.001,0.45399999999999996,0.2,0.6709999999999999,0.009000000000000001,0.402,0.004,0.003,0.851,0.0002,0.29100000000000004,0.7979999999999999,0.017,0.546,0.087,3.7,47.8,1.4,17.1,0.98,1.9,24.9,4.8,51.6,0.4,14.9,0.32,2.1,24.8
3789,12.0,45.3833333,16.8833333,45.05,1.7451187,0.526895,0.10998,0.12978599999999998,0.20638800000000002,0.09127130000000001,1574.0,10.468549900000001,9.077989599999999,10615.2023692,115.2,13.897,1.455,0.22399999999999998,0.11,0.53,0.0,0.02,0.263,0.201,0.023003,0.195,0.001,0.414,0.19899999999999998,0.6709999999999999,0.01,0.375,0.003,0.003,0.846,0.0003,0.29,0.794,0.013000000000000001,0.546,0.084,4.0,49.2,1.4,15.9,1.4,1.9,26.4,3.8,56.1,0.9,11.1,0.23,2.1,26.9
3790,13.0,47.2,27.2166667,47.05,4.420428500000001,0.405685,0.116748,0.12623399999999999,0.081697,0.09033619999999999,1522.0,10.2072508,8.1179916,13264.666258399999,113.0,3.7539999999999996,9.701,0.06,0.05,0.431,0.0,0.02,0.07200000000000001,0.19899999999999998,0.024269,0.207,0.001,0.531,0.191,0.68,0.01,0.462,0.003,0.003,0.846,0.0005,0.293,0.7909999999999999,0.013999999999999999,0.539,0.084,3.4,55.1,0.5,15.9,0.17,2.2,25.5,4.1,58.1,1.0,9.8,0.16,2.3,24.9
3791,14.0,43.85,23.1833333,43.6833333,3.7678571000000005,0.46006,0.12408,0.147204,0.165242,0.0942183,1559.0,13.712884599999999,11.9703985,13108.5549964,119.3,7.922999999999999,10.514000000000001,0.064,0.05,0.496,0.0,0.02,0.192,0.23,0.024884,0.22,0.001,0.51,0.192,0.66,0.009000000000000001,0.395,0.004,0.003,0.863,0.0002,0.292,0.792,0.013000000000000001,0.5379999999999999,0.084,4.2,50.6,0.5,14.8,0.43,1.9,26.2,4.9,52.2,0.7,13.1,0.12,2.0,26.6
3792,13.0,45.6833333,22.533333300000002,45.5166667,3.9806117999999997,0.39448,0.10715999999999999,0.141486,0.093058,0.0916802,1552.0,15.864375,12.2901513,12722.4852071,115.7,8.461,11.959000000000001,0.059000000000000004,0.05,0.42700000000000005,0.0,0.02,0.083,0.223,0.023691,0.19,0.001,0.551,0.19699999999999998,0.669,0.009000000000000001,0.456,0.003,0.003,0.8440000000000001,0.0002,0.28800000000000003,0.794,0.015,0.537,0.083,4.3,53.3,0.6,16.7,0.26,2.3,23.4,4.9,53.8,1.0,8.9,0.13,2.2,24.3
3793,15.0,46.533333299999995,21.1833333,46.3666667,3.0,0.438395,0.12238800000000001,0.16107,0.135415,0.0912169,1576.0,9.7608069,9.6729263,11788.5129819,115.1,5.645,9.329,0.17,0.05,0.469,0.0,0.02,0.14,0.253,0.023219999999999998,0.217,0.001,0.52,0.187,0.647,0.01,0.415,0.003,0.003,0.852,0.0007,0.289,0.787,0.015,0.541,0.084,3.4,49.3,1.0,17.9,0.24,1.9,26.6,4.9,56.1,0.6,8.4,0.11,2.1,27.1
3794,16.0,45.05,20.85,44.716666700000005,3.7440532999999996,0.41131,0.06767999999999999,0.07791000000000001,0.11231500000000001,0.0924237,1564.0,7.6733332999999995,11.2087336,12920.8633094,116.9,4.604,9.982000000000001,0.0,0.05,0.449,0.0,0.02,0.14,0.121,0.024342,0.12,0.001,0.523,0.23,0.728,0.008,0.433,0.005,0.003,0.856,0.0004,0.287,0.799,0.013000000000000001,0.55,0.085,4.1,49.6,1.1,15.9,0.15,1.9,26.1,5.0,46.1,0.6,10.1,0.06,2.0,23.3
3795,18.0,48.1833333,27.683333299999997,48.0,4.1324694,0.44083500000000003,0.071628,0.095988,0.106974,0.0904375,1531.0,11.7728571,6.4844813,12722.4563516,113.8,10.988,4.341,0.07200000000000001,0.05,0.484,0.057999999999999996,0.02,0.124,0.15,0.023148,0.127,0.002,0.47100000000000003,0.23,0.708,0.009000000000000001,0.452,0.004,0.002,0.8320000000000001,0.0001,0.289,0.7909999999999999,0.013000000000000001,0.534,0.085,4.2,52.7,1.4,16.9,0.96,2.3,23.4,4.4,55.1,0.4,10.8,0.23,2.0,27.1
3796,14.0,45.6666667,19.966666699999998,45.5,2.4939638,0.4433,0.07332000000000001,0.089478,0.127834,0.0919556,1576.0,9.7146165,14.5635878,11767.6126878,117.5,5.593999999999999,13.620999999999999,0.09300000000000001,0.05,0.48700000000000004,0.032,0.02,0.159,0.139,0.024125,0.13,0.002,0.502,0.231,0.708,0.009000000000000001,0.42700000000000005,0.004,0.003,0.883,0.0002,0.293,0.7959999999999999,0.015,0.541,0.084,4.9,51.8,1.5,14.2,0.32,2.1,25.2,4.1,55.9,0.5,10.9,0.17,2.1,27.1
3797,19.0,43.35,23.3333333,43.1833333,4.2271813,0.37306999999999996,0.08685599999999999,0.08316,0.09110499999999999,0.09060560000000001,1537.0,7.191185099999999,8.824025599999999,13541.142857100001,115.3,4.079,7.672000000000001,0.063,0.05,0.39799999999999996,0.0,0.02,0.105,0.13,0.023400999999999998,0.154,0.002,0.563,0.21899999999999997,0.725,0.008,0.461,0.005,0.002,0.841,0.0001,0.29,0.7929999999999999,0.012,0.539,0.085,4.5,56.0,0.6,14.5,0.13,2.2,25.5,4.2,56.2,0.5,10.6,0.19,2.2,26.8
3811,7.0,43.8833333,27.8333333,43.3666667,5.3945172999999995,0.41038109999999994,0.06486,0.11930999999999999,0.1141,0.0905207,1561.0,13.346888,14.0910103,13518.323353299998,113.0,1.787,18.287,0.28600000000000003,0.05,0.441,0.062,0.02,0.125,0.187,0.02304,0.115,0.001,0.5329999999999999,0.22899999999999998,0.684,0.009000000000000001,0.433,0.003,0.003,0.831,0.0004,0.284,0.799,0.013000000000000001,0.529,0.079,3.2,56.3,0.7,16.7,0.11,2.1,26.3,4.4,58.1,0.6,9.7,0.11,2.3,25.6
3812,5.0,47.533333299999995,24.033333300000002,47.1833333,4.0,0.4778085999999999,0.108852,0.140778,0.122654,0.0950541,1573.0,14.1586667,19.394502,12580.0277393,118.0,10.619000000000002,15.09,0.157,0.05,0.512,0.048,0.02,0.129,0.221,0.025535,0.193,0.002,0.508,0.19699999999999998,0.67,0.008,0.43700000000000006,0.003,0.004,0.856,0.0003,0.28800000000000003,0.792,0.013000000000000001,0.539,0.081,4.0,48.1,0.8,8.9,0.09,2.4,20.2,4.5,55.0,0.5,9.3,0.21,2.1,25.9
3813,8.0,44.716666700000005,26.65,44.5666667,4.9710598,0.26925390000000005,0.07614,0.09151799999999999,0.102494,0.09300139999999998,1522.0,13.2191166,11.834338699999998,13888.930581600001,114.5,10.142000000000001,8.501,0.204,0.05,0.22,0.053,0.02,0.11900000000000001,0.14300000000000002,0.025571,0.135,0.002,0.659,0.223,0.7120000000000001,0.006999999999999999,0.462,0.004,0.003,0.835,0.0003,0.28800000000000003,0.799,0.01,0.534,0.085,3.1,59.2,0.4,9.1,0.07,2.3,25.7,3.7,62.0,1.0,9.8,0.13,2.6,24.1
3814,10.0,44.3833333,23.2333333,44.216666700000005,3.8286506,0.200044,0.08177999999999999,0.11338800000000002,0.098854,0.0947043,1558.0,10.0253344,10.6054054,13057.101865100001,116.8,7.079,7.848,0.16899999999999998,0.05,0.14,0.079,0.02,0.10400000000000001,0.17800000000000002,0.025788,0.145,0.002,0.721,0.221,0.7040000000000001,0.008,0.469,0.004,0.003,0.8440000000000001,0.0006,0.293,0.8059999999999999,0.009000000000000001,0.551,0.084,4.4,61.9,0.4,9.3,0.07,2.6,23.6,4.3,56.9,0.6,9.2,0.16,2.2,25.7
3816,16.0,46.6833333,26.033333300000002,46.35,5.5463259,0.357642,0.08742,0.122502,0.083251,0.0933571,1530.0,14.126210999999998,13.6085106,13694.7503201,115.1,8.668,12.259,0.147,0.05,0.35200000000000004,0.079,0.02,0.076,0.193,0.025861000000000002,0.155,0.002,0.562,0.21100000000000002,0.685,0.009000000000000001,0.46,0.003,0.003,0.855,0.0003,0.289,0.797,0.013999999999999999,0.527,0.085,2.8,59.7,0.2,12.3,0.05,2.2,26.6,3.0,54.5,0.5,9.3,0.08,2.3,24.2
3817,11.0,49.1833333,18.5,48.7,2.7361174999999998,0.4600648,0.105468,0.17513399999999998,0.150332,0.0945551,1610.0,14.203926500000001,17.218788800000002,12385.945945899999,117.7,12.46,12.321,0.235,0.05,0.491,0.057999999999999996,0.02,0.157,0.275,0.02445,0.187,0.001,0.505,0.2,0.642,0.009000000000000001,0.419,0.003,0.003,0.8440000000000001,0.0005,0.289,0.7959999999999999,0.015,0.542,0.084,3.9,51.8,1.3,14.2,0.15,2.0,25.4,4.7,48.8,0.3,11.9,0.1,2.1,24.3
3818,17.0,50.5,22.466666699999998,50.1666667,3.3592527999999997,0.509795,0.075012,0.083724,0.121702,0.0899304,1585.0,14.3475497,17.0661745,12191.3946588,112.1,12.036,14.127,0.16,0.05,0.569,0.057,0.02,0.152,0.13,0.022642,0.133,0.001,0.442,0.225,0.727,0.006999999999999999,0.447,0.003,0.003,0.84,0.0004,0.29,0.8059999999999999,0.016,0.547,0.083,3.2,57.0,0.2,13.8,0.09,2.1,26.6,4.2,47.0,0.5,10.3,0.11,2.2,21.1
3819,26.0,43.3833333,20.4833333,42.7333333,4.5002614,0.363235,0.11223599999999999,0.163458,0.12895399999999999,0.0949607,1558.0,13.1521173,9.681502900000002,13266.3954434,118.1,13.459000000000001,3.722,0.22,0.05,0.37799999999999995,0.057,0.02,0.129,0.257,0.023763,0.19899999999999998,0.001,0.565,0.19399999999999998,0.6609999999999999,0.008,0.434,0.003,0.004,0.851,0.0007,0.28800000000000003,0.8,0.013000000000000001,0.532,0.083,3.8,55.2,0.4,11.3,0.12,2.1,26.3,4.3,56.3,0.7,10.1,0.18,2.1,26.3
3820,23.0,53.2333333,28.1,52.9,4.0769811,0.4673254,0.128592,0.182448,0.105084,0.0898099,1547.0,7.1571114,5.5544066,12708.896797200001,112.0,10.847000000000001,1.3130000000000002,0.235,0.05,0.462,0.061,0.02,0.084,0.28800000000000003,0.022895,0.228,0.001,0.469,0.179,0.627,0.009000000000000001,0.43700000000000006,0.002,0.002,0.855,0.0001,0.29,0.787,0.011000000000000001,0.531,0.08199999999999999,3.1,56.1,0.6,12.0,0.06,2.1,26.3,4.1,55.6,0.6,9.8,0.18,2.1,26.2
3821,28.0,41.033333299999995,20.8166667,40.8666667,4.222361299999999,0.3982067,0.104904,0.13228800000000002,0.104104,0.0931418,1558.0,14.447835999999999,14.9466726,13471.897518000002,116.0,10.571,9.296,0.172,0.05,0.401,0.057999999999999996,0.02,0.10400000000000001,0.20800000000000002,0.023944,0.18600000000000003,0.001,0.532,0.20600000000000002,0.6779999999999999,0.008,0.44,0.003,0.003,0.836,0.0004,0.293,0.797,0.011000000000000001,0.527,0.08199999999999999,3.0,56.9,0.3,13.4,0.08,2.1,26.7,3.0,56.8,0.4,13.5,0.08,2.1,26.7
3822,27.0,47.05,23.966666699999998,46.3833333,3.0,0.4706,0.093624,0.13811400000000001,0.11414200000000001,0.0943683,1564.0,15.775174100000001,15.7242857,12582.475660600001,117.1,18.250999999999998,6.115,0.14800000000000002,0.05,0.515,0.07,0.02,0.11699999999999999,0.217,0.02445,0.166,0.002,0.486,0.209,0.667,0.006999999999999999,0.424,0.003,0.003,0.825,0.0004,0.287,0.7929999999999999,0.011000000000000001,0.547,0.08199999999999999,3.9,53.0,0.6,14.1,0.18,2.0,25.9,3.3,56.7,0.4,12.2,0.09,2.1,26.7
3823,36.0,41.8833333,18.033333300000002,41.716666700000005,3.0,0.45446499999999995,0.08742,0.11853599999999999,0.10611300000000001,0.09151039999999999,1587.0,13.838749499999999,17.4928177,12130.868761599999,113.1,9.345,12.313,0.10300000000000001,0.050000100000000006,0.49700000000000005,0.058,0.02,0.113,0.18600000000000003,0.023763,0.155,0.002,0.511,0.212,0.685,0.008,0.44799999999999995,0.003,0.003,0.85,0.0002,0.28800000000000003,0.7929999999999999,0.013999999999999999,0.544,0.083,3.3,51.7,0.4,17.3,0.11,2.0,25.9,3.6,47.0,0.8,12.5,0.1,2.1,22.8
3824,35.0,49.05,23.6666667,48.716666700000005,3.2110209,0.47848500000000005,0.095316,0.17694000000000001,0.1463,0.0920753,1584.0,11.4948015,11.8536585,12037.1830986,117.2,15.600999999999999,3.105,0.38799999999999996,0.139,0.446,0.055,0.02,0.15,0.278,0.023872,0.16899999999999998,0.001,0.485,0.207,0.64,0.009000000000000001,0.41700000000000004,0.003,0.003,0.845,0.0003,0.287,0.7959999999999999,0.011000000000000001,0.534,0.083,4.1,49.9,0.8,17.0,0.18,2.0,25.6,4.5,56.4,0.6,13.1,0.16,2.3,24.5
3825,42.0,42.716666700000005,21.75,42.2,4.0968248,0.474025,0.086292,0.127332,0.107261,0.0905599,1553.0,7.7025489,7.7685353,12788.9655172,113.0,7.218999999999999,3.58,0.158,0.47700000000000004,0.152,0.027999999999999997,0.02,0.111,0.2,0.022966999999999998,0.153,0.001,0.474,0.214,0.6709999999999999,0.006999999999999999,0.449,0.003,0.002,0.851,0.0003,0.289,0.7859999999999999,0.01,0.5379999999999999,0.084,3.3,53.4,0.6,15.1,0.11,2.0,26.2,3.5,54.9,0.9,13.3,0.18,2.1,26.2
3826,40.0,45.55,27.1,45.55,4.5157739999999995,0.447995,0.080652,0.125346,0.101528,0.09283519999999999,1525.0,11.6660996,12.7215973,12989.6678967,115.9,8.001,10.619000000000002,0.141,0.05,0.49,0.0,0.02,0.10300000000000001,0.19699999999999998,0.02304,0.14300000000000002,0.002,0.507,0.22,0.682,0.008,0.45299999999999996,0.003,0.003,0.853,0.0004,0.28800000000000003,0.7909999999999999,0.013999999999999999,0.536,0.084,3.7,53.3,0.4,15.1,0.1,2.1,25.3,2.9,54.3,0.4,12.5,0.11,2.0,27.5
3827,38.0,46.2,21.8833333,46.033333299999995,3.4003107000000004,0.458135,0.06486,0.163212,0.149611,0.09197580000000001,1559.0,16.3730443,16.8941799,12283.320639799998,117.7,9.651,15.965,0.132,0.05,0.504,0.0,0.02,0.161,0.256,0.024233,0.115,0.001,0.47600000000000003,0.233,0.6459999999999999,0.006,0.41,0.003,0.003,0.8640000000000001,0.0002,0.28800000000000003,0.797,0.016,0.551,0.083,4.3,51.0,1.6,13.4,0.33,2.1,24.8,5.4,51.4,1.0,13.2,0.12,2.0,25.4
3828,39.0,47.8666667,24.4833333,47.55,4.0057258000000004,0.423155,0.079524,0.139206,0.105378,0.0902207,1550.0,12.3880464,12.699611099999998,12826.684819600001,112.7,7.715,11.793,0.17300000000000001,0.05,0.45899999999999996,0.0,0.02,0.10300000000000001,0.21899999999999997,0.023184,0.141,0.001,0.5329999999999999,0.218,0.6729999999999999,0.008,0.44799999999999995,0.003,0.002,0.838,0.0001,0.287,0.7959999999999999,0.017,0.551,0.084,3.5,49.6,1.0,17.1,0.15,1.9,26.0,3.4,56.2,0.4,12.5,0.07,2.1,26.9
3829,41.0,53.5666667,25.216666699999998,51.783333299999995,4.2077856,0.44405,0.09700800000000001,0.182928,0.131124,0.0917216,1539.0,8.1005591,7.267516900000001,13571.9762062,116.9,10.866,2.6910000000000003,0.175,0.331,0.237,0.027999999999999997,0.02,0.124,0.28800000000000003,0.023799,0.172,0.001,0.517,0.209,0.6409999999999999,0.011000000000000001,0.426,0.003,0.003,0.847,0.0002,0.29,0.795,0.013999999999999999,0.544,0.08199999999999999,4.1,51.3,0.9,15.7,0.09,1.9,26.6,3.3,56.2,0.6,11.4,0.11,2.1,27.2
3830,52.0,48.3833333,22.5166667,48.216666700000005,3.9014149,0.42253999999999997,0.09136799999999999,0.18295799999999998,0.16675399999999999,0.0900903,1556.0,11.733644900000002,11.533261099999999,12614.6558105,113.0,9.765,8.871,0.322,0.121,0.39299999999999996,0.0,0.02,0.179,0.287,0.023872,0.162,0.001,0.522,0.205,0.619,0.011000000000000001,0.397,0.003,0.002,0.867,0.0005,0.28600000000000003,0.7909999999999999,0.017,0.545,0.084,3.4,45.8,0.6,16.6,0.59,1.6,28.3,3.8,53.5,0.7,13.8,0.18,2.0,26.1
4019,34.0,47.0666667,21.0666667,46.7333333,2.0,0.455176,0.079794,0.082656,0.031563,0.087056,1605.0,11.7864734,12.8333688,12779.430379700001,107.9,12.199000000000002,6.709,0.0,0.05,0.501,0.08,0.02,0.013000000000000001,0.132,0.023365,0.14300000000000002,0.001,0.42200000000000004,0.217,0.7070000000000001,0.008,0.495,0.003,0.003,0.85,0.0002,0.298,0.792,0.017,0.529,0.083,3.0,55.5,0.5,10.5,0.08,2.6,21.0,4.0,54.8,0.5,7.7,0.08,2.4,23.1
4020,24.0,49.8666667,26.7,49.5166667,2.0,0.522416,0.099324,0.197461,0.154378,0.0920959,1561.0,11.1007243,11.250502800000001,12977.528089899999,115.3,12.772,5.593999999999999,0.376,0.05,0.5760000000000001,0.051,0.02,0.153,0.313,0.022823,0.17800000000000002,0.001,0.431,0.203,0.615,0.011000000000000001,0.40399999999999997,0.002,0.003,0.8490000000000001,0.0011,0.287,0.7909999999999999,0.017,0.53,0.08199999999999999,4.0,47.7,1.1,17.8,0.47,1.9,25.3,5.1,50.0,1.0,16.1,0.19,2.2,25.0
4021,29.0,55.0666667,29.55,54.7333333,3.4789357000000005,0.5504760000000001,0.118854,0.199205,0.11406500000000001,0.0941332,1559.0,8.7099222,13.572000000000001,12270.0507614,117.1,14.923,0.754,0.214,0.05,0.607,0.03,0.02,0.09,0.317,0.024306,0.213,0.001,0.379,0.193,0.62,0.011000000000000001,0.43700000000000006,0.002,0.003,0.871,0.0003,0.292,0.7929999999999999,0.016,0.537,0.08199999999999999,4.0,52.5,0.3,15.4,0.11,2.1,25.3,4.0,57.4,0.5,10.2,0.13,2.2,26.5
4022,29.0,42.533333299999995,23.0833333,42.3666667,3.5157762000000004,0.5222680000000001,0.071982,0.140371,0.093058,0.09164320000000001,1562.0,8.799859300000001,10.7225806,13225.126353799998,114.4,6.947,6.648,0.177,0.05,0.583,0.039,0.02,0.083,0.223,0.023076,0.129,0.001,0.42700000000000005,0.228,0.669,0.01,0.452,0.002,0.002,0.8370000000000001,0.0002,0.285,0.799,0.015,0.551,0.083,4.6,53.6,1.6,13.0,0.13,2.1,25.0,3.6,55.4,0.3,13.8,0.14,2.2,26.7
4023,35.0,45.3666667,23.533333300000002,45.0166667,3.5719361000000003,0.504796,0.085374,0.140227,0.085246,0.0936516,1547.0,15.009933800000002,17.0929134,12625.495750700002,116.7,15.11,8.442,0.08800000000000001,0.05,0.5589999999999999,0.04,0.02,0.071,0.223,0.023727,0.153,0.001,0.41100000000000003,0.217,0.659,0.009000000000000001,0.452,0.002,0.003,0.85,0.0008,0.289,0.782,0.015,0.53,0.08199999999999999,4.2,55.3,0.7,14.1,0.2,2.3,24.0,4.7,57.2,0.6,10.7,0.08,2.2,25.6
4024,40.0,45.8833333,17.033333300000002,45.5,3.0,0.51552,0.07533,0.167354,0.10644200000000001,0.09031180000000001,1589.0,14.2832061,15.7474286,11705.2837573,112.3,10.395,12.248,0.16899999999999998,0.05,0.573,0.051,0.02,0.092,0.266,0.022859,0.135,0.001,0.433,0.22399999999999998,0.643,0.01,0.445,0.002,0.003,0.8420000000000001,0.0007,0.28800000000000003,0.792,0.016,0.542,0.08199999999999999,3.5,52.9,0.6,16.8,0.2,2.1,25.2,3.7,55.1,0.3,13.5,0.16,2.2,25.7
4025,39.0,50.533333299999995,24.3666667,50.3833333,2.0,0.49113,0.10323,0.162787,0.094801,0.0932829,1545.0,10.289867800000001,12.373913,12715.7318741,116.3,7.7860000000000005,11.384,0.109,0.05,0.5379999999999999,0.040999999999999995,0.02,0.076,0.259,0.023872,0.185,0.002,0.43200000000000005,0.2,0.642,0.006999999999999999,0.44299999999999995,0.003,0.003,0.848,0.0002,0.298,0.7929999999999999,0.017,0.54,0.08199999999999999,4.0,57.2,0.5,14.9,0.2,2.3,25.3,3.8,55.0,1.0,12.6,0.21,2.2,25.8
4027,48.0,49.1833333,18.033333300000002,49.0166667,3.0,0.42136599999999996,0.068634,0.065167,0.060991,0.0905378,1565.0,14.8964706,11.4475649,12643.253234799999,112.6,12.662,8.945,0.0,0.05,0.462,0.064,0.02,0.066,0.10300000000000001,0.02351,0.12300000000000001,0.002,0.46299999999999997,0.22899999999999998,0.726,0.009000000000000001,0.47100000000000003,0.003,0.003,0.87,0.0002,0.28800000000000003,0.785,0.013000000000000001,0.535,0.083,4.6,51.4,0.9,8.6,0.08,2.5,20.5,4.6,51.4,0.9,8.6,0.08,2.5,20.5
4028,54.0,44.533333299999995,19.466666699999998,44.3666667,2.0,0.500996,0.077004,0.08545499999999999,0.082215,0.0935584,1556.0,13.372127800000001,14.6040302,13527.739726,115.8,10.927999999999999,9.663,0.068,0.05,0.5579999999999999,0.052000000000000005,0.02,0.09,0.135,0.024306,0.138,0.001,0.43700000000000006,0.22399999999999998,0.71,0.009000000000000001,0.46399999999999997,0.003,0.003,0.847,0.0002,0.285,0.79,0.015,0.541,0.084,5.0,56.7,0.4,13.1,0.09,2.2,25.4,4.8,55.1,0.5,12.0,0.09,2.2,24.9
4029,36.0,46.6833333,20.1333333,46.5166667,2.6474919,0.46436400000000005,0.08760599999999999,0.13231800000000002,0.094689,0.09037569999999999,1569.0,11.6314465,12.5417647,11908.6092715,111.4,9.247,9.476,0.08199999999999999,0.05,0.509,0.040999999999999995,0.02,0.08900000000000001,0.21,0.023799,0.157,0.001,0.451,0.21,0.664,0.01,0.44799999999999995,0.002,0.002,0.848,0.0001,0.289,0.794,0.013999999999999999,0.542,0.08199999999999999,3.6,52.3,1.1,16.6,0.5,2.1,25.2,3.6,55.6,0.3,13.8,0.15,2.2,26.2
4030,27.0,46.2,16.4833333,46.033333299999995,2.0,0.413546,0.074214,0.049456,0.119413,0.0932779,1573.0,10.1910871,12.026918499999999,12700.1011122,116.2,8.385,8.488999999999999,0.054000000000000006,0.05,0.452,0.064,0.02,0.163,0.076,0.023727,0.133,0.002,0.5,0.226,0.741,0.01,0.435,0.005,0.003,0.845,0.0003,0.289,0.7829999999999999,0.015,0.539,0.085,4.1,53.1,0.5,16.7,0.29,2.2,24.5,4.6,53.6,0.9,12.0,0.1,2.2,26.6
4031,27.0,46.8833333,18.216666699999998,46.2,2.2443877999999997,0.45451779999999997,0.077562,0.072101,0.099848,0.0907572,1599.0,10.8781579,11.888828300000002,11844.0988106,111.5,13.779000000000002,2.424,0.22,0.255,0.313,0.064,0.02,0.12300000000000001,0.113,0.025535,0.139,0.002,0.455,0.222,0.725,0.009000000000000001,0.46299999999999997,0.003,0.003,0.84,0.0002,0.29,0.797,0.013000000000000001,0.547,0.085,3.5,57.3,0.3,12.1,0.37,2.2,26.2,3.4,56.5,0.4,11.9,0.36,2.1,26.3
4032,28.0,42.8666667,17.65,42.6833333,3.5507937000000007,0.45644009999999996,0.089838,0.13020299999999999,0.08114400000000001,0.0915045,1594.0,11.1662125,12.678854800000002,12326.3456091,112.0,6.83,10.21,0.087,0.05,0.493,0.068,0.02,0.069,0.207,0.025535,0.161,0.001,0.47200000000000003,0.20800000000000002,0.674,0.01,0.45899999999999996,0.003,0.003,0.853,0.0001,0.28600000000000003,0.7929999999999999,0.018000000000000002,0.544,0.084,3.8,53.6,0.7,18.7,0.13,2.5,21.2,5.0,59.1,0.7,9.5,0.07,2.6,23.2
4399,9.0,63.7333333,33.1833333,63.25,2.9422088,0.616085,0.14382,0.25141199999999997,0.203348,0.0920615,1611.0,10.383914500000001,7.4515284,13635.158212,115.2,20.514,0.948,0.33799999999999997,0.05,0.6809999999999999,0.0,0.02,0.209,0.39,0.022678,0.255,0.001,0.37799999999999995,0.165,0.57,0.012,0.358,0.002,0.003,0.8240000000000001,0.0002,0.292,0.7909999999999999,0.013999999999999999,0.5479999999999999,0.08199999999999999,3.6,50.0,0.8,15.4,0.3,1.8,27.5,3.0,57.0,0.5,14.8,0.23,2.2,26.2
4400,30.0,53.8666667,32.75,53.8666667,4.3414864,0.571435,0.135924,0.206833,0.118148,0.0925965,1527.0,20.819091699999998,23.4631815,14224.122137399998,115.3,32.472,8.727,0.16699999999999998,0.05,0.629,0.031,0.02,0.096,0.32299999999999995,0.023908000000000002,0.24100000000000002,0.001,0.358,0.17,0.612,0.012,0.436,0.002,0.003,0.848,0.0004,0.29,0.7929999999999999,0.016,0.546,0.083,3.2,48.2,0.8,9.5,0.19,2.7,17.7,4.5,59.2,0.5,6.2,0.13,2.2,26.7
4401,35.0,46.6833333,24.05,46.1833333,3.4838435,0.50762,0.10828800000000001,0.13940999999999998,0.118652,0.0938749,1571.0,16.264415900000003,15.7085714,13414.5530146,115.9,13.382,10.995999999999999,0.11,0.05,0.5579999999999999,0.042,0.02,0.125,0.21600000000000003,0.024993,0.192,0.002,0.444,0.196,0.6829999999999999,0.011000000000000001,0.449,0.002,0.003,0.857,0.0003,0.293,0.812,0.016,0.546,0.085,3.0,60.1,0.6,12.3,0.22,2.6,23.6,4.3,58.0,0.6,6.2,0.16,2.2,26.1
4402,38.0,48.9,26.0666667,48.5666667,3.5122567000000005,0.4829273,0.10434,0.09339700000000001,0.11848399999999999,0.0917122,1562.0,13.6278038,15.991011199999999,13440.1534527,114.0,17.754,4.744,0.222,0.05,0.527,0.040999999999999995,0.02,0.14400000000000002,0.14300000000000002,0.023727,0.185,0.002,0.465,0.198,0.721,0.011000000000000001,0.447,0.003,0.004,0.8590000000000001,0.0004,0.29,0.804,0.013999999999999999,0.544,0.085,4.5,58.8,0.6,11.0,0.2,2.5,23.4,4.9,51.0,0.6,7.5,0.14,2.6,19.4
4403,43.0,43.033333299999995,25.0666667,43.033333299999995,4.4336248,0.5023782999999999,0.09700800000000001,0.149498,0.118796,0.0928193,1539.0,20.680273100000004,27.995122,14134.3085106,115.3,15.987,19.13,0.147,0.05,0.5479999999999999,0.038,0.02,0.121,0.23199999999999998,0.024089,0.172,0.002,0.42100000000000004,0.20600000000000002,0.662,0.013000000000000001,0.444,0.003,0.003,0.858,0.0003,0.29100000000000004,0.7929999999999999,0.018000000000000002,0.532,0.084,3.7,49.5,0.8,12.0,0.32,2.6,19.1,4.2,56.6,0.6,13.1,0.17,2.2,25.4
4404,36.0,49.3833333,23.8666667,49.033333299999995,4.0,0.46787349999999994,0.027636,0.122846,0.112224,0.0904997,1567.0,15.7120084,18.4770874,13263.687150799999,113.2,16.646,10.573,0.136,0.05,0.52,0.040999999999999995,0.02,0.122,0.19,0.022859,0.049,0.002,0.47200000000000003,0.263,0.691,0.012,0.457,0.003,0.003,0.855,0.0003,0.28800000000000003,0.8029999999999999,0.018000000000000002,0.546,0.084,3.7,53.1,0.4,10.6,0.12,2.6,20.5,3.5,57.3,0.5,13.2,0.19,2.2,25.7
4405,43.0,47.533333299999995,21.716666699999998,47.2,4.0,0.503845,0.06373200000000001,0.129993,0.119984,0.09233739999999999,1566.0,18.8492754,20.944528299999998,13797.697620899999,114.9,13.005999999999998,18.500999999999998,0.13699999999999998,0.05,0.562,0.040999999999999995,0.02,0.131,0.201,0.02351,0.113,0.002,0.45799999999999996,0.231,0.687,0.011000000000000001,0.446,0.003,0.004,0.855,0.0005,0.287,0.8009999999999999,0.018000000000000002,0.552,0.084,5.4,57.1,0.8,8.5,0.08,2.6,22.0,4.5,50.9,0.3,9.1,0.08,2.7,19.1
4406,53.0,43.3666667,21.15,42.8833333,3.5456262,0.5129229999999999,0.065424,0.126029,0.159032,0.0910075,1584.0,17.634231600000003,20.6235,13341.843971600001,113.2,13.450999999999999,13.749,0.10300000000000001,0.05,0.5720000000000001,0.040999999999999995,0.02,0.193,0.193,0.023763,0.11599999999999999,0.002,0.414,0.22899999999999998,0.6729999999999999,0.012,0.405,0.004,0.003,0.846,0.0003,0.29,0.797,0.019,0.544,0.085,3.1,57.0,0.4,16.0,0.33,2.2,25.9,4.5,51.4,0.4,17.7,0.24,2.1,25.1
4407,39.0,47.05,22.3333333,46.55,3.5826644999999995,0.49048,0.093624,0.15365499999999999,0.10956800000000001,0.08903639999999999,1547.0,13.2031364,16.2958707,13505.3731343,113.1,14.032,7.564,0.18600000000000003,0.05,0.539,0.042,0.02,0.105,0.239,0.023003,0.166,0.002,0.45299999999999996,0.203,0.6609999999999999,0.012,0.452,0.002,0.004,0.8440000000000001,0.0037,0.287,0.799,0.018000000000000002,0.547,0.08199999999999999,3.6,59.7,0.3,10.3,0.1,2.4,25.0,3.2,57.2,0.5,14.3,0.21,2.2,25.5
4408,41.0,45.033333299999995,20.9,45.033333299999995,3.2168459,0.5203589,0.05865599999999999,0.10625899999999999,0.12779200000000002,0.0922533,1580.0,21.518148,23.3728168,12620.0956938,115.7,14.459000000000001,19.776,0.19699999999999998,0.05,0.581,0.03,0.02,0.153,0.163,0.023582,0.10400000000000001,0.002,0.42100000000000004,0.24,0.6990000000000001,0.01,0.447,0.002,0.004,0.856,0.0004,0.289,0.7909999999999999,0.019,0.544,0.083,3.4,53.0,0.7,8.5,0.09,2.9,18.5,4.3,49.7,0.9,8.3,0.12,2.5,20.0
4409,41.0,47.3833333,20.55,46.8833333,4.0,0.48138500000000006,0.08742,0.100477,0.100988,0.0903927,1577.0,16.2774617,18.016283899999998,13369.3430657,113.0,12.398,14.383,0.259,0.05,0.531,0.038,0.02,0.114,0.155,0.023076,0.155,0.002,0.46399999999999997,0.212,0.7,0.011000000000000001,0.46,0.002,0.004,0.846,0.0004,0.29100000000000004,0.79,0.018000000000000002,0.531,0.081,5.5,57.8,0.6,11.2,0.08,2.7,21.3,4.0,56.9,0.8,10.6,0.19,2.2,25.9
4410,48.0,46.033333299999995,19.2,45.8666667,3.7101911,0.5194949999999999,0.089676,0.142441,0.11429600000000001,0.0919232,1581.0,16.2760807,17.6612507,13415.625,114.8,9.413,16.788,0.218,0.05,0.5760000000000001,0.0,0.02,0.11699999999999999,0.221,0.022823,0.159,0.002,0.433,0.21100000000000002,0.6759999999999999,0.012,0.451,0.002,0.004,0.8420000000000001,0.0002,0.293,0.804,0.02,0.541,0.084,4.9,45.1,0.6,8.5,0.09,2.6,17.7,6.4,50.9,1.0,7.2,0.13,2.5,20.7
4411,53.0,45.533333299999995,19.6666667,45.1833333,2.5696517000000005,0.48471000000000003,0.060912,0.127129,0.10755999999999999,0.0927895,1576.0,17.370738,17.6171206,13310.8474576,114.6,11.18,15.092,0.14400000000000002,0.05,0.539,0.0,0.02,0.113,0.19699999999999998,0.022895,0.10800000000000001,0.002,0.446,0.23399999999999999,0.679,0.011000000000000001,0.45,0.003,0.003,0.845,0.0003,0.29,0.79,0.017,0.5429999999999999,0.081,3.2,59.4,0.4,10.3,0.11,2.4,25.0,3.2,59.6,0.4,10.6,0.11,2.4,24.9
4412,54.0,53.8833333,27.2166667,53.533333299999995,3.24895,0.459905,0.069372,0.070128,0.074648,0.0905466,1552.0,8.409386,10.077096800000001,13346.2339253,112.9,11.946,3.471,0.145,0.05,0.509,0.040999999999999995,0.02,0.086,0.10800000000000001,0.022966999999999998,0.12300000000000001,0.002,0.47600000000000003,0.223,0.7240000000000001,0.009000000000000001,0.474,0.003,0.004,0.87,0.0005,0.287,0.792,0.013999999999999999,0.546,0.085,6.7,59.4,0.6,11.7,0.08,3.1,19.3,3.2,59.3,0.4,10.4,0.12,2.4,24.6
4413,65.0,42.3666667,18.5166667,42.1833333,3.0,0.5127385,0.040608,0.070668,0.094208,0.092227,1574.0,16.949275399999998,17.399061800000002,13667.686768700001,114.5000001,11.695,12.363,0.14500000000000002,0.05,0.575,0.031,0.02,0.116,0.10800000000000001,0.022859,0.07200000000000001,0.003,0.428,0.249,0.7240000000000001,0.01,0.457,0.004,0.003,0.867,0.0003,0.271,0.777,0.017,0.522,0.084,4.1,60.3,0.5,12.3,0.14,2.7,22.1,4.3,58.9,0.8,11.5,0.14,2.7,22.1
4414,66.0,50.033333299999995,18.3666667,49.8666667,2.4358009,0.465685,0.10208400000000001,0.124075,0.13391199999999998,0.0909513,1586.0,15.3726894,15.142268,12939.7459165,113.5,10.257,14.687999999999999,0.149,0.05,0.508,0.062,0.02,0.155,0.191,0.023908000000000002,0.18100000000000002,0.002,0.44799999999999995,0.196,0.6809999999999999,0.01,0.426,0.003,0.003,0.8440000000000001,0.0002,0.304,0.81,0.017,0.5479999999999999,0.086,3.7,52.6,0.7,15.6,0.47,2.3,23.3,4.4,54.4,0.4,13.7,0.24,2.4,22.8
4416,30.0,48.033333299999995,24.0666667,47.8666667,2.8977408,0.5098701,0.11562,0.19838,0.10874,0.0925046,1521.0,18.175406,14.2084864,12876.7313019,115.4,13.056,12.464,0.0,0.17300000000000001,0.446,0.0,0.02,0.085,0.31,0.024486,0.205,0.002,0.452,0.19,0.624,0.012,0.442,0.002,0.003,0.843,0.0001,0.29,0.785,0.02,0.54,0.081,6.2,54.5,0.3,13.7,0.09,2.6,21.3,3.7,57.1,0.6,13.5,0.25,2.2,25.7
4437,8.0,43.7,28.0333333,43.533333299999995,3.0878735,0.504955,0.10321199999999998,0.130148,0.09399199999999999,0.0929527,1564.0,13.0090909,10.4851948,14492.0332937,115.6,10.494000000000002,6.728,0.235,0.05,0.556,0.04,0.02,0.092,0.20199999999999999,0.024703,0.183,0.002,0.40299999999999997,0.198,0.6759999999999999,0.008,0.46299999999999997,0.003,0.003,0.8640000000000001,0.0002,0.289,0.79,0.013000000000000001,0.53,0.085,3.7,50.3,0.5,9.3,0.16,2.8,18.0,4.2,53.3,0.7,6.9,0.1,2.7,20.0
4438,8.0,57.216666700000005,28.866666700000003,56.7,3.6761863,0.534455,0.117876,0.200102,0.12111199999999998,0.0921211,1530.0,14.839685300000001,14.723173300000001,13788.9145497,114.7,24.098000000000003,3.918,0.081,0.05,0.5870000000000001,0.053,0.02,0.105,0.311,0.023184,0.209,0.001,0.525,0.185,0.614,0.012,0.418,0.005,0.003,0.794,0.0002,0.293,0.81,0.013999999999999999,0.535,0.08800000000000001,1.8,82.8,0.3,1.2,0.08,10.1,8.2,5.0,57.0,0.7,9.9,0.35,2.4,24.2
4439,10.0,47.716666700000005,24.5166667,47.4166667,3.3984273000000003,0.542135,0.09306,0.15078699999999998,0.098852,0.0889858,1566.0,15.4797603,18.42621,13714.7518695,115.7,12.917,13.748,0.08199999999999999,0.05,0.603,0.04,0.02,0.091,0.23399999999999999,0.023763,0.165,0.002,0.408,0.20800000000000002,0.659,0.008,0.45,0.003,0.003,0.841,0.0001,0.28800000000000003,0.7879999999999999,0.013999999999999999,0.547,0.08199999999999999,3.2,60.9,0.7,11.0,0.15,2.7,22.4,4.9,62.9,0.4,5.5,0.07,2.8,21.9
4440,16.0,42.55,20.7333333,42.2333333,2.0,0.457045,0.075012,0.08105,0.0698,0.090276,1582.0,14.889873399999999,15.0514129,12886.4951768,113.1,11.763,9.173,0.0,0.05,0.504,0.068,0.02,0.07500000000000001,0.1250001,0.022606,0.133,0.002,0.43799999999999994,0.221,0.723,0.009000000000000001,0.47200000000000003,0.003,0.003,0.818,0.0001,0.287,0.7959999999999999,0.011000000000000001,0.545,0.084,3.6,62.7,0.3,10.1,0.09,2.8,22.4,4.8,52.5,0.6,3.7,0.08,2.8,18.3
4441,17.0,53.5833333,25.0,53.4166667,3.0,0.458905,0.046812,0.043885,0.07382000000000001,0.0913106,1564.0,14.9214953,13.874678099999999,12895.2,112.5,5.322,19.756,0.075,0.05,0.513,0.040999999999999995,0.02,0.09699999999999999,0.066,0.023546,0.083,0.002,0.48,0.245,0.752,0.009000000000000001,0.469,0.003,0.003,0.858,0.0002,0.28800000000000003,0.795,0.016,0.55,0.087,3.2,62.6,0.2,8.7,0.09,2.7,23.5,3.2,61.4,0.4,8.3,0.13,2.5,24.2
4442,29.0,50.3666667,20.1833333,50.2,3.0,0.505935,0.10208400000000001,0.141327,0.099492,0.0946058,1574.0,14.3743119,13.186196300000002,13115.7720892,117.3,7.834,14.329,0.068,0.05,0.557,0.040999999999999995,0.02,0.096,0.21899999999999997,0.023727,0.18100000000000002,0.002,0.449,0.203,0.6679999999999999,0.008,0.449,0.003,0.003,0.8490000000000001,0.0004,0.29100000000000004,0.7909999999999999,0.015,0.544,0.086,4.5,51.6,0.8,8.4,0.16,2.9,17.8,5.9,53.4,0.7,6.9,0.09,2.6,20.6
4443,29.0,45.3666667,19.3666667,45.05,3.0,0.5198699999999999,0.07219199999999999,0.110883,0.138548,0.09027589999999999,1572.0,16.221787699999997,17.7096059,13470.567986200002,112.1,9.679,15.978,0.017,0.05,0.581,0.04,0.02,0.17,0.16899999999999998,0.02228,0.128,0.001,0.41700000000000004,0.225,0.69,0.009000000000000001,0.41700000000000004,0.005,0.003,0.8320000000000001,0.0003,0.294,0.8109999999999999,0.015,0.546,0.09,3.6,60.4,2.5,10.6,1.6,2.7,22.5,3.7,50.8,0.8,6.5,0.13,2.7,19.2
4444,30.0,47.85,22.1833333,47.6833333,3.0,0.523625,0.089676,0.09378,0.09432,0.0923376,1569.0,13.5054,15.1138098,13393.8392186,115.0,7.502999999999999,15.626,0.055999999999999994,0.05,0.583,0.071,0.02,0.10800000000000001,0.14400000000000002,0.023944,0.159,0.002,0.369,0.21,0.695,0.008,0.43700000000000006,0.003,0.003,0.851,0.0003,0.29,0.7909999999999999,0.016,0.541,0.085,3.0,57.9,0.7,10.1,0.24,2.8,21.0,3.9,56.3,0.4,6.4,0.1,2.7,20.7
4445,34.0,43.1833333,18.6166667,43.033333299999995,3.0,0.53072,0.104904,0.143352,0.103872,0.09281299999999999,1581.0,14.034489800000001,17.8241966,13397.6723366,115.9,7.641,15.715,0.075,0.05,0.5870000000000001,0.052000000000000005,0.02,0.102,0.222,0.023727,0.18600000000000003,0.002,0.43700000000000006,0.19899999999999998,0.6679999999999999,0.009000000000000001,0.439,0.002,0.004,0.855,0.0007,0.289,0.795,0.015,0.551,0.084,3.3,53.0,0.5,9.2,0.11,2.7,20.0,5.1,62.1,0.6,5.9,0.09,2.8,22.1
4446,35.0,42.8666667,16.6333333,42.7,3.0,0.56416,0.080088,0.14091800000000002,0.107048,0.0928216,1581.0,13.557863500000002,12.4502901,13620.8416834,115.3,7.615,10.728,0.153,0.05,0.633,0.052000000000000005,0.02,0.10800000000000001,0.218,0.023763,0.142,0.002,0.40399999999999997,0.21899999999999997,0.667,0.011000000000000001,0.441,0.003,0.003,0.8540000000000001,0.0004,0.281,0.794,0.017,0.544,0.084,3.1,56.7,0.3,15.0,0.16,2.3,24.7,3.1,56.6,0.3,14.8,0.16,2.3,24.8
4447,35.0,43.1666667,17.3666667,43.0,3.0,0.49056000000000005,0.09136799999999999,0.116246,0.106136,0.09454069999999999,1572.0,13.309378299999999,14.0611895,13391.1708253,117.5,7.017,12.741,0.0,0.05,0.541,0.052000000000000005,0.02,0.11699999999999999,0.179,0.024089,0.162,0.001,0.465,0.21,0.6920000000000001,0.008,0.43799999999999994,0.003,0.004,0.848,0.0006,0.287,0.789,0.016,0.545,0.085,3.9,51.8,0.5,9.1,0.13,2.9,18.1,5.4,54.5,0.3,9.0,0.09,2.6,21.2
4448,39.0,43.8833333,19.1833333,43.8833333,3.0,0.52676,0.080088,0.136915,0.1213,0.0919447,1577.0,14.342675199999999,17.307404100000003,13602.432667200002,114.2,7.506,16.168,0.154,0.05,0.5870000000000001,0.052000000000000005,0.02,0.132,0.21100000000000002,0.023365,0.142,0.002,0.41700000000000004,0.21600000000000003,0.669,0.011000000000000001,0.434,0.003,0.004,0.841,0.0002,0.289,0.809,0.019,0.552,0.087,3.9,43.2,0.8,8.7,0.58,1.8,24.1,4.1,49.8,1.0,6.0,0.1,2.0,25.3
4449,38.0,43.5166667,26.5,43.35,4.2217195,0.44456999999999997,0.089112,0.080755,0.08122,0.09197580000000001,1519.0,12.702,14.862368799999999,13625.6603774,113.6,4.234,16.522000000000002,0.111,0.05,0.486,0.053,0.02,0.09300000000000001,0.124,0.024233,0.158,0.002,0.466,0.21,0.723,0.011000000000000001,0.461,0.004,0.003,0.86,0.0003,0.29,0.7959999999999999,0.021,0.542,0.085,3.1,62.4,0.2,10.2,0.16,2.6,23.9,4.2,63.5,0.3,5.3,0.06,2.7,24.0
4450,45.0,43.35,24.1333333,43.216666700000005,4.165551799999999,0.5153399999999999,0.10152,0.10934300000000001,0.129188,0.0952698,1537.0,13.226501800000001,13.1174538,14439.7790055,118.0,8.318,10.647,0.185,0.05,0.57,0.052000000000000005,0.02,0.156,0.16699999999999998,0.025499,0.18,0.002,0.42,0.20199999999999999,0.696,0.011000000000000001,0.426,0.003,0.003,0.8490000000000001,0.0003,0.29100000000000004,0.7929999999999999,0.018000000000000002,0.536,0.085,3.7,60.0,0.2,10.7,0.12,2.5,24.2,4.4,58.6,0.6,10.6,0.11,2.3,25.1
4451,53.0,41.4,18.533333300000002,41.216666700000005,3.1013942,0.483365,0.11449200000000001,0.13777999999999999,0.1292,0.091677,1573.0,13.156031599999999,12.1267982,13444.9640288,114.0,6.483,10.584000000000001,0.171,0.05,0.527,0.052000000000000005,0.02,0.14400000000000002,0.212,0.023148,0.203,0.002,0.45899999999999996,0.187,0.6679999999999999,0.011000000000000001,0.42700000000000005,0.003,0.003,0.8590000000000001,0.0006,0.28800000000000003,0.7909999999999999,0.02,0.5479999999999999,0.084,2.9,57.3,0.3,14.4,0.12,2.2,25.5,3.5,58.3,0.4,9.8,0.09,2.3,25.4
4452,46.0,42.533333299999995,19.3666667,42.3666667,3.0,0.503305,0.10998,0.175591,0.147076,0.09603099999999999,1557.0,13.658715599999999,11.414606,13433.390705700001,118.7,7.444,9.899,0.156,0.05,0.551,0.053,0.02,0.156,0.271,0.024595,0.195,0.002,0.452,0.196,0.6459999999999999,0.009000000000000001,0.42100000000000004,0.002,0.003,0.833,0.0003,0.289,0.797,0.018000000000000002,0.5429999999999999,0.084,4.3,53.0,0.5,12.8,0.09,2.5,21.5,4.9,52.5,0.5,10.0,0.09,2.6,20.5
4453,45.0,45.3666667,20.4833333,45.216666700000005,3.3174235,0.5000264,0.120696,0.155407,0.126932,0.09387639999999998,1561.0,16.0381208,13.478659,13588.608624899998,116.5,13.276,9.158,0.16899999999999998,0.05,0.523,0.052000000000000005,0.03,0.133,0.24,0.024089,0.214,0.002,0.426,0.184,0.6709999999999999,0.013999999999999999,0.444,0.003,0.003,0.853,0.0004,0.28800000000000003,0.799,0.016,0.536,0.08199999999999999,3.6,52.3,0.7,9.9,0.1,2.5,20.8,4.3,56.1,0.7,10.7,0.08,2.6,21.9
4454,30.0,48.2,18.2,48.033333299999995,3.0,0.528485,0.0987,0.154912,0.15299200000000002,0.0918793,1572.0,15.311722099999999,13.298407300000001,12504.3956044,114.9,11.755999999999998,10.901,0.064,0.05,0.585,0.040999999999999995,0.02,0.174,0.23800000000000002,0.022352,0.175,0.002,0.408,0.20199999999999999,0.665,0.01,0.41200000000000003,0.003,0.003,0.8440000000000001,0.0002,0.28800000000000003,0.799,0.016,0.544,0.083,3.6,56.9,0.6,9.7,0.09,2.5,22.8,4.2,59.5,0.3,9.0,0.08,2.6,22.6
4470,26.0,45.5166667,22.9833333,45.3333333,3.6134021,0.5237264,0.036660000000000005,0.15698499999999999,0.13758,0.09002589999999999,1603.0,13.601148499999999,19.280989,13661.2037708,111.5,9.211,16.03,0.26,0.05,0.585,0.028999999999999998,0.02,0.149,0.242,0.02351,0.065,0.001,0.43700000000000006,0.252,0.657,0.01,0.42200000000000004,0.002,0.003,0.838,0.0002,0.287,0.802,0.019,0.556,0.084,3.2,53.3,0.7,14.4,0.16,2.1,25.1,3.7,57.7,0.3,10.4,0.05,2.2,26.6
4471,28.0,44.0166667,18.8333333,43.6833333,3.6239049,0.44106999999999996,0.077832,0.178786,0.126856,0.0912478,1593.0,14.9490071,16.093259699999997,13488.849557499998,113.9,10.456,12.137,0.147,0.05,0.48,0.032,0.02,0.12300000000000001,0.27699999999999997,0.022895,0.138,0.002,0.501,0.22,0.645,0.011000000000000001,0.442,0.002,0.003,0.855,0.0002,0.29,0.804,0.018000000000000002,0.552,0.084,3.7,50.4,0.4,11.7,0.08,2.5,20.1,4.9,52.5,0.3,8.0,0.06,2.6,20.2
4472,40.0,40.6666667,18.3833333,40.5,3.6341097,0.40428909999999996,0.075576,0.16733900000000002,0.124404,0.0918354,1584.0,15.9661682,14.3310345,12950.8612874,115.1,9.491,10.39,0.14400000000000002,0.05,0.431,0.031,0.02,0.124,0.259,0.023257,0.134,0.002,0.532,0.22399999999999998,0.657,0.01,0.44799999999999995,0.003,0.003,0.853,0.0003,0.29,0.804,0.017,0.5539999999999999,0.083,3.3,58.2,0.4,12.2,0.08,2.6,22.5,3.7,51.0,0.9,12.1,0.11,2.5,20.2
4473,35.0,42.3666667,20.9833333,42.2,3.0,0.43181359999999996,0.10998,0.16268,0.13784000000000002,0.0919611,1580.0,14.6758065,20.379636899999998,13147.5774424,114.8,10.11,14.345,0.146,0.05,0.45899999999999996,0.038,0.02,0.147,0.251,0.023546,0.195,0.002,0.521,0.191,0.6579999999999999,0.012,0.428,0.003,0.004,0.84,0.0004,0.289,0.805,0.02,0.561,0.085,4.1,58.4,0.8,12.5,0.08,2.6,22.8,4.6,55.0,0.6,6.5,0.05,2.7,20.4
4474,31.0,44.0166667,22.55,43.85,3.6770026,0.37259640000000005,0.139308,0.12570599999999998,0.105496,0.0918422,1547.0,15.090617800000002,18.2195455,13694.900221700002,114.2,10.991,13.360999999999999,0.147,0.05,0.35600000000000004,0.037000000000000005,0.02,0.11199999999999999,0.19399999999999998,0.023076,0.247,0.002,0.551,0.163,0.69,0.012,0.456,0.003,0.003,0.843,0.0002,0.287,0.8029999999999999,0.018000000000000002,0.547,0.084,3.0,61.6,0.3,10.4,0.11,2.6,24.0,3.8,62.3,0.5,8.0,0.13,2.6,24.2
4475,26.0,44.8666667,20.283333300000002,44.7,3.8193102999999997,0.40946,0.098136,0.080992,0.110672,0.09076820000000001,1580.0,14.9642857,16.1632911,12956.4502876,113.8,10.475,12.769,0.2,0.05,0.441,0.037000000000000005,0.02,0.139,0.12300000000000001,0.022713999999999998,0.174,0.002,0.544,0.203,0.732,0.013000000000000001,0.46,0.003,0.003,0.846,0.0002,0.29100000000000004,0.8029999999999999,0.017,0.5479999999999999,0.084,3.7,58.7,0.8,11.2,0.11,2.5,23.1,3.6,49.4,0.6,8.9,0.09,2.6,18.9
4476,34.0,45.85,21.0,45.3666667,3.2872163999999997,0.25674410000000003,0.113928,0.098325,0.07702,0.0911389,1533.0,14.469714300000001,15.096362,13677.142857100001,113.1,12.661,9.452,0.075,0.05,0.237,0.03,0.02,0.079,0.152,0.023763,0.20199999999999999,0.003,0.608,0.188,0.7120000000000001,0.013000000000000001,0.479,0.004,0.003,0.85,0.0003,0.287,0.7959999999999999,0.016,0.5379999999999999,0.085,3.4,60.9,0.5,7.9,0.18,2.6,23.3,4.6,61.4,0.3,8.7,0.07,2.8,22.2
4477,38.0,50.35,23.8666667,50.0166667,3.5841523,0.40478000000000003,0.11844,0.143656,0.114176,0.09230369999999999,1569.0,15.034869699999998,12.9837244,13449.7206704,115.5,8.336,14.448,0.131,0.05,0.429,0.038,0.02,0.11800000000000001,0.222,0.023148,0.21,0.002,0.552,0.182,0.6729999999999999,0.011000000000000001,0.447,0.003,0.003,0.84,0.0002,0.285,0.7979999999999999,0.016,0.5529999999999999,0.084,2.9,58.9,0.4,10.4,0.07,2.5,24.0,3.7,58.6,0.6,10.6,0.09,2.3,25.8
