Repository: comptech-winter-school/steel-alloying

# steel-alloying
Проект "Оптимизация процесса легирования стали" на Зимней Школе CompTech 2021

File: Gorodetskiy/second_popularity_steel.csv (part 6 of 10)
,t вып-обр,t обработка,t под током,t продувка,ПСН гр.,чист расход C,чист расход Cr,чист расход Mn,чист расход Si,чист расход V,температура первая,Ar (интенс.),N2 (интенс.),эл. энергия (интенс.),произв жидкая сталь,расход газ Ar,расход газ  N2,сыпуч известь РП,сыпуч кокс пыль УСТК,сыпуч  кокс. мелочь КМ1,сыпуч  шпат плав.,ферспл CaC2,ферспл  Mn5Si65Al0.5,ферспл SiMn18,ферспл  ферванит,ферспл  фх850А,химсталь первый Al_1,химсталь первый C_1,химсталь первый Cr_1,химсталь первый Mn_1,химсталь первый N_1,химсталь первый Si_1,химсталь первый V_1,химсталь последний Al,химсталь последний C,химсталь последний Ca,химсталь последний Cr,химсталь последний Mn,химсталь последний N,химсталь последний Si,химсталь последний V,химшлак первый Al2O3_1,химшлак первый CaO_1,химшлак первый FeO_1,химшлак первый MgO_1,химшлак первый MnO_1,химшлак первый R_1,химшлак первый SiO2_1,химшлак последний Al2O3,химшлак последний CaO,химшлак последний FeO,химшлак последний MgO,химшлак последний MnO,химшлак последний R,химшлак последний SiO2
4478,50.0,44.033333299999995,24.8666667,43.7,3.6009281000000004,0.43662870000000004,0.10659600000000001,0.178111,0.125396,0.09158480000000001,1571.0,11.2339535,9.1397136,13635.120643399998,114.8,8.051,6.7379999999999995,0.294,0.05,0.43799999999999994,0.042,0.02,0.121,0.276,0.023076,0.18899999999999997,0.002,0.49700000000000005,0.19399999999999998,0.65,0.01,0.441,0.003,0.003,0.8340000000000001,0.0007,0.287,0.802,0.015,0.545,0.084,5.0,49.4,0.8,14.5,0.08,2.6,19.3,3.4,57.9,0.8,10.3,0.17,2.3,24.9
4479,36.0,40.716666700000005,19.55,40.3833333,3.8468571000000003,0.37244640000000007,0.09587999999999999,0.129414,0.102664,0.0912646,1568.0,18.59509,17.714900699999998,13565.217391299999,113.7,6.312,17.833,0.145,0.05,0.376,0.038,0.02,0.106,0.2,0.024052,0.17,0.002,0.5429999999999999,0.203,0.6779999999999999,0.012,0.46,0.003,0.003,0.8440000000000001,0.0002,0.28600000000000003,0.792,0.019,0.5379999999999999,0.084,3.3,61.0,0.3,9.5,0.09,2.5,24.3,4.5,60.3,0.6,8.9,0.08,2.6,23.0
4480,37.0,48.35,20.4833333,48.1833333,3.0,0.384115,0.095316,0.065064,0.23478400000000002,0.08940219999999999,1570.0,12.729421499999999,17.0474413,13565.174938999999,110.7,8.557,15.731,0.107,0.05,0.41100000000000003,0.051,0.02,0.34,0.092,0.023329,0.16899999999999998,0.002,0.541,0.204,0.727,0.01,0.312,0.003,0.004,0.847,0.0006,0.29100000000000004,0.79,0.019,0.527,0.084,3.4,54.2,0.7,11.0,0.1,2.7,19.7,3.4,51.2,0.6,7.8,0.1,2.7,19.2
4481,20.0,47.1666667,20.8,46.9833333,3.0,0.386565,0.117876,0.107091,0.074276,0.09214989999999999,1573.0,12.035908599999999,14.755157,13237.5,113.6,6.145,15.538,0.064,0.05,0.408,0.052000000000000005,0.02,0.071,0.166,0.02398,0.209,0.002,0.537,0.192,0.703,0.013000000000000001,0.46299999999999997,0.003,0.003,0.866,0.0002,0.294,0.7829999999999999,0.02,0.535,0.085,3.1,48.7,0.8,7.5,0.09,3.0,16.1,4.1,62.6,0.6,5.4,0.08,2.7,23.5
4482,27.0,43.9833333,24.783333300000002,43.8,3.0,0.30776,0.110544,0.057651999999999995,0.069232,0.09320060000000001,1541.0,11.8836045,14.070659299999999,13199.1930061,116.2,5.275,14.227,0.126,0.05,0.314,0.053,0.02,0.084,0.08800000000000001,0.023365,0.196,0.002,0.608,0.192,0.74,0.011000000000000001,0.47700000000000004,0.004,0.004,0.8540000000000001,0.0002,0.29,0.7929999999999999,0.018000000000000002,0.5429999999999999,0.087,3.6,61.0,0.4,11.2,0.12,2.8,21.9,3.3,59.1,0.5,8.7,0.12,2.4,24.5
4483,26.0,44.533333299999995,20.533333300000002,44.2,3.0,0.42868,0.12978299999999998,0.179452,0.106592,0.0928328,1570.0,12.454873599999999,11.9287883,13470.779220800001,115.7,5.75,12.005,0.15,0.05,0.455,0.040999999999999995,0.02,0.091,0.27899999999999997,0.023582,0.23,0.002,0.502,0.17300000000000001,0.631,0.011000000000000001,0.43799999999999994,0.003,0.003,0.8440000000000001,0.0002,0.28800000000000003,0.79,0.017,0.54,0.085,3.8,52.0,0.6,13.2,0.13,2.4,21.3,4.4,53.9,0.8,16.3,0.09,2.5,21.6
4484,27.0,52.533333299999995,20.8333333,52.3833333,3.0,0.52715,0.09185399999999999,0.12004000000000001,0.0848,0.09265110000000001,1588.0,12.813559300000001,18.0516706,13271.04,115.4,7.14,21.311,0.155,0.05,0.586,0.040999999999999995,0.02,0.08199999999999999,0.18600000000000003,0.022678,0.162,0.002,0.428,0.20800000000000002,0.6859999999999999,0.011000000000000001,0.456,0.003,0.003,0.8590000000000001,0.0006,0.28600000000000003,0.7909999999999999,0.021,0.545,0.084,3.1,46.7,1.5,8.9,0.14,2.2,21.4,4.5,61.2,0.5,7.0,0.07,2.7,22.7
4501,17.0,44.3833333,27.633333299999997,43.9,2.9423275,0.52942,0.104328,0.133331,0.10691600000000001,0.0918966,1567.0,13.421953899999998,14.679310300000001,13963.5705669,114.9,13.585999999999999,6.622000000000001,0.157,0.05,0.586,0.03,0.02,0.111,0.20600000000000002,0.022786,0.184,0.002,0.40399999999999997,0.19699999999999998,0.6759999999999999,0.011000000000000001,0.445,0.003,0.003,0.8440000000000001,0.0001,0.287,0.7979999999999999,0.018000000000000002,0.5489999999999999,0.085,3.5,53.8,0.7,12.7,0.25,2.6,20.7,4.1,50.9,0.7,9.5,0.09,2.3,22.1
4502,16.0,42.4,21.0666667,42.0833333,2.7863903,0.5166649999999999,0.101493,0.12755999999999998,0.10407999999999999,0.09018939999999999,1580.0,13.6039514,12.550998199999999,12750.9493671,112.6,14.919,3.842,0.213,0.05,0.5710000000000001,0.040999999999999995,0.02,0.109,0.19699999999999998,0.02304,0.179,0.002,0.44,0.198,0.6709999999999999,0.012,0.447,0.002,0.003,0.85,0.0002,0.29100000000000004,0.792,0.016,0.545,0.083,3.2,52.2,0.4,12.1,0.11,2.4,21.4,4.3,56.4,1.0,10.7,0.12,2.5,22.8
4503,16.0,57.9,24.716666699999998,57.9,2.2128801,0.46534,0.094122,0.048705,0.08726,0.0927433,1558.0,25.7860104,27.3070234,13273.6345246,115.2,49.766999999999996,4.5360000000000005,0.253,0.24100000000000002,0.34700000000000003,0.039,0.02,0.11599999999999999,0.073,0.023908000000000002,0.166,0.002,0.429,0.20600000000000002,0.746,0.011000000000000001,0.462,0.004,0.005,0.863,0.0006,0.292,0.797,0.013999999999999999,0.545,0.086,3.7,54.7,0.9,11.4,0.17,2.7,20.1,5.2,56.8,0.9,9.6,0.08,2.6,21.8
4504,26.0,42.716666700000005,17.6833333,42.55,2.0,0.45418000000000003,0.088452,0.082875,0.08882000000000001,0.0900905,1575.0,20.955709,20.7326174,12679.736098000001,114.1,21.921999999999997,8.581,0.157,0.05,0.498,0.06,0.02,0.10400000000000001,0.127,0.024413999999999998,0.156,0.002,0.462,0.209,0.721,0.011000000000000001,0.461,0.003,0.003,0.8540000000000001,0.0001,0.289,0.7959999999999999,0.015,0.547,0.083,3.4,54.9,0.5,11.4,0.12,2.8,19.3,4.8,62.3,0.5,6.5,0.06,2.7,23.0
4505,24.0,52.033333299999995,23.5,51.716666700000005,2.3948864,0.629145,0.100359,0.184051,0.21963600000000003,0.0916006,1585.0,12.443163,14.3148649,13442.5531915,115.6,16.304000000000002,5.885,0.297,0.05,0.708,0.04,0.02,0.266,0.281,0.025932999999999998,0.177,0.001,0.359,0.19899999999999998,0.624,0.012,0.36200000000000004,0.003,0.003,0.8320000000000001,0.0018,0.285,0.785,0.016,0.5429999999999999,0.08199999999999999,4.0,54.6,1.4,13.7,0.26,2.3,23.9,3.5,60.7,0.6,9.5,0.18,2.5,24.5
4506,30.0,43.0166667,19.1833333,42.85,3.2903875,0.54742,0.112266,0.17918499999999998,0.14038,0.0926466,1598.0,14.520306099999999,16.973566100000003,12929.973935700002,115.0,15.811,5.672000000000001,0.203,0.05,0.605,0.033,0.02,0.14400000000000002,0.27699999999999997,0.026874000000000002,0.198,0.001,0.42,0.192,0.6459999999999999,0.011000000000000001,0.425,0.002,0.003,0.8220000000000001,0.0005,0.28800000000000003,0.797,0.019,0.5479999999999999,0.083,3.5,49.2,0.5,8.4,0.08,2.4,20.9,4.3,51.9,0.8,10.2,0.17,2.1,24.2
4507,42.0,42.0166667,17.283333300000002,41.5166667,3.5989160000000004,0.519015,0.10828199999999999,0.144122,0.108552,0.09148660000000002,1575.0,19.313709699999997,18.8302158,13594.599807100001,114.8,13.305,13.087,0.145,0.05,0.5720000000000001,0.031,0.02,0.109,0.223,0.025608,0.191,0.001,0.44299999999999995,0.19399999999999998,0.662,0.012,0.451,0.003,0.003,0.85,0.0002,0.29,0.792,0.017,0.552,0.084,3.2,50.3,0.5,9.0,0.09,2.5,20.0,4.6,56.5,0.4,7.5,0.06,2.7,20.7
4508,48.0,48.2,21.3333333,48.2,2.7981526000000003,0.5317649999999999,0.10095599999999999,0.146098,0.175528,0.09267819999999999,1604.0,27.3055814,27.624819,12999.375,116.0,32.615,22.261,0.358,0.05,0.589,0.031,0.02,0.213,0.223,0.026295,0.179,0.002,0.442,0.201,0.664,0.011000000000000001,0.41200000000000003,0.003,0.005,0.846,0.0002,0.287,0.789,0.02,0.54,0.08199999999999999,4.9,54.5,0.7,13.2,0.12,2.3,23.8,3.5,58.2,0.7,10.5,0.19,2.2,26.0
4509,43.0,44.4,26.433333299999997,44.2333333,5.0938023,0.514155,0.10095599999999999,0.17723599999999998,0.138576,0.09151519999999999,1524.0,17.7299345,16.603278699999997,15055.989911700002,114.9,13.524000000000001,11.815999999999999,0.196,0.05,0.5660000000000001,0.032,0.02,0.142,0.27399999999999997,0.025608,0.179,0.001,0.447,0.2,0.645,0.009000000000000001,0.435,0.002,0.003,0.835,0.0003,0.28800000000000003,0.8009999999999999,0.015,0.546,0.083,4.2,60.1,0.7,8.3,0.07,2.6,23.2,3.5,59.2,0.6,8.8,0.22,2.4,24.6
4510,50.0,44.1833333,23.716666699999998,43.5166667,4.4200612999999995,0.46641499999999997,0.12013199999999999,0.188057,0.076972,0.0905365,1540.0,16.8069955,19.5344262,14488.5453268,112.8,20.822,3.972,0.154,0.05,0.503,0.03,0.02,0.040999999999999995,0.294,0.025535,0.213,0.002,0.473,0.182,0.631,0.01,0.473,0.003,0.003,0.8420000000000001,0.0003,0.289,0.8009999999999999,0.013999999999999999,0.546,0.085,4.6,58.9,0.6,12.4,0.11,2.5,23.6,5.7,57.6,0.6,11.2,0.09,2.3,24.7
4511,46.0,42.2,15.816666699999999,42.033333299999995,3.9028169000000004,0.49253500000000006,0.07726799999999999,0.14297200000000002,0.09099199999999999,0.0907598,1599.0,15.10875,22.0906232,13497.154899899999,113.4,6.715,21.072,0.15,0.05,0.545,0.031,0.02,0.08199999999999999,0.222,0.025716000000000003,0.13699999999999998,0.002,0.44799999999999995,0.21899999999999997,0.675,0.012,0.467,0.003,0.004,0.841,0.0002,0.28800000000000003,0.8029999999999999,0.022000000000000002,0.561,0.084,4.3,57.9,0.4,12.7,0.09,2.5,23.6,4.7,50.6,0.5,6.8,0.06,2.5,20.2
4512,27.0,46.35,22.8666667,46.0166667,3.7959184,0.48503999999999997,0.11505599999999999,0.161996,0.114656,0.0916923,1564.0,17.7765376,17.6606676,13360.932944600001,114.5,8.671,18.372,0.151,0.05,0.528,0.03,0.02,0.111,0.251,0.026042000000000003,0.204,0.002,0.452,0.185,0.6559999999999999,0.012,0.449,0.003,0.003,0.845,0.0002,0.287,0.802,0.017,0.552,0.083,3.8,55.3,0.6,7.4,0.06,2.8,19.9,4.3,61.2,0.5,5.2,0.07,2.8,21.6
4513,26.0,46.6833333,19.3,46.35,4.0,0.446175,0.091932,0.118585,0.09974,0.08988810000000001,1581.0,16.995319100000003,11.868667599999998,11810.362694299998,112.1,13.312999999999999,9.007,0.213,0.05,0.486,0.027999999999999997,0.02,0.106,0.183,0.024884,0.163,0.002,0.496,0.205,0.696,0.01,0.46399999999999997,0.003,0.004,0.852,0.0004,0.28800000000000003,0.804,0.016,0.545,0.083,5.7,55.8,0.6,16.4,0.18,2.9,19.5,7.3,57.0,0.8,12.9,0.14,2.8,19.6
4514,25.0,45.8666667,18.0,45.7,3.0,0.37613,0.07332000000000001,0.092126,0.081096,0.09076469999999999,1593.0,18.675,20.531368399999998,13426.666666699999,112.8,13.612,16.254,0.139,0.05,0.40399999999999997,0.059000000000000004,0.02,0.08800000000000001,0.142,0.025897000000000003,0.13,0.003,0.544,0.221,0.718,0.01,0.473,0.003,0.004,0.852,0.0003,0.285,0.797,0.016,0.5479999999999999,0.084,3.6,53.4,0.6,6.7,0.07,3.3,16.0,6.1,63.8,0.7,4.9,0.06,2.8,20.3
4515,28.0,42.55,16.2,42.3833333,3.635274,0.48930500000000005,0.10998,0.14330299999999999,0.166468,0.0892158,1612.0,16.3018369,23.294923899999997,13733.333333300001,111.4,12.325999999999999,15.297,0.20600000000000002,0.05,0.535,0.034,0.02,0.2,0.21899999999999997,0.024595,0.195,0.002,0.44299999999999995,0.18899999999999997,0.6579999999999999,0.011000000000000001,0.39899999999999997,0.003,0.003,0.848,0.0002,0.29,0.7909999999999999,0.018000000000000002,0.544,0.083,4.1,53.8,0.7,15.4,0.44,2.2,24.4,3.7,52.3,0.7,6.7,0.14,2.5,20.6
4534,50.0,46.8666667,26.6666667,46.6833333,3.0628452999999998,0.46116,0.05443200000000001,0.054791,0.098372,0.0907539,1569.0,14.8276874,20.9733333,13536.0,113.4,20.767,3.1460000000000004,0.22399999999999998,0.05,0.514,0.040999999999999995,0.02,0.128,0.083,0.026223000000000003,0.096,0.002,0.47100000000000003,0.242,0.738,0.008,0.45,0.003,0.004,0.8590000000000001,0.0002,0.29100000000000004,0.785,0.012,0.5429999999999999,0.08199999999999999,4.3,58.6,1.3,14.0,0.13,2.6,22.6,5.9,58.6,0.6,8.3,0.09,2.6,22.8
4535,53.0,48.3833333,21.9833333,47.9,2.896098,0.47156000000000003,0.07144199999999999,0.072672,0.10515899999999999,0.09191970000000001,1572.0,15.024216699999998,14.245610500000002,13048.976497299998,114.9,15.717,7.843,0.0,0.05,0.523,0.071,0.02,0.131,0.111,0.025897000000000003,0.126,0.002,0.45299999999999996,0.225,0.7240000000000001,0.009000000000000001,0.442,0.003,0.003,0.861,0.0003,0.28800000000000003,0.794,0.013999999999999999,0.539,0.08199999999999999,3.5,50.1,0.7,15.0,0.24,2.3,21.5,4.8,51.8,0.8,11.4,0.1,2.4,21.8
4536,64.0,42.55,20.3833333,42.2,2.0,0.506945,0.079947,0.101742,0.130638,0.0928397,1572.0,13.6489362,15.8014286,13449.2232216,116.0,12.83,7.374,0.151,0.05,0.564,0.04,0.02,0.158,0.156,0.026693,0.141,0.002,0.45299999999999996,0.22,0.7040000000000001,0.009000000000000001,0.429,0.003,0.003,0.856,0.0002,0.29,0.7929999999999999,0.016,0.5479999999999999,0.08199999999999999,4.1,53.2,0.4,11.8,0.13,2.3,23.1,5.1,59.0,0.4,7.3,0.08,2.3,26.2
4537,64.0,46.533333299999995,23.6833333,46.2,2.6276637000000003,0.4536,0.035154000000000005,0.035554,0.115378,0.0947655,1555.0,16.0868122,13.824896300000002,13449.964813499999,118.4,20.465999999999998,3.702,0.094,0.05,0.509,0.040999999999999995,0.02,0.162,0.052000000000000005,0.02738,0.062,0.002,0.474,0.259,0.762,0.01,0.44,0.003,0.003,0.863,0.0003,0.28800000000000003,0.789,0.013999999999999999,0.531,0.083,3.6,52.4,0.6,8.2,0.11,2.6,20.1,4.5,61.3,1.0,5.7,0.08,2.6,23.4
4538,47.0,41.6833333,21.033333300000002,41.5166667,3.3870116,0.52464,0.07937999999999999,0.100453,0.129637,0.0947247,1548.0,14.182344800000001,13.039871400000001,13766.7194929,118.8,17.137,2.253,0.096,0.05,0.586,0.04,0.02,0.157,0.154,0.025932999999999998,0.14,0.002,0.41600000000000004,0.222,0.698,0.01,0.425,0.003,0.003,0.847,0.0001,0.29,0.785,0.013000000000000001,0.534,0.081,4.1,50.8,0.8,11.2,0.17,2.5,20.6,3.7,58.4,0.4,8.1,0.1,2.2,27.0
4539,45.0,45.033333299999995,19.466666699999998,44.7,2.0,0.515235,0.068607,0.136515,0.156351,0.0934318,1570.0,16.4156905,16.601218,13426.027397299998,117.4,16.972,7.572,0.12300000000000001,0.05,0.575,0.031,0.02,0.183,0.21,0.025969,0.121,0.002,0.425,0.23,0.674,0.011000000000000001,0.414,0.003,0.004,0.857,0.0004,0.289,0.7909999999999999,0.016,0.539,0.081,4.9,57.4,0.7,12.7,0.12,2.4,24.0,5.4,57.8,0.6,11.0,0.12,2.3,25.3
4540,50.0,51.7,23.5,51.3833333,2.8045638999999998,0.5250199999999999,0.07937999999999999,0.16409300000000002,0.144209,0.09239589999999999,1565.0,14.0518001,18.9589198,13705.531914899999,115.2,14.527999999999999,12.870999999999999,0.14400000000000002,0.05,0.584,0.023,0.02,0.153,0.254,0.026331,0.14,0.001,0.424,0.21899999999999997,0.647,0.01,0.409,0.002,0.003,0.8440000000000001,0.0002,0.287,0.792,0.016,0.54,0.083,3.5,46.6,0.4,12.2,0.11,2.2,21.2,3.6,57.8,0.4,8.7,0.12,2.1,26.9
4541,61.0,48.8666667,19.0,48.7,2.3988270000000003,0.5228550000000001,0.072009,0.130272,0.132465,0.09336330000000001,1570.0,14.5098701,14.747756900000002,12808.4210526,117.2,12.414000000000001,11.323,0.158,0.05,0.584,0.031,0.02,0.149,0.201,0.026945999999999998,0.127,0.002,0.436,0.226,0.68,0.012,0.423,0.003,0.003,0.8390000000000001,0.0001,0.287,0.794,0.016,0.545,0.083,4.2,52.7,0.5,9.7,0.08,2.7,19.3,5.9,58.3,1.0,6.3,0.07,2.5,23.5
4542,53.0,48.5666667,9.383333300000002,48.5666667,1.7628591,0.539985,0.083349,0.183908,0.180248,0.09264270000000001,1609.0,20.788465600000002,22.3707572,21312.255772599998,115.3,27.435,7.14,0.251,0.05,0.601,0.0,0.02,0.2,0.284,0.026512,0.147,0.001,0.391,0.215,0.629,0.011000000000000001,0.382,0.003,0.003,0.861,0.0002,0.28800000000000003,0.794,0.015,0.535,0.084,3.6,42.3,0.5,11.0,0.14,2.1,19.8,4.9,55.8,0.5,13.5,0.17,2.2,25.8
4543,59.0,51.7,25.1833333,51.3666667,4.054586799999999,0.45081499999999997,0.026649000000000003,0.06455599999999999,0.11015,0.0949665,1522.0,15.1555315,15.279742800000001,14240.3706155,117.9,23.289,2.64,0.078,0.05,0.506,0.04,0.02,0.142,0.098,0.028464999999999997,0.047,0.002,0.48,0.265,0.736,0.009000000000000001,0.439,0.003,0.004,0.86,0.0002,0.28800000000000003,0.79,0.013000000000000001,0.534,0.084,4.6,56.8,0.4,10.8,0.13,2.6,22.2,6.5,58.3,0.9,7.2,0.07,2.6,22.7
4544,60.0,43.2,16.3166667,43.033333299999995,2.0,0.501575,0.062937,0.115569,0.15395999999999999,0.0938884,1576.0,17.502439000000003,19.5662125,13138.712972399999,117.3,14.352,11.968,0.11699999999999999,0.0500001,0.56,0.03,0.02,0.188,0.177,0.026801,0.111,0.002,0.43,0.233,0.684,0.01,0.41200000000000003,0.003,0.003,0.863,0.0002,0.28800000000000003,0.7909999999999999,0.017,0.544,0.084,4.3,53.0,0.4,11.5,0.13,2.4,22.1,4.4,56.2,0.4,12.2,0.12,2.1,26.2
4545,39.0,45.9,24.6833333,45.75,4.2539084,0.5272399999999999,0.111132,0.186388,0.150229,0.09076469999999999,1533.0,14.348360699999999,15.9905061,14344.091829799998,113.1,7.78,15.533,0.135,0.05,0.58,0.042,0.02,0.153,0.289,0.025897000000000003,0.196,0.002,0.40700000000000003,0.188,0.62,0.009000000000000001,0.409,0.002,0.003,0.8490000000000001,0.0001,0.3,0.8,0.017,0.54,0.081,3.1,48.5,0.6,13.0,0.13,2.2,22.4,3.8,57.3,0.7,10.5,0.1,2.2,26.2
4546,41.0,55.8833333,23.6666667,55.7,3.0,0.5186350000000001,0.081081,0.158172,0.106698,0.0920207,1541.0,14.175882399999999,15.3607818,13314.929577500001,115.1,8.033,19.649,0.1,0.05,0.5760000000000001,0.040999999999999995,0.02,0.098,0.24600000000000002,0.025427,0.14300000000000002,0.002,0.39399999999999996,0.217,0.653,0.011000000000000001,0.44,0.002,0.003,0.8740000000000001,0.0001,0.28600000000000003,0.792,0.018000000000000002,0.541,0.083,3.9,52.8,0.5,10.2,0.08,2.6,20.5,4.4,59.5,0.5,4.1,0.09,2.3,25.6
4547,48.0,49.35,22.9166667,49.35,3.0,0.554765,0.085617,0.178084,0.11925699999999999,0.0936182,1553.0,14.5523721,14.697744400000001,13392.0,116.9,8.691,15.204,0.157,0.05,0.619,0.040999999999999995,0.02,0.109,0.27699999999999997,0.026512,0.151,0.001,0.39799999999999996,0.217,0.636,0.011000000000000001,0.42700000000000005,0.002,0.003,0.868,0.0002,0.289,0.792,0.018000000000000002,0.535,0.083,3.1,51.0,0.6,13.1,0.13,2.2,22.8,4.1,57.3,0.5,11.5,0.08,2.3,25.1
4548,52.0,49.3666667,23.1666667,49.033333299999995,3.0,0.52347,0.07371,0.14130299999999998,0.11650799999999999,0.0952467,1551.0,13.8784741,15.5845986,12991.079136700002,118.8,8.488999999999999,15.853,0.14800000000000002,0.05,0.584,0.045,0.02,0.12,0.21899999999999997,0.027018,0.13,0.002,0.423,0.22399999999999998,0.667,0.011000000000000001,0.439,0.003,0.003,0.86,0.0001,0.28600000000000003,0.789,0.017,0.5479999999999999,0.084,4.8,56.4,0.2,12.5,0.12,2.3,24.6,6.4,57.9,0.8,7.0,0.06,2.6,22.6
4549,36.0,53.6833333,20.3833333,53.35,3.0,0.504105,0.034587,0.072912,0.11567100000000001,0.0945618,1561.0,15.1041176,15.942384599999999,13484.546197900001,117.1,8.559,19.277,0.08,0.05,0.57,0.042,0.02,0.147,0.111,0.026764999999999997,0.061,0.002,0.428,0.256,0.726,0.01,0.43700000000000006,0.003,0.004,0.8640000000000001,0.0003,0.284,0.789,0.018000000000000002,0.544,0.083,3.8,49.1,0.6,10.1,0.11,2.6,18.9,4.8,58.8,0.4,7.1,0.08,2.3,25.6
4716,14.0,59.4,31.8,59.2333333,3.3516797999999994,0.501745,0.131179,0.228017,0.205025,0.0887653,1574.0,13.9492894,17.8788712,14058.490566,109.9,17.177,13.727,0.324,0.11599999999999999,0.486,0.0,0.02,0.221,0.354,0.023727,0.233,0.001,0.434,0.174,0.596,0.013999999999999999,0.366,0.002,0.003,0.8440000000000001,0.0002,0.293,0.805,0.02,0.541,0.083,3.7,48.1,0.3,14.2,0.36,1.8,27.2,4.4,57.0,0.5,6.9,0.07,2.5,22.8
4717,31.0,49.0666667,32.2333333,48.8833333,4.1889378,0.525165,0.089517,0.193775,0.137567,0.092622,1536.0,13.172554500000002,15.0047619,14087.280248199999,115.9,10.399000000000001,12.604000000000001,0.17,0.05,0.581,0.0,0.02,0.131,0.302,0.023365,0.159,0.001,0.45299999999999996,0.21100000000000002,0.627,0.013000000000000001,0.42200000000000004,0.002,0.003,0.866,0.0002,0.28800000000000003,0.785,0.018000000000000002,0.547,0.08199999999999999,3.4,50.7,0.6,12.3,0.12,2.1,23.7,4.2,51.6,0.9,4.4,0.1,2.3,22.5
4718,32.0,50.3833333,25.1666667,50.0833333,2.2019263,0.5313,0.065308,0.17023,0.13047999999999998,0.09144069999999999,1598.0,9.3890871,12.4085106,11369.8013245,113.1,14.913,0.486,0.12300000000000001,0.05,0.594,0.0,0.02,0.13,0.265,0.023944,0.11599999999999999,0.002,0.444,0.235,0.6459999999999999,0.012,0.419,0.002,0.003,0.8640000000000001,0.0002,0.29100000000000004,0.7959999999999999,0.013999999999999999,0.539,0.083,6.8,43.5,1.6,12.4,0.08,2.3,18.5,4.2,55.1,0.6,11.8,0.15,2.2,25.2
4719,41.0,44.2,19.8833333,43.8666667,2.0,0.459445,0.047855,0.08128099999999999,0.11066300000000001,0.0923577,1569.0,15.018101999999999,18.246971600000002,13093.3780386,115.1,15.21,8.201,0.1,0.05,0.512,0.04,0.02,0.13699999999999998,0.125,0.022823,0.085,0.002,0.46,0.24600000000000002,0.723,0.01,0.439,0.003,0.003,0.85,0.0002,0.289,0.7979999999999999,0.013999999999999999,0.539,0.084,4.0,48.5,0.9,9.2,0.16,2.5,19.4,5.1,60.7,0.7,6.6,0.09,2.6,23.5
4720,40.0,44.85,25.5666667,44.6833333,2.0,0.428645,0.09402100000000001,0.142441,0.13255899999999998,0.0931737,1549.0,14.9403607,10.8716418,13426.0756193,115.8,20.709,1.214,0.256,0.05,0.46299999999999997,0.04,0.02,0.145,0.221,0.023908000000000002,0.16699999999999998,0.002,0.511,0.20600000000000002,0.6859999999999999,0.013000000000000001,0.425,0.003,0.003,0.8540000000000001,0.0002,0.28600000000000003,0.812,0.016,0.546,0.084,3.5,42.6,0.4,8.7,0.11,2.3,18.6,4.0,46.4,0.5,7.7,0.07,2.3,19.9
4721,37.0,48.6666667,28.6666667,48.5,2.0,0.356605,0.065871,0.021081,0.073539,0.09099460000000001,1521.0,17.261785699999997,18.3497561,13003.9534884,112.1,16.111,12.539000000000001,0.0,0.05,0.384,0.07200000000000001,0.02,0.105,0.031,0.023908000000000002,0.11699999999999999,0.002,0.551,0.231,0.764,0.011000000000000001,0.461,0.003,0.003,0.8640000000000001,0.0003,0.29,0.785,0.015,0.54,0.086,3.2,60.7,1.5,9.9,0.11,2.8,21.6,5.0,60.4,0.8,5.9,0.09,2.6,23.0
4722,42.0,53.8666667,26.566666700000003,53.533333299999995,3.0823737999999996,0.45325,0.10584400000000001,0.095442,0.122928,0.0934092,1545.0,11.9660972,9.9238507,12891.3425345,117.1,15.177,5.0969999999999995,0.079,0.05,0.493,0.04,0.02,0.15,0.147,0.024233,0.188,0.002,0.493,0.198,0.7,0.012,0.42700000000000005,0.003,0.003,0.841,0.0003,0.289,0.7879999999999999,0.015,0.5379999999999999,0.081,3.8,59.2,0.9,12.9,0.16,2.6,22.4,4.3,62.7,0.5,5.9,0.08,2.7,23.0
4723,49.0,42.5,17.9,42.1666667,2.684334,0.58408,0.087838,0.144441,0.169251,0.0937462,1582.0,14.4244541,13.390618300000002,12767.5977654,116.9,16.516,3.489,0.159,0.05,0.6559999999999999,0.03,0.02,0.201,0.223,0.023582,0.156,0.002,0.401,0.213,0.6629999999999999,0.011000000000000001,0.397,0.003,0.003,0.8440000000000001,0.0002,0.287,0.7859999999999999,0.016,0.541,0.08199999999999999,3.9,53.6,0.5,13.7,0.19,2.2,24.6,5.3,50.6,0.7,11.9,0.13,2.3,22.2
4724,45.0,47.7,21.0,47.3833333,3.0,0.533305,0.097572,0.080854,0.1525,0.09187150000000001,1571.0,16.15802,15.4261456,13442.857142899999,113.7,18.86,6.359,0.129,0.05,0.594,0.04,0.02,0.20199999999999999,0.12300000000000001,0.023944,0.17300000000000001,0.002,0.406,0.20199999999999999,0.716,0.011000000000000001,0.413,0.003,0.003,0.843,0.0004,0.289,0.794,0.015,0.539,0.085,3.6,51.6,0.6,11.8,0.32,2.3,22.5,4.4,53.7,0.4,12.1,0.12,2.1,25.6
4725,22.0,48.533333299999995,22.4833333,48.2,2.7654575,0.529385,0.0705,0.084629,0.08834299999999999,0.0912347,1570.0,16.2046997,13.2166667,13006.968124500001,114.3,17.24,7.1370000000000005,0.086,0.05,0.594,0.039,0.02,0.10099999999999999,0.131,0.023148,0.125,0.002,0.387,0.225,0.716,0.011000000000000001,0.451,0.003,0.003,0.85,0.0001,0.287,0.795,0.015,0.534,0.084,2.9,43.1,0.8,7.8,0.25,2.3,18.7,4.7,59.5,0.7,6.5,0.07,2.4,24.4
4726,26.0,45.3666667,20.5,45.033333299999995,2.0,0.50149,0.077832,0.090055,0.106609,0.0920467,1576.0,14.6768546,17.417647100000003,12872.195122,114.5,16.487000000000002,6.58,0.0,0.05,0.5579999999999999,0.04,0.02,0.127,0.139,0.023546,0.138,0.002,0.44,0.22399999999999998,0.708,0.011000000000000001,0.441,0.002,0.003,0.862,0.0002,0.292,0.7909999999999999,0.013999999999999999,0.531,0.083,3.2,53.2,0.4,7.2,0.1,2.8,18.8,5.0,53.5,0.7,6.1,0.08,2.4,22.1
4727,26.0,51.7333333,19.6666667,51.4166667,2.0,0.55983,0.075576,0.10201,0.135052,0.0938128,1591.0,11.8614185,8.5664921,12709.8305085,117.3,17.746,1.818,0.11900000000000001,0.05,0.63,0.038,0.02,0.166,0.157,0.023400999999999998,0.134,0.002,0.42200000000000004,0.223,0.698,0.011000000000000001,0.42700000000000005,0.002,0.003,0.857,0.0002,0.28600000000000003,0.7879999999999999,0.013000000000000001,0.545,0.078,3.4,44.3,1.2,8.9,0.17,2.4,18.3,4.0,56.4,0.4,6.9,0.07,2.7,21.1
4728,26.0,46.716666700000005,17.2,46.216666700000005,2.5999116,0.55758,0.083472,0.095338,0.117736,0.09266569999999999,1594.0,10.771081500000001,8.0530806,12879.0697674,115.7,15.270999999999999,0.9440000000000001,0.0,0.05,0.626,0.054000000000000006,0.02,0.142,0.147,0.022966999999999998,0.14800000000000002,0.002,0.415,0.215,0.7090000000000001,0.01,0.435,0.002,0.003,0.845,0.0003,0.287,0.789,0.013000000000000001,0.544,0.083,4.0,58.3,0.5,11.8,0.13,2.6,22.5,5.5,57.4,0.5,7.7,0.07,2.3,24.5
4729,30.0,52.05,19.15,51.7,2.870229,0.53209,0.094752,0.132226,0.127828,0.09381669999999999,1582.0,13.4800948,17.0463158,13068.4073107,116.7,18.962,5.398,0.13699999999999998,0.05,0.591,0.038,0.02,0.142,0.205,0.023076,0.168,0.002,0.424,0.20800000000000002,0.677,0.01,0.42700000000000005,0.002,0.003,0.847,0.0001,0.287,0.7909999999999999,0.015,0.542,0.081,3.4,45.7,0.3,8.0,0.09,2.3,19.7,3.5,48.1,0.4,6.2,0.11,2.8,17.4
4730,40.0,48.0666667,22.55,47.9,2.6128063999999998,0.4765,0.09024,0.111757,0.11641900000000001,0.0945338,1565.0,14.474329000000001,13.557635500000002,12143.6807095,118.5,11.684000000000001,10.703,0.0,0.05,0.524,0.038,0.02,0.133,0.17300000000000001,0.024125,0.16,0.002,0.469,0.213,0.6920000000000001,0.01,0.43799999999999994,0.002,0.003,0.84,0.0002,0.29,0.7879999999999999,0.015,0.535,0.08199999999999999,3.8,60.4,0.7,9.8,0.12,2.8,21.9,5.1,57.9,0.9,7.7,0.09,2.5,23.0
4936,33.0,50.3666667,28.883333299999997,50.2,4.1907669,0.51478,0.08720399999999999,0.154053,0.12104000000000001,0.08991039999999999,1539.0,17.103839100000002,19.614879600000002,14819.6191575,111.5000001,15.593,14.94,0.149,0.05,0.5700000000000001,0.022,0.02,0.11699999999999999,0.24100000000000002,0.02304,0.156,0.002,0.406,0.214,0.649,0.008,0.433,0.002,0.004,0.847,0.0004,0.285,0.7809999999999999,0.021,0.5529999999999999,0.08,5.6,54.7,0.6,12.3,0.26,2.3,23.8,7.4,56.6,0.5,10.8,0.09,2.5,22.4
4937,40.0,54.033333299999995,23.533333300000002,53.6833333,3.0,0.54811,0.060372,0.14447000000000002,0.113696,0.0931047,1579.0,5.707840099999999,5.568472900000001,13245.042492899998,115.0,8.251,0.9420000000000001,0.21100000000000002,0.149,0.531,0.04,0.02,0.11,0.226,0.024269,0.10800000000000001,0.002,0.43200000000000005,0.23600000000000002,0.669,0.011000000000000001,0.434,0.002,0.003,0.852,0.0001,0.28800000000000003,0.799,0.017,0.546,0.08199999999999999,5.2,56.1,0.3,12.2,0.1,2.3,24.5,7.0,57.8,0.2,7.1,0.05,2.5,23.0
4938,25.0,54.0166667,24.533333300000002,54.0166667,3.4841972,0.48557,0.071552,0.099911,0.107248,0.09351430000000001,1547.0,19.4371542,16.3761356,13803.2608696,115.4,12.294,20.129,0.075,0.05,0.539,0.040999999999999995,0.02,0.11900000000000001,0.155,0.024812,0.128,0.002,0.401,0.22699999999999998,0.701,0.012,0.455,0.002,0.004,0.85,0.0002,0.289,0.7909999999999999,0.019,0.528,0.081,4.7,54.0,0.5,8.3,0.13,2.8,19.0,7.7,54.3,0.7,9.2,0.08,2.7,20.5
4939,35.0,45.216666700000005,22.5666667,44.8833333,3.0,0.48707449999999997,0.058695000000000004,0.111178,0.085728,0.09374099999999999,1563.0,6.6317728,6.3744,13501.3293944,115.1,7.2010000000000005,1.992,0.10300000000000001,0.05,0.505,0.040999999999999995,0.02,0.08199999999999999,0.174,0.024269,0.105,0.002,0.456,0.24100000000000002,0.6890000000000001,0.01,0.45399999999999996,0.002,0.003,0.858,0.0001,0.295,0.792,0.013000000000000001,0.53,0.079,5.6,58.1,0.4,11.2,0.12,2.7,21.7,5.8,50.9,0.7,7.0,0.1,2.8,17.9
4940,42.0,43.7,19.65,43.533333299999995,3.0,0.50262,0.096148,0.086143,0.128736,0.094034,1568.0,11.2694698,10.0157215,13584.732824399998,116.6,5.1370000000000005,9.91,0.105,0.05,0.556,0.044000000000000004,0.02,0.157,0.132,0.023546,0.172,0.002,0.444,0.209,0.7120000000000001,0.01,0.425,0.002,0.003,0.853,0.0004,0.287,0.7859999999999999,0.016,0.541,0.081,4.5,50.8,0.4,11.4,0.13,2.3,21.8,6.2,57.0,0.4,9.4,0.09,2.5,23.2
4941,42.0,43.0,22.8333333,42.85,3.5318457000000003,0.466475,0.094471,0.102016,0.071168,0.0915242,1526.0,13.464442499999999,16.5796089,14166.131386899999,113.5,8.52,13.19,0.107,0.05,0.511,0.042,0.02,0.064,0.16,0.024052,0.16899999999999998,0.002,0.46799999999999997,0.205,0.7,0.01,0.473,0.003,0.004,0.851,0.0002,0.285,0.789,0.016,0.5479999999999999,0.081,5.1,57.7,0.4,11.4,0.15,2.5,23.5,6.4,56.7,0.8,6.5,0.05,2.7,21.3
4942,44.0,42.7,26.15,42.5166667,3.7020682000000003,0.5279149999999999,0.082173,0.13193,0.090192,0.09271460000000001,1531.0,9.7261261,8.6521008,13902.1032505,115.5,5.398,7.436,0.10400000000000001,0.05,0.588,0.042,0.02,0.08,0.207,0.022859,0.147,0.002,0.439,0.218,0.672,0.012,0.45899999999999996,0.002,0.003,0.8440000000000001,0.0001,0.287,0.78,0.017,0.539,0.081,5.8,60.4,1.2,5.4,0.08,2.8,21.8,5.7,47.4,0.4,7.6,0.08,2.3,20.6
4943,44.0,41.6833333,21.4833333,41.5,3.0,0.45933999999999997,0.056459,0.06155700000000001,0.0992,0.0929423,1551.0,15.4870022,14.4957655,12936.5399535,115.8,13.934000000000001,7.417000000000001,0.105,0.05,0.489,0.040999999999999995,0.02,0.12300000000000001,0.094,0.023184,0.10099999999999999,0.002,0.475,0.24,0.736,0.011000000000000001,0.45,0.002,0.003,0.852,0.0002,0.28800000000000003,0.794,0.017,0.539,0.08,5.8,54.8,0.5,12.5,0.13,2.5,22.0,8.1,55.9,0.5,10.6,0.08,2.7,20.9
4944,23.0,42.6833333,18.8166667,42.1833333,3.0,0.507375,0.047514999999999995,0.08509800000000001,0.091776,0.09356060000000001,1573.0,8.3326854,7.787755099999999,12847.1213463,116.4,8.335,3.074,0.0,0.05,0.5710000000000001,0.040999999999999995,0.02,0.102,0.132,0.023618,0.085,0.002,0.45899999999999996,0.247,0.7120000000000001,0.011000000000000001,0.456,0.002,0.003,0.84,0.0001,0.289,0.7879999999999999,0.013999999999999999,0.539,0.08,4.7,60.6,0.5,12.1,0.11,2.9,20.9,6.1,55.4,0.7,14.3,0.08,2.4,22.7
4945,25.0,45.9,22.3833333,45.7333333,3.0,0.51956,0.099502,0.117877,0.1016,0.0954689,1547.0,10.322233099999998,11.7220023,13957.706627000001,116.9,5.855,11.187999999999999,0.109,0.05,0.575,0.042,0.02,0.10300000000000001,0.184,0.024052,0.17800000000000002,0.002,0.47100000000000003,0.205,0.687,0.011000000000000001,0.45,0.002,0.003,0.856,0.0001,0.29,0.7909999999999999,0.017,0.544,0.081,5.1,58.0,0.6,12.3,0.16,2.5,23.1,6.5,57.4,0.9,9.1,0.09,2.4,23.5
4946,31.0,42.85,19.466666699999998,42.6833333,3.0,0.521055,0.087763,0.118548,0.08112,0.0937282,1570.0,10.541818199999998,9.170719300000002,13133.2191781,114.7,5.797999999999999,8.004,0.10800000000000001,0.05,0.579,0.042,0.02,0.07200000000000001,0.18600000000000003,0.023872,0.157,0.002,0.465,0.218,0.684,0.012,0.46399999999999997,0.002,0.003,0.8590000000000001,0.0001,0.29100000000000004,0.7909999999999999,0.019,0.545,0.08199999999999999,4.6,62.7,0.3,9.6,0.08,2.8,22.7,6.3,62.2,0.7,5.1,0.08,2.8,22.2
4947,32.0,46.4,21.533333300000002,46.0666667,3.0,0.535345,0.11235899999999999,0.119349,0.087344,0.09448430000000001,1561.0,7.7053726,6.518720200000001,13291.0216718,117.0,8.645,2.66,0.106,0.05,0.5920000000000001,0.042,0.02,0.081,0.187,0.02304,0.201,0.002,0.447,0.195,0.685,0.011000000000000001,0.45899999999999996,0.002,0.004,0.855,0.0002,0.28800000000000003,0.7859999999999999,0.015,0.5429999999999999,0.08199999999999999,5.3,59.3,0.3,9.6,0.09,2.7,22.1,6.2,59.6,0.7,4.7,0.08,2.8,21.2
4948,38.0,42.1833333,20.15,42.0166667,3.0,0.49703,0.065962,0.10481800000000001,0.103952,0.09514260000000001,1571.0,9.7903787,12.1871345,13381.6377171,115.4,5.314,10.42,0.10800000000000001,0.05,0.5539999999999999,0.040999999999999995,0.02,0.11199999999999999,0.163,0.025608,0.11800000000000001,0.003,0.474,0.22899999999999998,0.698,0.01,0.442,0.002,0.004,0.868,0.0005,0.285,0.7859999999999999,0.015,0.542,0.083,5.8,57.1,0.4,13.5,0.15,2.4,24.1,7.8,56.3,0.5,9.7,0.09,2.6,21.6
4949,40.0,43.3666667,21.466666699999998,42.8666667,2.6259361,0.5174850000000001,0.105651,0.150675,0.112096,0.0940732,1530.0,7.439917599999999,6.4625912,13097.515528,116.6,6.016,3.935,0.076,0.05,0.57,0.032,0.02,0.105,0.236,0.024993,0.18899999999999997,0.002,0.45,0.2,0.67,0.01,0.446,0.002,0.003,0.855,0.0001,0.289,0.797,0.013000000000000001,0.5489999999999999,0.08,5.1,57.6,0.4,13.5,0.13,2.5,22.6,6.2,59.7,1.0,6.0,0.09,2.7,22.0
4950,43.0,44.7,18.8,44.3666667,3.0,0.494675,0.087763,0.156057,0.1256,0.0949692,1539.0,12.2565435,10.2440698,13148.9361702,117.7,6.816,9.453,0.075,0.05,0.545,0.033,0.02,0.12300000000000001,0.244,0.024089,0.157,0.002,0.456,0.215,0.67,0.011000000000000001,0.45299999999999996,0.002,0.003,0.8540000000000001,0.0001,0.293,0.804,0.015,0.545,0.08199999999999999,4.8,56.7,0.4,12.2,0.09,2.5,22.3,5.3,54.4,0.5,10.3,0.12,2.4,23.1
4951,52.0,45.0666667,20.3333333,44.9166667,3.0,0.49971000000000004,0.096148,0.12098900000000001,0.101136,0.0933584,1544.0,9.7510791,9.234462599999999,12594.098360700002,115.4,5.271,8.783,0.053,0.05,0.551,0.032,0.02,0.10099999999999999,0.18899999999999997,0.024233,0.172,0.002,0.44799999999999995,0.212,0.6970000000000001,0.009000000000000001,0.461,0.002,0.003,0.873,0.0001,0.293,0.797,0.015,0.54,0.08,4.1,60.4,0.2,7.4,0.09,2.8,21.8,5.8,59.0,0.6,7.7,0.09,2.7,21.9
4953,47.0,44.9,21.2,44.75,2.3904382,0.50261,0.079378,0.11400199999999999,0.097184,0.0922213,1530.0,19.255263199999998,16.0896691,12982.0754717,114.3,9.756,15.530999999999999,0.055999999999999994,0.05,0.5579999999999999,0.032,0.02,0.098,0.17800000000000002,0.023872,0.142,0.002,0.436,0.225,0.696,0.01,0.461,0.002,0.003,0.858,0.0001,0.293,0.7979999999999999,0.013999999999999999,0.5489999999999999,0.08199999999999999,5.4,53.7,0.8,11.9,0.09,2.8,19.3,7.0,55.8,0.6,8.8,0.07,2.6,21.9
4954,50.0,49.216666700000005,18.533333300000002,48.7333333,2.3564417,0.4591425,0.076093,0.331355,0.135904,0.0930995,1549.0,8.0396927,7.9284936,13283.0935252,114.9,10.465,2.427,0.06,0.05,0.485,0.053,0.02,0.065,0.524,0.024125,0.13699999999999998,0.002,0.47,0.225,0.502,0.01,0.41600000000000004,0.002,0.003,0.862,0.0002,0.289,0.7829999999999999,0.012,0.54,0.08199999999999999,4.5,51.9,0.8,4.8,0.08,2.9,18.2,5.7,57.5,0.5,10.1,0.11,2.6,21.8
4955,32.0,44.8833333,20.216666699999998,44.55,2.2697095000000003,0.5485800000000001,0.095288,0.001064,0.037632,0.0946064,1531.0,11.0370287,17.111186399999998,13355.3173949,117.9,10.895999999999999,8.413,0.174,0.05,0.616,0.032,0.02,0.055999999999999994,0.0,0.023400999999999998,0.172,0.002,0.409,0.213,0.8340000000000001,0.01,0.502,0.003,0.003,0.8640000000000001,0.0002,0.29100000000000004,0.8340000000000001,0.015,0.529,0.08199999999999999,4.6,54.6,0.3,15.5,0.11,2.5,22.2,5.0,53.6,0.5,14.5,0.13,2.4,22.8
4972,23.0,47.216666700000005,20.4166667,46.9,3.239062,0.45786499999999997,0.09141,0.072115,0.096816,0.08858719999999999,1611.0,13.1353448,15.2353945,13245.061224500001,109.8,10.158,11.909,0.075,0.05,0.502,0.0,0.02,0.115,0.111,0.022533,0.165,0.002,0.47200000000000003,0.207,0.732,0.013000000000000001,0.467,0.002,0.004,0.8440000000000001,0.0002,0.28800000000000003,0.797,0.018000000000000002,0.551,0.081,4.3,58.4,0.5,9.8,0.09,2.8,21.0,6.4,57.0,0.5,8.7,0.09,2.5,22.8
4973,18.0,42.2,19.9833333,42.033333299999995,3.0142726000000004,0.46468000000000004,0.09639600000000001,0.13589400000000001,0.141968,0.09352619999999999,1598.0,13.4824356,13.2354226,12766.6388657,116.2,9.595,9.092,0.08800000000000001,0.05,0.507,0.0,0.02,0.156,0.21100000000000002,0.023872,0.174,0.002,0.474,0.205,0.684,0.011000000000000001,0.43799999999999994,0.002,0.004,0.8420000000000001,0.0005,0.287,0.802,0.017,0.544,0.08,4.7,57.8,0.6,10.7,0.1,2.8,20.7,4.9,49.7,0.8,7.7,0.13,2.6,19.4
4974,19.0,46.533333299999995,19.6333333,46.3833333,3.0,0.47203500000000004,0.09141,0.08520900000000001,0.117808,0.0932329,1584.0,10.4942879,10.6858325,13186.7572156,115.6,7.655,8.611,0.0,0.05,0.519,0.0,0.02,0.141,0.131,0.024666999999999998,0.165,0.002,0.474,0.21,0.728,0.011000000000000001,0.446,0.002,0.004,0.838,0.0002,0.28600000000000003,0.8029999999999999,0.015,0.5529999999999999,0.081,5.0,62.5,0.5,7.3,0.1,2.9,21.7,7.1,58.8,0.5,4.9,0.11,2.8,21.4
4975,25.0,45.0166667,16.15,44.6833333,3.0,0.47788500000000006,0.065926,0.085747,0.092624,0.0934823,1570.0,12.4385523,15.107737900000002,13155.417956700001,114.8,8.783,11.335,0.0,0.050000100000000006,0.531,0.023,0.02,0.103,0.133,0.024523,0.119,0.002,0.42,0.23399999999999999,0.711,0.009000000000000001,0.446,0.003,0.003,0.871,0.0005,0.292,0.794,0.012,0.5479999999999999,0.084,3.3,50.0,0.6,6.4,0.12,2.9,17.3,7.1,56.5,0.7,11.8,0.09,2.5,22.6
4976,36.0,42.35,19.1833333,42.1833333,3.0,0.477335,0.07700599999999999,0.09174,0.10563199999999999,0.092901,1581.0,10.268435,17.749285699999998,13098.8705474,115.1,6.452000000000001,13.805,0.10800000000000001,0.05,0.528,0.040999999999999995,0.02,0.12,0.142,0.023799,0.139,0.002,0.484,0.21899999999999997,0.7040000000000001,0.009000000000000001,0.447,0.002,0.003,0.853,0.0002,0.285,0.7879999999999999,0.017,0.5479999999999999,0.083,4.0,48.8,0.5,8.9,0.07,2.5,19.6,4.9,62.0,0.7,4.1,0.09,2.8,22.0
4977,34.0,42.716666700000005,18.7333333,42.55,3.3820446000000004,0.41271499999999994,0.09251799999999999,0.124253,0.106048,0.0948513,1563.0,12.9525,11.4711864,13958.007117399999,114.3,6.9079999999999995,10.152000000000001,0.107,0.05,0.444,0.04,0.02,0.107,0.19399999999999998,0.027235000000000002,0.16699999999999998,0.002,0.523,0.209,0.6779999999999999,0.011000000000000001,0.446,0.002,0.003,0.863,0.0003,0.29,0.795,0.015,0.551,0.086,4.5,59.6,0.6,10.9,0.22,2.7,22.4,5.9,61.3,0.4,6.5,0.08,2.8,22.1
4978,39.0,41.55,18.0166667,41.2,3.7742417,0.36535500000000004,0.079222,0.125893,0.11984000000000002,0.09425689999999999,1561.0,11.4679372,9.4472866,13967.0675301,116.2,5.683,8.269,0.084,0.05,0.38799999999999996,0.040999999999999995,0.02,0.127,0.196,0.024233,0.14300000000000002,0.002,0.5579999999999999,0.223,0.684,0.008,0.43700000000000006,0.003,0.003,0.865,0.0001,0.29,0.7959999999999999,0.013999999999999999,0.542,0.084,4.4,59.6,0.6,12.4,0.21,2.7,22.1,5.2,59.9,0.2,7.9,0.07,2.7,22.0
4979,39.0,43.3666667,15.0,43.033333299999995,3.0,0.540605,0.04709,0.08757100000000001,0.157136,0.0939291,1589.0,11.6715789,11.0605487,13220.0,115.7,9.856,6.495,0.081,0.05,0.612,0.040999999999999995,0.02,0.19899999999999998,0.133,0.023872,0.085,0.002,0.418,0.248,0.71,0.009000000000000001,0.41,0.003,0.003,0.86,0.0003,0.29,0.797,0.012,0.539,0.084,4.8,52.6,0.6,12.5,0.56,2.2,23.7,5.2,49.4,0.3,10.4,0.12,2.1,23.9
4980,42.0,53.033333299999995,24.8666667,53.033333299999995,2.0,0.49271499999999996,0.086978,0.143995,0.09689600000000001,0.092824,1559.0,21.074762399999997,24.7944167,12949.8659517,114.5,33.263000000000005,6.9079999999999995,0.08199999999999999,0.499,0.155,0.04,0.02,0.085,0.226,0.022966999999999998,0.157,0.002,0.428,0.215,0.675,0.01,0.462,0.002,0.003,0.867,0.0006,0.29,0.797,0.013999999999999999,0.547,0.084,3.6,48.0,0.3,7.6,0.1,2.5,18.9,5.0,60.2,0.3,6.2,0.05,2.7,22.6
4981,21.0,41.6833333,16.9333333,41.5166667,3.0,0.48922,0.07756,0.106553,0.12110399999999999,0.09343480000000001,1585.0,13.7042697,12.3728919,12316.5354331,115.0,6.776,11.005,0.08199999999999999,0.05,0.542,0.04,0.02,0.13699999999999998,0.165,0.024306,0.14,0.002,0.45299999999999996,0.21899999999999997,0.693,0.009000000000000001,0.428,0.003,0.003,0.861,0.0002,0.28800000000000003,0.7979999999999999,0.016,0.545,0.085,4.7,52.6,0.5,10.5,0.25,2.5,20.8,6.0,57.5,0.4,9.2,0.08,2.5,22.9
4982,24.0,43.0166667,20.0,42.85,3.6620036,0.469645,0.093626,0.125478,0.08305599999999999,0.09287669999999999,1562.0,12.9152815,11.266115699999999,13539.0,114.7,8.029,9.088,0.081,0.05,0.514,0.040999999999999995,0.02,0.07200000000000001,0.19699999999999998,0.023546,0.16899999999999998,0.002,0.466,0.205,0.679,0.009000000000000001,0.45799999999999996,0.002,0.003,0.845,0.0001,0.284,0.7859999999999999,0.013999999999999999,0.539,0.083,4.4,59.9,0.6,11.0,0.09,2.7,22.3,6.1,62.3,0.3,5.4,0.05,2.8,22.1
4983,26.0,42.05,18.8666667,41.8666667,3.0,0.533215,0.071466,0.118371,0.119072,0.0957939,1571.0,11.5164706,9.5983914,13274.204947,118.2,6.526,7.956,0.083,0.05,0.597,0.040999999999999995,0.02,0.129,0.184,0.024233,0.129,0.002,0.451,0.22699999999999998,0.6859999999999999,0.009000000000000001,0.44299999999999995,0.002,0.004,0.86,0.0003,0.28600000000000003,0.787,0.013999999999999999,0.545,0.083,5.0,58.8,0.4,12.0,0.1,2.6,22.3,5.4,56.4,0.7,8.6,0.07,2.6,22.1
4984,30.0,44.3666667,15.7,44.033333299999995,3.0,0.5057050000000001,0.09916599999999999,0.137991,0.109323,0.09401849999999999,1576.0,7.9304863,5.6274477,13585.987261100001,116.3,8.924,1.868,0.08199999999999999,0.05,0.557,0.04,0.02,0.10800000000000001,0.21600000000000003,0.02398,0.179,0.002,0.46,0.20199999999999999,0.669,0.009000000000000001,0.44799999999999995,0.002,0.003,0.8420000000000001,0.0001,0.287,0.7909999999999999,0.013000000000000001,0.547,0.084,4.5,48.4,0.7,10.4,0.14,2.4,19.8,6.0,54.2,0.5,11.3,0.09,2.2,24.2
