Repository: comptech-winter-school/steel-alloying

# steel-alloying
Проект "Оптимизация процесса легирования стали" на Зимней Школе CompTech 2021

File: Gorodetskiy/second_popularity_steel.csv (part 7 of 10)
,t вып-обр,t обработка,t под током,t продувка,ПСН гр.,чист расход C,чист расход Cr,чист расход Mn,чист расход Si,чист расход V,температура первая,Ar (интенс.),N2 (интенс.),эл. энергия (интенс.),произв жидкая сталь,расход газ Ar,расход газ  N2,сыпуч известь РП,сыпуч кокс пыль УСТК,сыпуч  кокс. мелочь КМ1,сыпуч  шпат плав.,ферспл CaC2,ферспл  Mn5Si65Al0.5,ферспл SiMn18,ферспл  ферванит,ферспл  фх850А,химсталь первый Al_1,химсталь первый C_1,химсталь первый Cr_1,химсталь первый Mn_1,химсталь первый N_1,химсталь первый Si_1,химсталь первый V_1,химсталь последний Al,химсталь последний C,химсталь последний Ca,химсталь последний Cr,химсталь последний Mn,химсталь последний N,химсталь последний Si,химсталь последний V,химшлак первый Al2O3_1,химшлак первый CaO_1,химшлак первый FeO_1,химшлак первый MgO_1,химшлак первый MnO_1,химшлак первый R_1,химшлак первый SiO2_1,химшлак последний Al2O3,химшлак последний CaO,химшлак последний FeO,химшлак последний MgO,химшлак последний MnO,химшлак последний R,химшлак последний SiO2
4985,34.0,43.9166667,18.8833333,43.9166667,3.0,0.496435,0.07479,0.09097999999999999,0.086267,0.094432,1574.0,20.6704721,21.1054514,13148.1023831,115.3,21.526,13.443,0.08199999999999999,0.05,0.552,0.04,0.02,0.095,0.142,0.024993,0.135,0.002,0.446,0.222,0.7040000000000001,0.009000000000000001,0.46,0.002,0.003,0.8440000000000001,0.0002,0.287,0.7909999999999999,0.012,0.541,0.083,3.5,60.7,0.4,9.9,0.08,2.7,22.5,4.9,62.0,0.2,6.6,0.07,2.8,22.1
4986,36.0,43.1833333,20.7666667,43.0166667,4.443176599999999,0.47413500000000003,0.08587,0.100926,0.108902,0.0935423,1545.0,14.0485014,12.7872973,14324.8796148,115.7,8.593,10.514000000000001,0.081,0.05,0.522,0.040999999999999995,0.02,0.126,0.157,0.024269,0.155,0.002,0.48200000000000004,0.213,0.7040000000000001,0.01,0.442,0.002,0.003,0.8640000000000001,0.0002,0.285,0.7879999999999999,0.013999999999999999,0.544,0.08199999999999999,4.3,59.0,0.2,10.2,0.1,2.7,22.1,5.4,61.3,0.6,6.0,0.07,2.7,22.8
4987,44.0,44.533333299999995,21.4833333,44.35,4.9606866,0.513845,0.057062,0.138486,0.109787,0.0938879,1537.0,13.7789084,11.4970701,15031.1869666,115.0,8.275,10.027999999999999,0.08199999999999999,0.05,0.575,0.04,0.02,0.111,0.217,0.024666999999999998,0.10300000000000001,0.002,0.455,0.239,0.667,0.011000000000000001,0.446,0.002,0.003,0.867,0.0001,0.28800000000000003,0.7859999999999999,0.016,0.539,0.083,4.3,57.6,0.4,13.5,0.11,2.6,22.2,6.2,58.8,0.7,8.6,0.1,2.7,22.1
4988,49.0,51.3833333,21.3166667,51.0666667,3.0,0.509255,0.068142,0.12036400000000001,0.161091,0.0939567,1562.0,11.6225607,8.6039714,13628.7724785,118.0,15.684000000000001,3.0090000000000003,0.149,0.05,0.568,0.067,0.02,0.19899999999999998,0.18600000000000003,0.023438,0.12300000000000001,0.002,0.44799999999999995,0.22899999999999998,0.6809999999999999,0.009000000000000001,0.41200000000000003,0.003,0.003,0.866,0.0002,0.28600000000000003,0.7879999999999999,0.013999999999999999,0.539,0.081,4.2,55.7,0.6,14.8,0.4,2.2,25.0,4.7,56.8,0.4,13.4,0.12,2.2,25.7
5010,16.0,44.033333299999995,24.0,43.216666700000005,3.4455373,0.3871405,0.045427999999999996,0.061562,0.085735,0.0921428,1582.0,10.7784079,10.3578104,13785.0,114.2,10.982000000000001,4.31,0.228,0.05,0.41700000000000004,0.047,0.02,0.107,0.095,0.023763,0.08199999999999999,0.002,0.52,0.248,0.7490000000000001,0.011000000000000001,0.47700000000000004,0.003,0.004,0.8640000000000001,0.0002,0.289,0.8029999999999999,0.011000000000000001,0.525,0.08199999999999999,4.0,59.6,0.5,7.6,0.07,3.0,20.0,4.0,58.5,0.6,7.9,0.18,2.3,25.7
5011,17.0,47.8833333,18.3166667,47.7,2.6103697999999995,0.403025,0.09251799999999999,0.099362,0.096295,0.09322230000000001,1584.0,15.9265638,15.762967499999998,13027.4795268,115.5,10.892000000000001,14.283,0.0,0.05,0.433,0.028999999999999998,0.02,0.107,0.155,0.023908000000000002,0.16699999999999998,0.002,0.515,0.213,0.7120000000000001,0.009000000000000001,0.457,0.003,0.003,0.863,0.0002,0.289,0.794,0.015,0.54,0.083,4.0,61.6,1.0,7.4,0.11,2.8,22.2,4.9,58.7,0.9,6.7,0.1,2.6,22.3
5012,32.0,45.3666667,23.9,45.033333299999995,3.5521675000000004,0.38029,0.084208,0.086922,0.099225,0.0943207,1543.0,11.515344800000001,12.8912117,14103.765690399998,116.1,7.421,10.757,0.0,0.05,0.40700000000000003,0.028999999999999998,0.02,0.11699999999999999,0.135,0.025499,0.152,0.002,0.561,0.217,0.7240000000000001,0.01,0.46299999999999997,0.003,0.004,0.861,0.0004,0.289,0.8,0.016,0.5429999999999999,0.083,3.6,62.3,0.4,7.1,0.1,3.0,20.9,3.9,57.2,0.6,10.5,0.2,2.2,25.9
5013,35.0,53.216666700000005,26.2,52.8666667,3.4518519,0.477714,0.073128,0.13811199999999998,0.119931,0.0952513,1557.0,12.8946774,12.7919255,13429.0076336,118.1,8.883,13.73,0.0,0.05,0.519,0.027999999999999997,0.02,0.127,0.21600000000000003,0.024233,0.132,0.002,0.48200000000000004,0.226,0.682,0.01,0.449,0.003,0.004,0.8440000000000001,0.0006,0.287,0.8,0.013999999999999999,0.5539999999999999,0.083,4.6,62.5,0.3,9.4,0.11,2.8,22.3,3.6,56.7,0.7,10.1,0.23,2.2,25.8
5015,42.0,45.05,20.85,44.716666700000005,3.4091114,0.4569156,0.09695,0.15620599999999998,0.11794,0.09439960000000001,1521.0,9.3754163,7.058498599999999,13936.6906475,117.4,6.568,5.537000000000001,0.0,0.05,0.489,0.033,0.02,0.11599999999999999,0.245,0.024269,0.175,0.002,0.47200000000000003,0.212,0.672,0.01,0.449,0.002,0.003,0.875,0.0001,0.29,0.7979999999999999,0.015,0.5489999999999999,0.08199999999999999,4.0,59.1,0.2,10.6,0.07,2.7,22.3,5.1,56.8,1.0,7.3,0.11,2.4,23.4
5016,21.0,45.05,18.033333300000002,44.7333333,2.1191792,0.43313500000000005,0.07700599999999999,0.12726400000000002,0.086155,0.09227919999999999,1560.0,11.564088400000001,9.1466063,12639.9260628,114.9,6.977,7.861000000000001,0.0,0.05,0.47200000000000003,0.061,0.02,0.079,0.2,0.022859,0.139,0.002,0.47600000000000003,0.226,0.687,0.012,0.467,0.002,0.003,0.848,0.0001,0.292,0.8,0.017,0.5489999999999999,0.083,4.0,61.2,0.4,10.9,0.08,2.9,21.3,6.6,56.0,0.5,6.6,0.09,2.6,21.5
5017,30.0,41.85,16.6166667,41.3333333,2.3567009999999997,0.44371499999999997,0.08365399999999999,0.173494,0.108678,0.0932221,1559.0,11.0802012,8.58,13374.523570700001,114.5,10.4,3.718,0.09699999999999999,0.05,0.48200000000000004,0.03,0.02,0.094,0.273,0.025751999999999997,0.151,0.002,0.496,0.21600000000000003,0.648,0.012,0.447,0.002,0.003,0.866,0.0002,0.28800000000000003,0.797,0.013999999999999999,0.5379999999999999,0.083,4.7,55.9,0.3,15.6,0.1,2.5,22.2,5.3,52.8,0.7,10.3,0.1,2.4,21.9
5018,33.0,41.85,18.4833333,41.6833333,2.5778338,0.459975,0.072574,0.12753,0.122099,0.093699,1555.0,13.544150899999998,13.197085399999999,13033.3633904,115.2,7.976,10.565,0.193,0.05,0.506,0.033,0.02,0.135,0.19899999999999998,0.024342,0.131,0.002,0.484,0.23,0.6920000000000001,0.011000000000000001,0.449,0.003,0.003,0.86,0.0001,0.29,0.8,0.016,0.542,0.083,6.3,57.1,0.5,18.1,0.09,2.9,19.5,5.6,55.0,0.6,12.7,0.18,2.4,23.0
5019,37.0,41.6833333,17.95,41.533333299999995,2.576,0.48482,0.073128,0.141252,0.095187,0.09388389999999999,1552.0,10.6784633,11.3103491,13163.231197799998,116.7,5.096,10.261,0.0,0.05,0.536,0.033,0.02,0.087,0.222,0.024306,0.132,0.002,0.48200000000000004,0.23399999999999999,0.6809999999999999,0.011000000000000001,0.465,0.003,0.004,0.866,0.0001,0.294,0.802,0.018000000000000002,0.544,0.083,5.6,56.6,0.8,13.5,0.13,2.7,21.3,6.3,55.5,0.7,9.6,0.08,2.4,23.3
5020,41.0,41.6833333,18.1666667,41.533333299999995,2.3814147,0.44864499999999996,0.09251799999999999,0.10815999999999999,0.12309300000000001,0.0935613,1497.0,12.7625213,10.634042599999999,12642.9357798,115.5,6.242999999999999,9.163,0.0,0.05,0.489,0.032,0.02,0.145,0.168,0.023763,0.16699999999999998,0.002,0.479,0.21600000000000003,0.7090000000000001,0.013000000000000001,0.446,0.002,0.003,0.879,0.0001,0.295,0.805,0.015,0.56,0.083,4.3,58.3,0.5,9.8,0.11,2.8,20.9,5.8,58.8,0.5,7.0,0.08,2.6,23.0
5021,48.0,43.35,18.9833333,43.1666667,2.0,0.48802,0.095288,0.186926,0.145738,0.09167739999999999,1555.0,12.7096364,12.8317073,12282.3529412,114.0,7.767,10.522,0.149,0.05,0.534,0.034,0.02,0.146,0.293,0.022859,0.172,0.002,0.439,0.21,0.64,0.012,0.433,0.003,0.003,0.8590000000000001,0.0002,0.29100000000000004,0.797,0.018000000000000002,0.546,0.083,4.6,54.7,0.2,13.6,0.13,2.3,23.7,4.4,57.7,0.5,12.2,0.08,2.6,22.1
5022,55.0,42.6666667,20.033333300000002,42.3333333,3.4002732000000004,0.48425,0.098612,0.153478,0.108851,0.09226849999999999,1535.0,10.839105400000001,10.692766,13210.9816972,114.5,9.424,5.584,0.07400000000000001,0.05,0.53,0.033,0.02,0.10300000000000001,0.24100000000000002,0.023691,0.17800000000000002,0.002,0.491,0.209,0.6709999999999999,0.011000000000000001,0.45299999999999996,0.002,0.003,0.867,0.0,0.292,0.7959999999999999,0.015,0.5489999999999999,0.08,4.4,60.2,0.3,10.3,0.07,2.7,22.2,4.5,58.0,0.4,11.5,0.1,2.5,23.1
5023,29.0,43.9,14.016666699999998,43.7333333,2.1763713,0.54205,0.11523199999999999,0.236706,0.18526600000000001,0.0950991,1569.0,15.306543300000001,8.2394134,12216.8846611,117.4,12.866,4.994,0.182,0.05,0.595,0.0,0.02,0.18600000000000003,0.371,0.025716000000000003,0.20800000000000002,0.002,0.395,0.192,0.599,0.011000000000000001,0.384,0.002,0.003,0.865,0.0001,0.289,0.7959999999999999,0.016,0.539,0.08199999999999999,3.9,51.2,0.5,18.6,0.09,2.2,23.4,4.2,53.8,0.9,10.8,0.15,2.2,26.2
5024,31.0,42.1833333,19.466666699999998,41.85,1.6537529999999998,0.469195,0.08033,0.150408,0.111196,0.0944372,1549.0,11.289774699999999,8.993032300000001,12529.109589,118.0,10.857000000000001,3.872,0.07400000000000001,0.05,0.515,0.038,0.02,0.10800000000000001,0.23600000000000002,0.023799,0.145,0.002,0.48100000000000004,0.222,0.674,0.013000000000000001,0.457,0.002,0.003,0.856,0.0001,0.29100000000000004,0.794,0.016,0.5329999999999999,0.08199999999999999,5.2,54.6,0.7,14.6,0.15,2.6,21.4,6.3,55.8,0.4,10.3,0.09,2.5,22.4
5025,40.0,42.216666700000005,20.9,41.716666700000005,3.0,0.4826856,0.078114,0.14016800000000001,0.10192999999999999,0.0941131,1536.0,9.8870813,11.986495199999998,12427.7511962,116.3,10.332,4.1419999999999995,0.139,0.05,0.525,0.035,0.02,0.098,0.22,0.024306,0.141,0.002,0.452,0.223,0.669,0.012,0.441,0.002,0.003,0.867,0.0002,0.28800000000000003,0.7859999999999999,0.013000000000000001,0.523,0.08199999999999999,4.4,54.3,0.7,9.4,0.08,2.7,20.0,5.6,57.8,0.8,7.1,0.11,2.7,21.7
5026,49.0,42.8666667,20.716666699999998,42.7,3.1394951,0.48584499999999997,0.088086,0.12751400000000002,0.12145399999999999,0.0943537,1532.0,11.809906100000001,12.202731800000002,13258.889782799999,116.2,7.683,9.43,0.086,0.05,0.535,0.035,0.02,0.134,0.19899999999999998,0.024595,0.159,0.002,0.462,0.214,0.69,0.013000000000000001,0.442,0.002,0.003,0.8590000000000001,0.0003,0.29,0.8,0.018000000000000002,0.544,0.08199999999999999,4.8,58.1,0.4,13.5,0.13,2.6,22.1,5.7,56.1,0.6,8.8,0.1,2.5,22.4
5027,56.0,48.7,22.9833333,48.2,2.8103447999999998,0.46901499999999996,0.098058,0.161774,0.14063299999999998,0.09441189999999999,1544.0,11.368294800000001,10.22625,13470.630892,117.6,14.222999999999999,3.636,0.09699999999999999,0.05,0.511,0.034,0.02,0.149,0.253,0.023872,0.177,0.002,0.48700000000000004,0.204,0.66,0.012,0.429,0.002,0.003,0.841,0.0003,0.289,0.794,0.013999999999999999,0.5379999999999999,0.083,5.5,54.4,1.7,22.4,0.16,2.8,19.6,4.8,58.2,0.5,13.9,0.1,2.6,22.4
5028,62.0,46.2,19.8333333,46.033333299999995,3.0792349999999997,0.561475,0.07479,0.100188,0.154814,0.09363969999999999,1564.0,15.408413000000001,16.435588199999998,13655.798319299998,116.5,17.908,6.209,0.179,0.05,0.632,0.052000000000000005,0.02,0.198,0.154,0.024666999999999998,0.135,0.002,0.405,0.22399999999999998,0.696,0.013000000000000001,0.40700000000000003,0.003,0.003,0.855,0.0001,0.28800000000000003,0.7879999999999999,0.016,0.5489999999999999,0.083,3.9,51.0,0.5,19.7,0.32,2.1,24.3,4.7,52.3,0.6,17.5,0.07,2.2,23.4
5029,30.0,45.55,21.033333300000002,45.3833333,2.7902708,0.487475,0.095842,0.14147,0.129196,0.09332610000000001,1549.0,11.395417199999999,10.195298699999999,13304.5958796,116.5,10.775,5.7829999999999995,0.11,0.05,0.535,0.031,0.02,0.14,0.221,0.023618,0.17300000000000001,0.002,0.44,0.207,0.6579999999999999,0.011000000000000001,0.42700000000000005,0.002,0.003,0.8640000000000001,0.0002,0.29,0.784,0.015,0.537,0.08199999999999999,3.9,47.6,0.6,11.0,0.15,2.5,19.1,4.6,59.3,0.6,13.0,0.12,2.7,22.0
5048,21.0,45.7,21.5,45.533333299999995,4.0013049,0.538435,0.11578599999999999,0.17166800000000002,0.120744,0.09490069999999999,1593.0,13.470034400000001,12.8775927,14112.5581395,118.2,6.518,13.314,0.129,0.05,0.593,0.042,0.02,0.11599999999999999,0.267,0.024342,0.209,0.002,0.423,0.191,0.6409999999999999,0.011000000000000001,0.423,0.002,0.004,0.856,0.0001,0.28800000000000003,0.7859999999999999,0.016,0.5329999999999999,0.081,3.7,54.8,0.6,14.1,0.1,2.4,22.7,4.6,58.5,0.5,13.8,0.07,2.6,22.6
5049,22.0,43.1833333,19.5166667,43.0,4.322026,0.474785,0.106922,0.121976,0.078475,0.0966246,1571.0,13.930961499999999,12.3942857,14178.6507259,113.9,8.049,10.604000000000001,0.141,0.05,0.518,0.042,0.02,0.071,0.19,0.029369,0.193,0.002,0.457,0.19399999999999998,0.6829999999999999,0.009000000000000001,0.456,0.002,0.003,0.855,0.0001,0.287,0.7909999999999999,0.015,0.536,0.085,3.3,57.6,0.4,13.3,0.1,2.3,24.7,5.4,59.8,0.4,7.8,0.07,2.7,22.1
5050,27.0,49.0166667,19.8166667,48.85,3.6904185,0.45741499999999996,0.088086,0.074552,0.102168,0.0951624,1571.0,13.254545499999999,10.23023,13833.8099243,115.8,8.1,10.378,0.141,0.05,0.502,0.040999999999999995,0.02,0.128,0.114,0.02521,0.159,0.002,0.449,0.213,0.727,0.008,0.44,0.002,0.004,0.846,0.0003,0.29,0.7959999999999999,0.013999999999999999,0.5379999999999999,0.083,3.8,55.1,0.3,10.6,0.11,2.4,22.5,4.6,58.7,0.5,9.7,0.09,2.6,22.7
5051,39.0,45.5166667,21.033333300000002,45.3666667,3.0,0.43262,0.11523199999999999,0.080992,0.10711300000000001,0.09430219999999999,1572.0,13.6897527,14.4202355,12950.8716323,113.9,6.457000000000001,14.965,0.17300000000000001,0.05,0.466,0.042,0.02,0.133,0.124,0.023365,0.20800000000000002,0.002,0.495,0.191,0.718,0.009000000000000001,0.446,0.002,0.003,0.848,0.0003,0.289,0.7829999999999999,0.017,0.541,0.08199999999999999,2.8,56.4,0.4,14.8,0.16,2.2,25.4,4.3,60.9,0.6,6.8,0.08,2.7,22.9
5052,48.0,43.5166667,20.6333333,43.3833333,3.0,0.4594,0.101936,0.12185599999999999,0.124571,0.09640610000000001,1560.0,13.592889900000001,12.082149000000001,13164.135702700001,117.2,6.585,11.619000000000002,0.172,0.05,0.5,0.042,0.02,0.14300000000000002,0.188,0.024413999999999998,0.184,0.002,0.49,0.203,0.685,0.009000000000000001,0.43200000000000005,0.002,0.003,0.86,0.0001,0.289,0.7909999999999999,0.013999999999999999,0.54,0.084,3.5,46.7,0.4,12.8,0.19,2.2,21.5,4.3,56.8,0.4,11.8,0.1,2.5,22.8
5053,24.0,42.7333333,23.0666667,42.5666667,3.0,0.5091899999999999,0.125204,0.200496,0.13686900000000002,0.09752739999999999,1554.0,13.500987900000002,14.3674361,13143.6416185,116.7,6.832999999999999,12.795,0.128,0.05,0.5539999999999999,0.040999999999999995,0.02,0.129,0.312,0.030201,0.226,0.002,0.439,0.18600000000000003,0.635,0.009000000000000001,0.42700000000000005,0.002,0.003,0.847,0.0,0.29,0.7959999999999999,0.015,0.5429999999999999,0.084,3.6,43.4,0.9,9.2,0.11,2.3,19.0,5.2,55.4,0.5,10.5,0.07,2.2,24.6
5054,30.0,41.35,16.8333333,41.1833333,3.0,0.42835,0.09639600000000001,0.08766399999999999,0.070477,0.09107180000000001,1558.0,8.4635644,7.9564682,13337.8217822,113.1,4.749,6.457999999999999,0.0,0.05,0.46399999999999997,0.043,0.02,0.073,0.136,0.023365,0.174,0.002,0.484,0.204,0.726,0.006999999999999999,0.47200000000000003,0.002,0.004,0.841,0.0004,0.28800000000000003,0.8029999999999999,0.012,0.535,0.079,3.8,38.9,0.5,7.8,0.08,2.4,16.3,5.6,57.6,0.4,7.9,0.08,2.3,24.9
5055,36.0,43.8666667,14.85,43.7,2.1377246,0.48808999999999997,0.136284,0.197464,0.167442,0.0932669,1259.0,14.6130742,16.446443,12408.0808081,116.1,9.19,13.614,0.215,0.05,0.526,0.028999999999999998,0.02,0.17800000000000002,0.306,0.023799,0.24600000000000002,0.002,0.444,0.172,0.631,0.006999999999999999,0.408,0.002,0.003,0.847,0.0002,0.29100000000000004,0.804,0.015,0.552,0.08199999999999999,4.0,53.8,0.3,14.8,0.18,2.1,25.5,4.3,53.4,0.5,12.2,0.17,2.2,24.9
5056,46.0,40.533333299999995,14.0333333,40.3666667,1.4858388,0.468095,0.106922,0.141488,0.10105,0.0930072,1565.0,12.8954856,11.4533808,12698.3372922,113.1,5.237,10.728,0.085,0.05,0.509,0.03,0.02,0.098,0.22,0.025969,0.193,0.001,0.478,0.196,0.662,0.008,0.43799999999999994,0.002,0.003,0.841,0.0002,0.287,0.7809999999999999,0.013000000000000001,0.534,0.083,3.1,50.7,0.4,18.1,0.14,2.0,24.8,3.9,52.6,0.3,16.7,0.08,2.2,25.3
5057,53.0,43.7,24.0166667,43.3666667,4.1089275999999995,0.5610350000000001,0.10803,0.181784,0.146544,0.0956106,1507.0,15.666666699999999,14.0215506,14365.024288699999,117.5,9.4,11.856,0.085,0.05,0.622,0.031,0.02,0.152,0.282,0.026223000000000003,0.195,0.002,0.408,0.19699999999999998,0.645,0.009000000000000001,0.42100000000000004,0.002,0.003,0.84,0.0001,0.28800000000000003,0.797,0.016,0.54,0.083,4.0,51.7,1.2,17.0,0.3,2.1,24.3,4.5,48.3,0.3,8.2,0.08,2.6,18.8
5060,41.0,43.85,15.433333300000001,43.6666667,3.0978261000000002,0.5184449999999999,0.090302,0.12481600000000001,0.142029,0.0924329,1651.0,14.527156,16.351322,13949.0280778,115.2,8.797,13.399000000000001,0.15,0.05,0.575,0.03,0.02,0.16899999999999998,0.192,0.023727,0.163,0.002,0.441,0.21100000000000002,0.68,0.008,0.41200000000000003,0.003,0.003,0.845,0.0001,0.287,0.789,0.015,0.5379999999999999,0.083,4.5,52.7,0.3,15.2,0.16,2.1,25.0,4.5,53.5,0.6,13.5,0.17,2.2,24.3
5061,46.0,44.7,17.5166667,44.533333299999995,2.650677,0.52515,0.091964,0.14918800000000002,0.131322,0.09107330000000001,1549.0,15.5942609,11.8170241,13228.544243600001,112.6,9.963,9.795,0.17,0.05,0.5820000000000001,0.03,0.02,0.142,0.231,0.024884,0.166,0.002,0.428,0.207,0.6679999999999999,0.01,0.428,0.002,0.003,0.858,0.0002,0.287,0.8009999999999999,0.013999999999999999,0.5329999999999999,0.081,3.5,43.7,0.5,13.3,0.17,2.2,20.3,4.2,52.8,0.6,17.8,0.17,2.2,24.2
5063,57.0,48.6833333,27.4666667,48.5166667,4.277803400000001,0.5522199999999999,0.10525999999999999,0.14642,0.12160399999999999,0.0945313,1521.0,16.152551000000003,16.9734125,13602.6699029,117.2,10.552999999999999,15.889000000000001,0.20199999999999999,0.05,0.613,0.032,0.02,0.128,0.22699999999999998,0.023148,0.19,0.002,0.433,0.205,0.6759999999999999,0.009000000000000001,0.444,0.002,0.003,0.872,0.0002,0.293,0.799,0.016,0.5329999999999999,0.083,5.0,48.9,0.7,11.6,0.19,2.2,22.2,4.1,60.7,0.6,7.7,0.1,2.4,25.0
5064,21.0,44.5166667,20.15,44.35,2.3765392000000003,0.546295,0.072574,0.143592,0.134934,0.09234930000000001,1548.0,10.9212632,14.130683800000002,12669.9751861,114.2,5.763999999999999,13.432,0.172,0.05,0.612,0.036000000000000004,0.02,0.15,0.222,0.023799,0.131,0.002,0.413,0.22699999999999998,0.674,0.005,0.426,0.002,0.003,0.85,0.0001,0.28800000000000003,0.805,0.015,0.541,0.083,3.9,50.6,0.6,13.4,0.12,2.3,22.3,4.9,53.6,0.4,11.1,0.13,2.3,23.5
5065,26.0,47.5166667,18.8333333,47.5166667,3.0,0.52988,0.08864,0.10926,0.100663,0.0920178,1582.0,10.4556945,14.9873474,12810.265486700002,113.4,8.594,11.253,0.069,0.05,0.59,0.0,0.02,0.111,0.16899999999999998,0.02521,0.16,0.002,0.435,0.21600000000000003,0.7,0.01,0.452,0.002,0.004,0.853,0.0005,0.29,0.7909999999999999,0.015,0.541,0.081,4.7,45.1,0.7,11.8,0.11,2.2,20.8,5.7,53.6,0.4,10.8,0.08,2.3,23.7
5094,9.0,52.216666700000005,30.633333299999997,51.8666667,3.1920208999999997,0.5044,0.087532,0.156256,0.19021400000000002,0.0930134,1602.0,14.0109777,14.553290300000002,13491.186071799999,115.4,18.152,6.266,0.174,0.05,0.557,0.03,0.02,0.226,0.24,0.024523,0.158,0.001,0.45899999999999996,0.212,0.6459999999999999,0.011000000000000001,0.382,0.002,0.003,0.84,0.0002,0.28800000000000003,0.795,0.013000000000000001,0.5489999999999999,0.083,3.9,49.3,0.8,18.1,0.45,2.0,24.3,4.7,48.2,1.0,16.9,0.16,2.1,24.2
5095,11.0,57.3666667,28.683333299999997,57.033333299999995,3.1556261,0.465265,0.10913800000000001,0.170336,0.145576,0.0919423,1562.0,16.0123404,12.158627599999999,12992.213829200002,113.0,12.543,13.388,0.165,0.05,0.504,0.032,0.02,0.152,0.264,0.024631,0.19699999999999998,0.002,0.466,0.192,0.633,0.01,0.42200000000000004,0.002,0.003,0.8420000000000001,0.0002,0.289,0.79,0.016,0.534,0.083,3.7,54.9,0.4,13.8,0.15,2.2,25.5,4.1,49.2,0.6,12.5,0.12,2.7,17.9
5096,20.0,41.2,21.3666667,41.033333299999995,2.8781726,0.4459593,0.100274,0.181312,0.181278,0.0906732,1577.0,12.9820294,13.487586199999999,13071.7628705,112.1,9.311,8.692,0.208,0.05,0.469,0.032,0.02,0.20199999999999999,0.28,0.024089,0.18100000000000002,0.002,0.465,0.19699999999999998,0.629,0.01,0.382,0.002,0.003,0.853,0.0004,0.28600000000000003,0.7959999999999999,0.016,0.539,0.083,2.8,47.8,0.4,11.9,0.11,2.3,20.6,4.5,51.5,0.7,11.6,0.13,2.6,19.6
5097,16.0,41.8666667,21.716666699999998,41.716666700000005,2.7959183999999997,0.4645036,0.117448,0.184776,0.167812,0.0933326,1589.0,16.3731397,21.277516100000003,12695.318495799998,114.7,10.024,16.561,0.201,0.05,0.498,0.0,0.02,0.18,0.28600000000000003,0.025246,0.212,0.002,0.474,0.185,0.628,0.01,0.39899999999999997,0.003,0.003,0.8370000000000001,0.0003,0.285,0.785,0.017,0.537,0.083,4.5,49.8,0.7,18.7,0.12,2.1,23.5,4.0,57.4,0.8,11.9,0.28,2.3,24.8
5098,6.0,48.05,27.55,47.75,2.8739098999999997,0.38029,0.09418,0.11683199999999999,0.127833,0.0935483,1560.0,18.1563893,13.731477900000002,12239.5644283,115.5,17.879,7.949,0.10300000000000001,0.05,0.40399999999999997,0.0,0.02,0.147,0.18,0.024595,0.17,0.002,0.5379999999999999,0.207,0.6890000000000001,0.01,0.43700000000000006,0.003,0.003,0.853,0.0005,0.28800000000000003,0.79,0.013999999999999999,0.537,0.084,3.4,56.4,0.6,17.3,0.08,2.2,26.0,3.5,56.4,0.4,12.0,0.17,2.2,26.0
5099,8.0,43.033333299999995,21.1833333,42.8666667,3.0,0.371202,0.081438,0.082248,0.10865999999999999,0.09233889999999999,1575.0,14.914528299999999,15.163095199999999,12578.756884299999,115.4,8.783,12.737,0.07200000000000001,0.05,0.392,0.0,0.02,0.132,0.126,0.023582,0.147,0.002,0.565,0.21899999999999997,0.718,0.012,0.444,0.003,0.006,0.8440000000000001,0.0005,0.289,0.792,0.015,0.547,0.084,4.2,59.5,0.6,12.2,0.12,2.5,23.4,4.9,57.4,0.7,9.3,0.1,2.5,22.8
5100,11.0,49.05,25.6666667,48.716666700000005,3.3154815,0.417475,0.10249000000000001,0.150696,0.117351,0.0915735,1543.0,8.9731647,14.5955734,13591.1688312,114.5,13.208,2.015,0.0,0.05,0.447,0.0,0.02,0.11699999999999999,0.23399999999999999,0.023329,0.185,0.002,0.521,0.2,0.67,0.01,0.439,0.003,0.004,0.848,0.0007,0.28800000000000003,0.8,0.013000000000000001,0.5529999999999999,0.083,3.7,51.8,0.6,8.3,0.08,2.5,20.6,4.6,59.5,0.6,4.8,0.09,2.2,26.8
5101,17.0,49.3833333,23.8666667,48.9,2.8552684,0.45210500000000003,0.084762,0.129688,0.188921,0.0906452,1570.0,13.2472362,12.6469003,12836.312849200001,113.0,13.181,7.82,0.102,0.05,0.494,0.0,0.02,0.235,0.198,0.023618,0.153,0.002,0.494,0.214,0.687,0.009000000000000001,0.381,0.003,0.003,0.845,0.0003,0.28600000000000003,0.7959999999999999,0.013000000000000001,0.544,0.084,3.4,55.7,0.5,8.4,0.08,2.6,21.2,4.4,50.4,0.6,5.3,0.1,2.3,21.6
5102,19.0,50.05,24.1166667,49.716666700000005,3.5647931000000006,0.43771000000000004,0.118556,0.175832,0.15627,0.0935992,1566.0,14.369561,14.29375,13782.999308899998,117.2,12.274000000000001,11.435,0.07400000000000001,0.05,0.46799999999999997,0.0,0.02,0.166,0.272,0.023400999999999998,0.214,0.002,0.51,0.191,0.653,0.011000000000000001,0.41700000000000004,0.003,0.003,0.851,0.0003,0.29100000000000004,0.804,0.015,0.55,0.083,4.2,56.4,0.9,12.6,0.11,2.4,23.4,4.6,58.9,0.5,5.1,0.1,2.3,26.0
5103,21.0,47.1833333,22.8666667,47.0166667,3.0,0.42367,0.091964,0.167944,0.129991,0.09180110000000001,1578.0,13.6254163,13.023592800000001,12736.4431487,116.4,8.637,12.083,0.141,0.05,0.456,0.0,0.02,0.129,0.26,0.023329,0.166,0.002,0.517,0.209,0.6559999999999999,0.01,0.434,0.002,0.003,0.848,0.0007,0.28600000000000003,0.7979999999999999,0.016,0.536,0.08199999999999999,3.7,52.9,1.4,12.6,0.11,2.3,22.6,4.7,59.1,0.6,5.2,0.1,2.2,26.3
5104,26.0,43.5666667,23.8666667,43.216666700000005,3.3373494,0.44728,0.07756,0.16456199999999999,0.121218,0.0925856,1552.0,15.4166609,17.064191,13195.8100559,115.3,12.389000000000001,10.722000000000001,0.091,0.05,0.488,0.028999999999999998,0.02,0.11699999999999999,0.255,0.023691,0.14,0.002,0.505,0.221,0.6559999999999999,0.011000000000000001,0.435,0.003,0.004,0.8320000000000001,0.0006,0.287,0.795,0.017,0.545,0.083,4.0,51.6,0.7,8.2,0.08,2.6,19.6,4.7,51.2,0.8,3.8,0.1,2.5,20.3
5105,28.0,41.7666667,24.783333300000002,41.5833333,3.0,0.3663622,0.086424,0.075226,0.096339,0.0919041,1572.0,11.3126786,10.712966999999999,10202.0174849,113.7,7.039,8.124,0.134,0.05,0.36,0.03,0.02,0.11599999999999999,0.115,0.024089,0.156,0.002,0.5589999999999999,0.21600000000000003,0.7290000000000001,0.01,0.45899999999999996,0.003,0.003,0.8340000000000001,0.0004,0.29,0.7909999999999999,0.015,0.5479999999999999,0.084,3.6,52.3,0.4,9.5,0.11,2.4,21.4,4.5,58.4,0.6,5.5,0.13,2.2,27.0
5106,25.0,47.3833333,20.3333333,47.216666700000005,3.0,0.44057029999999997,0.111908,0.14244,0.12372999999999999,0.09127460000000001,1574.0,12.7109881,11.866323199999998,13260.9836066,114.0,8.933,10.238,0.09300000000000001,0.05,0.47,0.028999999999999998,0.02,0.13,0.22,0.022642,0.20199999999999999,0.002,0.523,0.19,0.6659999999999999,0.009000000000000001,0.43200000000000005,0.003,0.004,0.843,0.0006,0.28600000000000003,0.787,0.015,0.545,0.08199999999999999,3.9,58.8,0.6,10.2,0.08,2.5,23.2,4.4,58.8,0.7,5.0,0.12,2.2,27.2
5107,30.0,45.7,23.5166667,45.3666667,3.5287691,0.46721499999999994,0.118002,0.26716999999999996,0.170645,0.0923653,1564.0,15.0957576,16.4366883,13690.7158044,117.7,12.454,11.25,0.0,0.05,0.501,0.0,0.02,0.15,0.415,0.024233,0.213,0.002,0.5,0.187,0.573,0.012,0.39899999999999997,0.003,0.003,0.845,0.0008,0.28800000000000003,0.7979999999999999,0.015,0.5379999999999999,0.08199999999999999,4.8,51.0,0.7,15.5,0.19,2.0,25.5,4.1,57.1,0.8,6.8,0.15,2.1,27.2
5109,36.0,50.7,26.25,50.5166667,3.3836689,0.42887,0.11523199999999999,0.142232,0.11516300000000002,0.09497960000000001,1539.0,12.9564674,14.400944899999999,13579.428571399998,118.2,8.068999999999999,15.241,0.096,0.05,0.459,0.028,0.02,0.117,0.22,0.024414,0.208,0.002,0.518,0.195,0.6829999999999999,0.011000000000000001,0.447,0.003,0.003,0.8420000000000001,0.0001,0.293,0.8059999999999999,0.016,0.546,0.081,4.3,57.1,0.5,10.7,0.13,2.6,21.9,4.5,59.1,0.5,5.9,0.1,2.3,25.4
5110,40.0,46.2,22.8833333,45.8666667,2.7178442000000005,0.441352,0.106922,0.127972,0.102131,0.09203810000000001,1538.0,11.6872271,10.479519400000001,13220.1019665,113.4,11.895,5.33,0.146,0.05,0.47200000000000003,0.03,0.02,0.10300000000000001,0.198,0.023546,0.193,0.002,0.499,0.195,0.675,0.011000000000000001,0.43700000000000006,0.002,0.003,0.855,0.0001,0.28800000000000003,0.792,0.013000000000000001,0.531,0.08,3.4,53.4,0.2,10.5,0.1,2.3,23.1,3.9,62.3,0.5,5.9,0.09,2.6,24.3
5111,42.0,41.7333333,18.8666667,41.4,2.3464096000000003,0.427025,0.08587,0.124194,0.12925699999999998,0.0914485,1546.0,12.5955446,11.015094300000001,12469.6113074,113.7,8.481,7.784,0.11,0.05,0.46299999999999997,0.035,0.02,0.146,0.191,0.022713999999999998,0.155,0.002,0.535,0.21899999999999997,0.6809999999999999,0.01,0.43200000000000005,0.002,0.004,0.8590000000000001,0.0002,0.293,0.792,0.013999999999999999,0.547,0.081,3.2,49.2,0.3,10.4,0.06,2.5,19.7,4.8,57.9,0.6,8.1,0.08,2.5,23.5
5112,40.0,48.6833333,24.8333333,48.5166667,4.259849900000001,0.4794576,0.119664,0.20947600000000002,0.11768499999999998,0.0929098,1526.0,10.8967071,11.390338999999999,13646.174496599999,115.8,10.479000000000001,7.4670000000000005,0.156,0.05,0.506,0.024,0.03,0.09300000000000001,0.326,0.024306,0.21600000000000003,0.002,0.511,0.18600000000000003,0.611,0.01,0.43,0.002,0.003,0.853,0.0003,0.29100000000000004,0.8009999999999999,0.016,0.526,0.08,4.3,55.4,0.3,14.8,0.06,2.2,25.5,4.3,56.1,0.3,15.0,0.06,2.2,25.8
5113,57.0,42.7,20.25,42.4,2.0,0.470395,0.104706,0.123492,0.126448,0.094124,1560.0,10.8757325,10.850683199999999,12192.5925926,116.2,8.042,7.279,0.09300000000000001,0.05,0.513,0.0,0.02,0.142,0.19,0.026114,0.18899999999999997,0.002,0.519,0.19899999999999998,0.6809999999999999,0.011000000000000001,0.41700000000000004,0.002,0.003,0.863,0.0002,0.28800000000000003,0.795,0.015,0.54,0.083,3.7,50.0,0.9,10.2,0.21,2.6,19.5,5.5,60.1,0.9,7.1,0.08,2.7,22.7
5134,18.0,47.05,27.866666700000003,46.9,3.4728016000000004,0.47403999999999996,0.110016,0.205346,0.130313,0.092395,1574.0,9.6981567,13.046428599999999,13779.9043062,115.0,7.015,10.959000000000001,0.161,0.05,0.514,0.03,0.02,0.114,0.319,0.024486,0.192,0.001,0.499,0.193,0.614,0.006999999999999999,0.431,0.002,0.003,0.845,0.0002,0.28300000000000003,0.7829999999999999,0.013999999999999999,0.542,0.079,3.2,54.8,0.4,14.6,0.1,2.2,24.9,4.2,53.7,0.5,5.1,0.07,2.6,20.6
5135,24.0,42.7,24.3166667,42.3666667,2.2573529,0.454505,0.08881499999999999,0.173894,0.14011500000000002,0.0931363,1574.0,14.637577599999998,16.5245902,12297.7381768,116.4,15.710999999999999,5.6,0.087,0.05,0.495,0.039,0.02,0.142,0.26899999999999996,0.022786,0.155,0.002,0.505,0.217,0.64,0.009000000000000001,0.423,0.003,0.003,0.8420000000000001,0.0002,0.29,0.7909999999999999,0.012,0.539,0.08199999999999999,3.8,56.5,0.2,10.7,0.07,2.3,25.1,3.9,53.1,0.7,7.0,0.09,2.4,21.9
5136,26.0,51.8666667,20.3166667,51.5166667,3.0,0.461315,0.084231,0.180194,0.13855,0.09111339999999998,1594.0,11.8486239,14.386506699999998,13313.2075472,112.5,7.175,15.993,0.192,0.05,0.504,0.040999999999999995,0.02,0.13699999999999998,0.27899999999999997,0.023438,0.147,0.002,0.491,0.214,0.634,0.009000000000000001,0.41200000000000003,0.002,0.003,0.852,0.0002,0.287,0.7909999999999999,0.015,0.5429999999999999,0.083,3.6,55.4,0.6,12.7,0.07,2.2,25.7,5.3,56.2,0.4,7.0,0.09,2.2,25.5
5137,42.0,44.3666667,23.35,44.033333299999995,3.7616099000000003,0.504285,0.106005,0.2079,0.157192,0.0941813,1557.0,11.1010526,12.565656599999999,14222.698072799998,117.3,5.273,12.44,0.209,0.05,0.552,0.04,0.02,0.154,0.322,0.023582,0.185,0.001,0.48,0.19699999999999998,0.619,0.009000000000000001,0.406,0.002,0.003,0.8440000000000001,0.0001,0.284,0.792,0.012,0.546,0.08,3.3,50.4,0.8,12.2,0.08,2.0,24.8,4.2,53.7,0.4,5.8,0.07,2.4,22.4
5138,54.0,40.533333299999995,23.3666667,40.3666667,3.0,0.45796499999999996,0.08766900000000001,0.160912,0.153616,0.0955918,1537.0,12.875092500000001,17.3386503,13431.9543509,117.8,6.763,14.130999999999998,0.191,0.05,0.5,0.04,0.02,0.168,0.248,0.023618,0.153,0.002,0.505,0.215,0.655,0.009000000000000001,0.41100000000000003,0.002,0.003,0.85,0.0001,0.285,0.7879999999999999,0.013000000000000001,0.5429999999999999,0.081,4.0,51.6,0.4,12.8,0.11,2.2,24.0,5.0,55.9,0.5,10.7,0.08,2.2,25.4
5139,53.0,41.8666667,17.9833333,41.55,3.0,0.46012,0.076782,0.151276,0.122198,0.0913785,1579.0,9.846077000000001,10.107057699999999,13509.175162200001,113.3,7.669,6.126,0.076,0.05,0.505,0.048,0.02,0.124,0.23399999999999999,0.024161000000000002,0.134,0.001,0.49,0.223,0.647,0.009000000000000001,0.41600000000000004,0.002,0.003,0.853,0.0001,0.289,0.789,0.011000000000000001,0.545,0.08,3.6,52.0,0.7,14.5,0.1,2.1,24.7,3.8,54.5,0.3,7.1,0.06,2.2,25.3
5140,52.0,45.3666667,20.5,45.2,3.0,0.48348500000000005,0.089961,0.137258,0.145238,0.09632289999999999,1557.0,12.322529600000001,12.241058800000001,13530.731707299998,115.9,6.928,11.561,0.128,0.05,0.532,0.04,0.02,0.165,0.21100000000000002,0.027344,0.157,0.002,0.484,0.213,0.667,0.006999999999999999,0.41,0.003,0.003,0.853,0.0001,0.28800000000000003,0.7879999999999999,0.013000000000000001,0.541,0.083,4.4,50.0,0.3,12.3,0.16,2.0,24.8,4.7,57.1,0.4,7.4,0.06,2.2,25.8
5141,25.0,41.8666667,16.6833333,41.7,3.0,0.46226999999999996,0.110016,0.16643,0.145947,0.0916996,1579.0,11.0797609,9.500905,13346.2537463,112.8,7.207999999999999,6.999,0.159,0.05,0.501,0.040999999999999995,0.02,0.154,0.257,0.023184,0.192,0.001,0.502,0.193,0.638,0.009000000000000001,0.41,0.002,0.003,0.843,0.0002,0.28600000000000003,0.792,0.013000000000000001,0.55,0.08199999999999999,4.0,51.4,0.4,13.0,0.22,2.0,26.2,4.6,53.3,0.5,9.0,0.07,2.0,26.8
5142,28.0,45.8666667,21.65,45.6833333,3.303744,0.49335,0.081366,0.13051,0.128351,0.0966618,1556.0,9.768333300000002,10.9766406,13338.5681293,117.8,5.861000000000001,10.129,0.07400000000000001,0.05,0.546,0.040999999999999995,0.02,0.142,0.201,0.028393,0.142,0.002,0.515,0.223,0.6809999999999999,0.009000000000000001,0.428,0.003,0.004,0.85,0.0006,0.297,0.8,0.013999999999999999,0.55,0.083,3.1,57.2,0.2,12.1,0.08,2.2,26.2,5.0,57.2,0.5,6.7,0.11,2.2,26.5
5143,32.0,43.1833333,19.4833333,43.0166667,3.0,0.454635,0.048705,0.109648,0.13055,0.096101,1556.0,12.3641492,10.622672099999999,13506.9289991,117.6,7.5489999999999995,8.746,0.158,0.05,0.505,0.040999999999999995,0.02,0.154,0.168,0.028031,0.085,0.002,0.517,0.248,0.6940000000000001,0.011000000000000001,0.429,0.003,0.003,0.8540000000000001,0.0007,0.289,0.79,0.013999999999999999,0.547,0.085,4.3,50.1,0.5,10.8,0.09,2.2,22.6,5.5,53.2,0.5,6.3,0.07,2.6,20.9
5144,34.0,43.3666667,17.0,43.2,3.0,0.427255,0.061311000000000004,0.080778,0.116175,0.0945284,1569.0,11.566123800000002,8.7059246,13552.941176499999,113.6,5.917999999999999,8.082,0.14800000000000002,0.05,0.47,0.04,0.02,0.14400000000000002,0.12300000000000001,0.027199,0.107,0.002,0.529,0.23399999999999999,0.7190000000000001,0.01,0.436,0.003,0.003,0.855,0.0002,0.285,0.7909999999999999,0.013000000000000001,0.55,0.086,3.3,41.8,0.3,9.5,0.1,2.2,18.6,4.3,56.1,1.0,5.4,0.11,2.1,26.3
5145,36.0,45.033333299999995,18.2,44.8666667,3.0,0.48658500000000005,0.075063,0.177292,0.149547,0.0952939,1571.0,13.129714300000002,10.085044199999999,13556.043956,116.6,7.659,9.197000000000001,0.207,0.05,0.537,0.04,0.02,0.155,0.27399999999999997,0.026982,0.131,0.002,0.493,0.226,0.642,0.01,0.408,0.003,0.003,0.8740000000000001,0.0003,0.28800000000000003,0.7959999999999999,0.016,0.551,0.084,3.9,49.7,0.6,10.9,0.09,2.0,24.8,3.9,55.6,0.7,5.8,0.06,2.1,25.9
5146,15.0,43.3666667,20.35,43.2,3.0,0.43103500000000006,0.089961,0.14315799999999998,0.127198,0.0946796,1556.0,11.776613699999999,10.1724228,13312.039312,114.0,6.994,8.607000000000001,0.188,0.05,0.467,0.040999999999999995,0.02,0.135,0.221,0.026837,0.157,0.002,0.517,0.209,0.66,0.01,0.424,0.002,0.003,0.847,0.0001,0.285,0.787,0.015,0.546,0.081,3.7,53.4,0.3,12.8,0.1,2.1,24.9,4.5,50.6,0.4,5.7,0.07,2.4,20.8
5147,18.0,43.35,16.3333333,43.1833333,3.0,0.44097,0.060738,0.10755799999999999,0.12278199999999999,0.0954495,1582.0,12.295412800000001,10.805607499999999,13323.673469399999,117.4,6.7010000000000005,9.635,0.16399999999999998,0.05,0.486,0.040999999999999995,0.02,0.14300000000000002,0.165,0.026982,0.106,0.002,0.519,0.23800000000000002,0.696,0.009000000000000001,0.433,0.003,0.003,0.843,0.0001,0.29,0.789,0.013999999999999999,0.541,0.079,3.7,54.1,0.3,11.9,0.06,2.2,24.3,4.7,53.8,0.7,6.2,0.14,2.5,21.4
5148,22.0,43.35,17.3166667,43.1833333,3.0,0.446035,0.076209,0.119524,0.171853,0.0961546,1575.0,12.105441599999999,9.730034800000002,13325.8902791,117.1,7.539,7.757000000000001,0.166,0.05,0.489,0.041,0.02,0.213,0.182,0.028319999999999998,0.13299999999999998,0.002,0.489,0.22899999999999998,0.6920000000000001,0.01,0.40299999999999997,0.003,0.003,0.841,0.0003,0.29100000000000004,0.792,0.013999999999999999,0.546,0.083,4.0,43.4,1.0,9.7,0.13,2.2,20.0,4.9,54.9,0.7,10.5,0.12,2.2,24.8
5149,26.0,42.5,19.283333300000002,42.35,2.0,0.38675,0.095118,0.127208,0.122873,0.0918906,1589.0,10.756875,10.9184061,12231.2878133,111.9,5.737,9.59,0.016,0.05,0.41200000000000003,0.052000000000000005,0.02,0.135,0.196,0.028212,0.166,0.003,0.5579999999999999,0.21100000000000002,0.691,0.009000000000000001,0.446,0.003,0.003,0.871,0.0003,0.292,0.799,0.013999999999999999,0.5579999999999999,0.08199999999999999,3.3,58.0,0.3,11.5,0.1,2.6,22.7,3.9,58.7,0.4,6.0,0.05,2.5,23.0
5151,30.0,42.2,22.8833333,42.033333299999995,4.4102429,0.390545,0.072771,0.12036199999999998,0.07584500000000001,0.09074220000000001,1518.0,11.5113195,11.232000000000001,14129.934450100001,113.0,9.548,6.396,0.111,0.05,0.42100000000000004,0.03,0.02,0.066,0.187,0.024957,0.127,0.002,0.569,0.228,0.6829999999999999,0.01,0.462,0.003,0.003,0.856,0.0001,0.285,0.778,0.013000000000000001,0.524,0.081,3.9,60.8,0.3,6.8,0.05,2.5,24.0,4.2,55.2,0.4,5.7,0.07,2.5,22.3
5187,18.0,45.533333299999995,24.9833333,45.3833333,3.0,0.31372,0.02292,0.050851,0.08065900000000001,0.0968252,1573.0,12.007553999999999,12.9548427,13252.034689799999,113.8,7.417999999999999,11.555,0.02,0.05,0.33799999999999997,0.0,0.02,0.10300000000000001,0.077,0.02785,0.04,0.002,0.621,0.27,0.746,0.01,0.45299999999999996,0.003,0.004,0.841,0.0004,0.28800000000000003,0.804,0.013999999999999999,0.5479999999999999,0.086,3.7,59.0,0.4,9.9,0.08,2.6,22.7,3.7,60.5,0.4,10.8,0.08,2.7,22.6
5188,24.0,44.8666667,23.55,44.7,3.5431472,0.39073,0.029796,0.07219400000000001,0.09668099999999999,0.09556460000000001,1555.0,9.8697725,14.8666288,13900.6369427,113.5,5.061,14.527999999999999,0.016,0.05,0.431,0.03,0.02,0.11900000000000001,0.11,0.028573,0.052000000000000005,0.002,0.5579999999999999,0.263,0.722,0.01,0.456,0.003,0.004,0.856,0.0004,0.28800000000000003,0.785,0.015,0.539,0.083,3.5,54.4,0.4,9.5,0.06,2.7,20.5,4.5,51.6,0.5,4.4,0.08,2.5,21.0
5189,28.0,49.5166667,26.033333300000002,49.1833333,2.0,0.37743000000000004,0.066468,0.094671,0.10710399999999999,0.0928214,1554.0,13.6498177,12.5789227,13014.8527529,115.5,12.482000000000001,8.952,0.019,0.05,0.40700000000000003,0.03,0.02,0.126,0.145,0.026583999999999997,0.11599999999999999,0.002,0.562,0.233,0.7090000000000001,0.009000000000000001,0.451,0.003,0.003,0.84,0.0003,0.28800000000000003,0.795,0.013000000000000001,0.546,0.083,3.5,51.3,0.4,8.3,0.06,2.5,20.4,4.1,58.7,0.7,3.8,0.09,2.3,25.9
5190,36.0,47.0166667,19.533333300000002,46.85,2.0,0.367685,0.057873,0.057034,0.09994600000000001,0.09023160000000001,1581.0,11.664150900000001,9.2002909,12799.6587031,111.7,9.273,7.028,0.147,0.05,0.39799999999999996,0.039,0.02,0.13,0.086,0.026439999999999998,0.10099999999999999,0.002,0.552,0.239,0.7390000000000001,0.009000000000000001,0.46,0.003,0.003,0.8490000000000001,0.0002,0.28800000000000003,0.792,0.013000000000000001,0.539,0.083,3.1,51.5,0.4,10.5,0.07,2.3,22.0,3.5,56.6,1.0,10.1,0.15,2.2,25.3
5191,38.0,48.533333299999995,21.966666699999998,48.3666667,2.8067425,0.42249,0.09855599999999999,0.14044,0.135365,0.09242919999999999,1562.0,11.4475921,11.9381818,13187.2534143,116.4,8.98,9.849,0.151,0.05,0.455,0.031,0.02,0.151,0.21600000000000003,0.02615,0.172,0.002,0.517,0.20600000000000002,0.6629999999999999,0.009000000000000001,0.42700000000000005,0.003,0.003,0.87,0.0002,0.28600000000000003,0.785,0.013999999999999999,0.5429999999999999,0.081,3.7,52.1,0.3,10.0,0.1,2.3,23.0,4.5,54.9,0.7,9.6,0.2,2.2,25.3
5192,45.0,42.55,23.8,42.3833333,2.0,0.43071000000000004,0.08480399999999999,0.105646,0.11453900000000002,0.0927419,1573.0,7.908106,9.4666667,12927.7310924,115.6,5.718,5.822,0.163,0.05,0.469,0.04,0.02,0.133,0.162,0.026077999999999997,0.14800000000000002,0.001,0.522,0.218,0.693,0.009000000000000001,0.439,0.003,0.003,0.845,0.0002,0.289,0.787,0.013000000000000001,0.541,0.08,4.9,52.6,0.3,14.4,0.13,2.2,23.7,4.7,55.2,0.8,9.9,0.17,2.2,25.0
5193,14.0,49.05,24.3833333,48.7333333,2.0,0.41107,0.089388,0.181144,0.13808099999999998,0.0931664,1563.0,11.9653904,11.5077766,12869.4463431,116.9,13.368,5.837000000000001,0.183,0.05,0.441,0.031,0.02,0.139,0.28,0.027705,0.156,0.002,0.534,0.215,0.642,0.009000000000000001,0.43799999999999994,0.003,0.003,0.841,0.0001,0.29,0.797,0.012,0.547,0.08,3.6,54.1,0.3,11.0,0.09,2.1,25.4,4.3,55.4,0.7,10.3,0.12,2.5,22.6
5194,19.0,42.8833333,18.1666667,42.5666667,2.0,0.41421499999999994,0.078501,0.177885,0.134615,0.0972314,1574.0,13.839851399999999,13.7670823,13161.4678899,117.2,16.554000000000002,3.0669999999999997,0.131,0.05,0.447,0.039,0.02,0.135,0.275,0.026764999999999997,0.13699999999999998,0.002,0.528,0.22399999999999998,0.639,0.009000000000000001,0.424,0.003,0.003,0.85,0.0002,0.292,0.7909999999999999,0.012,0.545,0.077,2.8,47.5,0.6,12.1,0.07,2.4,20.0,3.8,58.1,0.5,10.4,0.07,2.4,24.6
5195,18.0,46.533333299999995,22.3666667,46.3833333,2.0,0.43895,0.09855599999999999,0.20031400000000002,0.143061,0.09628560000000001,1562.0,11.8509554,15.889926999999998,12769.0014903,113.2,9.302999999999999,12.094000000000001,0.172,0.05,0.473,0.023,0.02,0.139,0.31,0.025788,0.172,0.001,0.505,0.204,0.611,0.009000000000000001,0.408,0.003,0.003,0.873,0.0002,0.29100000000000004,0.787,0.013999999999999999,0.544,0.081,3.0,47.8,0.9,12.8,0.1,2.1,22.7,3.4,56.9,0.2,10.9,0.07,2.2,25.9
5196,24.0,47.85,19.8666667,47.6666667,2.0,0.42649,0.09741,0.195697,0.135968,0.09469,1567.0,10.033260400000001,11.709066499999999,12965.4362416,116.2,7.642,9.686,0.15,0.05,0.45799999999999996,0.032,0.02,0.13,0.303,0.027488,0.17,0.002,0.532,0.207,0.622,0.009000000000000001,0.428,0.003,0.003,0.857,0.0002,0.287,0.7879999999999999,0.013000000000000001,0.545,0.08199999999999999,3.3,50.8,0.6,11.9,0.07,2.2,22.8,3.7,56.6,0.6,9.7,0.1,2.2,25.5
5197,32.0,44.3333333,18.466666699999998,44.15,2.5540166,0.44428999999999996,0.08365800000000001,0.157182,0.144953,0.0939677,1580.0,11.5427252,8.618666699999999,12840.433213,115.1,8.33,6.4639999999999995,0.149,0.05,0.484,0.04,0.02,0.159,0.242,0.027018,0.146,0.002,0.525,0.22,0.66,0.008,0.42100000000000004,0.003,0.003,0.868,0.0001,0.29,0.795,0.013000000000000001,0.5429999999999999,0.083,2.9,47.6,0.6,13.9,0.12,2.2,21.3,4.2,50.2,0.7,8.8,0.09,2.5,20.3
