Repository: comptech-winter-school/steel-alloying

# steel-alloying
Проект "Оптимизация процесса легирования стали" на Зимней Школе CompTech 2021

File: Gorodetskiy/second_popularity_steel.csv (part 8 of 10)
,t вып-обр,t обработка,t под током,t продувка,ПСН гр.,чист расход C,чист расход Cr,чист расход Mn,чист расход Si,чист расход V,температура первая,Ar (интенс.),N2 (интенс.),эл. энергия (интенс.),произв жидкая сталь,расход газ Ar,расход газ  N2,сыпуч известь РП,сыпуч кокс пыль УСТК,сыпуч  кокс. мелочь КМ1,сыпуч  шпат плав.,ферспл CaC2,ферспл  Mn5Si65Al0.5,ферспл SiMn18,ферспл  ферванит,ферспл  фх850А,химсталь первый Al_1,химсталь первый C_1,химсталь первый Cr_1,химсталь первый Mn_1,химсталь первый N_1,химсталь первый Si_1,химсталь первый V_1,химсталь последний Al,химсталь последний C,химсталь последний Ca,химсталь последний Cr,химсталь последний Mn,химсталь последний N,химсталь последний Si,химсталь последний V,химшлак первый Al2O3_1,химшлак первый CaO_1,химшлак первый FeO_1,химшлак первый MgO_1,химшлак первый MnO_1,химшлак первый R_1,химшлак первый SiO2_1,химшлак последний Al2O3,химшлак последний CaO,химшлак последний FeO,химшлак последний MgO,химшлак последний MnO,химшлак последний R,химшлак последний SiO2
5198,30.0,53.0166667,30.133333299999997,52.85,2.7470646,0.16441,0.060738,0.070773,0.116612,0.09389739999999999,1511.0,12.7767355,9.8564885,12952.4336283,116.6,11.35,8.607999999999999,0.09699999999999999,0.05,0.146,0.04,0.02,0.15,0.107,0.027054,0.106,0.002,0.73,0.239,0.7340000000000001,0.008,0.462,0.005,0.003,0.858,0.0004,0.29,0.792,0.013000000000000001,0.542,0.086,3.0,59.4,0.2,11.7,0.1,2.3,25.4,3.4,55.3,0.5,10.3,0.1,2.1,26.4
5199,29.0,47.6833333,17.3166667,47.35,1.2095041000000002,0.46024,0.099702,0.202871,0.16991900000000001,0.0920628,1603.0,14.728185999999999,13.5507959,12476.9971126,114.1,17.592,5.202000000000001,0.27,0.05,0.499,0.03,0.02,0.179,0.313,0.026657,0.174,0.002,0.517,0.204,0.615,0.012,0.392,0.002,0.003,0.856,0.0003,0.28800000000000003,0.7909999999999999,0.013999999999999999,0.546,0.083,3.2,49.3,0.5,17.7,0.19,1.9,25.8,4.5,50.7,0.4,13.8,0.08,2.1,24.3
5200,35.0,44.05,28.633333299999997,43.8833333,2.7990581000000003,0.28345,0.06302999999999999,0.083967,0.084678,0.08988639999999999,1512.0,8.5214286,12.563068699999999,13107.101280600002,111.7,7.1579999999999995,7.824,0.14800000000000002,0.05,0.292,0.054000000000000006,0.02,0.096,0.129,0.025353999999999998,0.11,0.002,0.623,0.23399999999999999,0.7090000000000001,0.009000000000000001,0.451,0.004,0.004,0.853,0.0004,0.29,0.7859999999999999,0.012,0.55,0.084,2.8,48.4,0.3,10.9,0.1,2.2,22.2,3.4,63.1,0.3,4.4,0.05,2.6,24.5
5201,35.0,48.3833333,18.8833333,48.216666700000005,2.6848485,0.4143,0.081366,0.115711,0.136799,0.0916872,1583.0,13.6391867,16.4348438,12925.6840247,113.9,12.298,11.687,0.087,0.05,0.449,0.040999999999999995,0.02,0.163,0.177,0.026258999999999998,0.14200000000000002,0.002,0.525,0.218,0.6970000000000001,0.009000000000000001,0.42200000000000004,0.003,0.003,0.848,0.0004,0.287,0.795,0.012,0.5539999999999999,0.083,3.1,55.5,0.3,12.3,0.08,2.1,25.9,3.1,55.8,0.4,9.6,0.07,2.1,26.7
5202,36.0,46.033333299999995,21.7,45.8833333,2.5107399,0.355195,0.106005,0.180041,0.11880399999999999,0.09248300000000001,1570.0,11.2078125,13.6276986,12890.322580600001,114.7,7.97,11.152000000000001,0.086,0.05,0.369,0.0,0.02,0.11,0.27899999999999997,0.026764999999999997,0.185,0.002,0.57,0.19699999999999998,0.6459999999999999,0.009000000000000001,0.44799999999999995,0.003,0.003,0.825,0.0002,0.29100000000000004,0.799,0.015,0.54,0.083,3.1,49.0,0.4,12.6,0.06,2.2,22.0,3.1,57.3,0.3,10.9,0.07,2.2,26.5
5203,46.0,42.8666667,23.3666667,42.533333299999995,3.2852427000000004,0.394255,0.095691,0.15729300000000002,0.12337200000000001,0.0934445,1546.0,10.8077706,10.3212544,13259.914408,116.4,9.736,4.937,0.096,0.05,0.42,0.0,0.02,0.126,0.243,0.026077999999999997,0.16699999999999998,0.002,0.5429999999999999,0.207,0.664,0.009000000000000001,0.442,0.003,0.003,0.855,0.0003,0.285,0.7959999999999999,0.012,0.547,0.084,3.2,51.5,0.6,9.7,0.07,2.3,22.7,3.4,59.8,0.6,5.8,0.13,2.5,24.2
5222,33.0,42.05,21.3833333,41.8833333,3.3411097,0.33831999999999995,0.079074,0.079751,0.120254,0.09087200000000001,1562.0,12.109900999999999,12.358064500000001,13676.0717069,112.2,6.795,10.216000000000001,0.21,0.05,0.35700000000000004,0.03,0.02,0.152,0.121,0.027235000000000002,0.138,0.002,0.601,0.22699999999999998,0.735,0.008,0.45899999999999996,0.003,0.004,0.87,0.0003,0.298,0.815,0.015,0.552,0.083,4.2,57.2,0.7,9.5,0.06,2.6,21.7,5.3,56.3,0.4,14.1,0.11,2.7,20.7
5223,38.0,41.8666667,20.1666667,41.7,3.3060021,0.39921,0.096264,0.132053,0.129912,0.09366260000000001,1539.0,11.668125,8.7677043,13879.338843000001,116.8,6.223,7.511,0.094,0.05,0.42700000000000005,0.032,0.02,0.146,0.203,0.027163,0.168,0.002,0.5429999999999999,0.20800000000000002,0.677,0.009000000000000001,0.425,0.003,0.003,0.86,0.0003,0.287,0.7879999999999999,0.013999999999999999,0.524,0.081,3.3,45.5,0.5,9.7,0.1,2.6,17.8,4.3,54.4,0.6,11.7,0.1,2.3,23.4
5224,46.0,50.716666700000005,20.3666667,50.3833333,3.0,0.34317,0.075636,0.09571,0.12374500000000001,0.0913793,1546.0,16.314475199999997,19.173250600000003,13251.0638298,114.2,11.615,18.875,0.127,0.05,0.363,0.034,0.02,0.151,0.146,0.025427,0.132,0.002,0.5870000000000001,0.231,0.721,0.008,0.44299999999999995,0.003,0.003,0.861,0.0003,0.295,0.8009999999999999,0.015,0.547,0.08199999999999999,3.6,44.4,0.3,8.5,0.1,2.4,18.8,4.3,62.4,0.4,6.4,0.08,2.8,22.3
5225,25.0,41.033333299999995,16.6833333,40.8666667,2.5091491,0.37957270000000004,0.064176,0.09734,0.138575,0.0901904,1555.0,12.9746382,15.012417999999998,13223.976024,112.5,10.459000000000001,8.261000000000001,0.111,0.05,0.382,0.064,0.02,0.17300000000000001,0.14800000000000002,0.025788,0.11199999999999999,0.002,0.542,0.233,0.7190000000000001,0.009000000000000001,0.43200000000000005,0.003,0.004,0.8490000000000001,0.0003,0.29,0.8059999999999999,0.013999999999999999,0.551,0.08,3.5,47.9,0.4,7.8,0.11,2.5,18.9,4.7,58.5,0.4,8.8,0.05,2.5,23.6
5226,28.0,40.8666667,15.366666699999998,40.7,3.0,0.35601,0.095118,0.12834600000000002,0.107994,0.08961720000000001,1550.0,11.971129699999999,14.280492800000001,13533.188720200002,111.6,6.358,11.591,0.147,0.05,0.374,0.067,0.02,0.114,0.198,0.024812,0.166,0.002,0.552,0.204,0.674,0.009000000000000001,0.431,0.002,0.003,0.871,0.0002,0.29,0.7959999999999999,0.013000000000000001,0.536,0.08199999999999999,3.2,52.9,0.4,12.9,0.11,2.2,23.6,4.1,57.7,0.2,10.1,0.06,2.5,23.3
5227,35.0,41.5166667,16.6,41.35,2.5959939999999997,0.32778,0.08595,0.12441700000000001,0.12923800000000002,0.0922175,1542.0,12.7143279,12.890041499999999,13189.1566265,115.3,7.172999999999999,10.355,0.016,0.05,0.341,0.044000000000000004,0.02,0.14800000000000002,0.191,0.025571,0.15,0.002,0.5920000000000001,0.222,0.6940000000000001,0.006999999999999999,0.439,0.003,0.003,0.855,0.0003,0.294,0.8059999999999999,0.013000000000000001,0.5489999999999999,0.081,3.8,56.4,0.3,12.6,0.1,2.6,22.0,4.3,58.2,0.2,11.2,0.07,2.6,22.1
5228,36.0,42.2,18.1666667,41.6833333,3.0674651,0.3871414,0.09110700000000001,0.146016,0.155804,0.09304989999999999,1583.0,13.538875299999999,11.6241135,13336.5137615,116.0,9.229,8.195,0.115,0.05,0.409,0.018000000000000002,0.02,0.18,0.22399999999999998,0.026223000000000003,0.159,0.002,0.574,0.21100000000000002,0.6709999999999999,0.009000000000000001,0.418,0.003,0.003,0.856,0.0002,0.287,0.797,0.015,0.545,0.081,3.3,59.9,0.3,14.4,0.13,2.3,25.9,4.3,56.5,0.5,10.4,0.08,2.5,22.8
5229,36.0,43.2,19.65,43.033333299999995,3.0752089,0.30835500000000005,0.071625,0.140983,0.131577,0.09316139999999999,1547.0,14.841258100000001,17.9668373,13593.893129799997,115.8,8.913,14.628,0.0,0.05,0.319,0.0,0.02,0.145,0.217,0.026476,0.125,0.002,0.611,0.22699999999999998,0.6809999999999999,0.009000000000000001,0.43700000000000006,0.003,0.004,0.861,0.0004,0.28800000000000003,0.8059999999999999,0.015,0.5479999999999999,0.083,4.2,60.9,0.5,14.8,0.12,2.9,21.4,3.9,54.0,0.5,10.3,0.09,2.7,20.3
5230,36.0,53.7333333,26.7166667,53.2,2.6570465,0.389995,0.064749,0.094486,0.28255399999999997,0.0923523,1563.0,21.1630199,23.625,12859.3886463,115.0,26.006999999999998,13.125,0.264,0.05,0.423,0.0,0.02,0.39399999999999996,0.138,0.026657,0.113,0.002,0.57,0.226,0.705,0.008,0.319,0.005,0.003,0.865,0.0005,0.287,0.8009999999999999,0.013000000000000001,0.52,0.08,3.8,48.3,0.7,17.4,0.73,1.9,25.7,4.5,55.2,0.5,10.6,0.1,2.4,22.9
5231,45.0,43.033333299999995,20.033333300000002,42.8666667,3.0,0.41868,0.113454,0.155665,0.16093,0.0920811,1568.0,11.644026199999999,15.429924800000002,13154.0765391,114.4,7.905,11.401,0.0,0.05,0.447,0.0,0.02,0.184,0.239,0.026042000000000003,0.198,0.002,0.511,0.18899999999999997,0.652,0.008,0.402,0.003,0.003,0.855,0.0002,0.287,0.7929999999999999,0.013000000000000001,0.539,0.083,3.6,47.9,0.6,11.4,0.16,2.1,23.0,3.6,56.1,0.8,9.5,0.15,2.1,26.2
5232,36.0,42.6833333,20.05,42.5166667,3.0,0.35096,0.09741,0.137532,0.12020299999999999,0.09004010000000001,1561.0,12.3763107,10.656804699999999,13624.9376559,111.5,7.082000000000001,9.005,0.064,0.05,0.36700000000000005,0.0,0.02,0.129,0.212,0.026476,0.17,0.002,0.57,0.201,0.6659999999999999,0.008,0.44,0.003,0.005,0.8440000000000001,0.0013,0.287,0.794,0.012,0.547,0.084,2.8,55.4,0.4,12.4,0.08,2.2,25.5,3.5,58.1,0.7,9.0,0.16,2.2,27.0
5233,40.0,45.1833333,27.383333299999997,44.5166667,3.3748674,0.39282,0.041256,0.110854,0.119821,0.09376519999999999,1531.0,9.0821192,15.4634146,12988.9227024,115.4,6.857,11.095,0.0,0.05,0.43,0.028999999999999998,0.02,0.139,0.17,0.025353999999999998,0.07200000000000001,0.002,0.562,0.252,0.6940000000000001,0.008,0.446,0.004,0.004,0.855,0.0008,0.28800000000000003,0.797,0.013000000000000001,0.546,0.086,2.9,52.9,1.0,9.8,0.16,2.7,19.6,3.5,56.5,0.8,8.5,0.19,2.1,26.3
5234,13.0,45.033333299999995,17.6666667,44.85,2.9215612999999996,0.40653,0.079074,0.163381,0.164899,0.09582260000000001,1581.0,12.4053061,13.0929276,13231.698113200002,118.8,10.131,8.845,0.0,0.05,0.43799999999999994,0.0,0.02,0.187,0.251,0.023763,0.138,0.002,0.547,0.226,0.6659999999999999,0.006999999999999999,0.41600000000000004,0.004,0.004,0.865,0.0005,0.29,0.802,0.012,0.557,0.084,6.0,55.8,0.6,15.3,0.1,2.6,21.3,5.9,56.5,0.7,14.1,0.1,2.7,21.3
5235,19.0,47.55,17.3333333,47.3666667,3.0,0.40383,0.101994,0.17509,0.15026,0.0912451,1609.0,16.9152212,23.109813100000004,12558.4615385,113.7,10.619000000000002,21.98,0.075,0.05,0.43,0.019,0.02,0.16,0.27,0.023763,0.17800000000000002,0.002,0.547,0.198,0.637,0.008,0.418,0.003,0.003,0.852,0.0005,0.28600000000000003,0.792,0.016,0.541,0.083,3.9,45.4,0.3,13.4,0.09,2.2,21.0,4.8,50.0,0.4,16.5,0.12,2.0,24.6
5236,28.0,46.716666700000005,24.716666699999998,46.3666667,2.6796247,0.422195,0.11173499999999999,0.197902,0.148328,0.09091469999999999,1556.0,8.5923288,10.7263345,13113.4187458,113.2,10.454,3.3489999999999998,0.0,0.05,0.45,0.0,0.02,0.14800000000000002,0.306,0.023727,0.195,0.002,0.528,0.198,0.627,0.006999999999999999,0.425,0.003,0.003,0.868,0.0003,0.294,0.7979999999999999,0.011000000000000001,0.5529999999999999,0.083,3.0,43.0,0.7,8.9,0.11,2.2,19.4,3.6,55.7,0.7,9.1,0.19,2.2,25.7
5237,28.0,45.1666667,22.033333300000002,45.0,2.2975,0.35117,0.090534,0.150791,0.117099,0.0913322,1555.0,10.346027699999999,10.9441939,13041.1497731,114.1,6.837000000000001,9.032,0.0,0.05,0.368,0.0,0.02,0.11900000000000001,0.233,0.022713999999999998,0.158,0.002,0.5710000000000001,0.209,0.6709999999999999,0.006999999999999999,0.451,0.003,0.003,0.872,0.0004,0.28300000000000003,0.8029999999999999,0.013000000000000001,0.546,0.084,3.1,48.6,0.9,9.7,0.16,2.5,19.5,3.4,54.9,0.8,8.5,0.22,2.2,25.5
5238,27.0,49.1833333,19.2,49.0166667,3.4479866,0.362145,0.089961,0.142037,0.12268299999999999,0.0920752,1573.0,8.8770791,7.7740035,13593.75,114.8,7.294,6.23,0.063,0.05,0.382,0.0,0.02,0.131,0.21899999999999997,0.02304,0.157,0.002,0.557,0.212,0.6679999999999999,0.008,0.43799999999999994,0.003,0.003,0.862,0.0004,0.28800000000000003,0.7909999999999999,0.013999999999999999,0.544,0.084,3.2,55.6,0.5,14.3,0.12,2.2,25.4,4.1,48.7,0.3,8.6,0.09,2.5,19.8
5239,31.0,44.533333299999995,19.7,44.3666667,3.0,0.395305,0.100275,0.143955,0.149375,0.09498939999999999,1573.0,15.592393,12.769785800000001,13084.2639594,117.6,10.932,9.439,0.0,0.05,0.42100000000000004,0.0,0.02,0.171,0.221,0.025137,0.175,0.002,0.55,0.203,0.672,0.006999999999999999,0.426,0.003,0.003,0.8690000000000001,0.0005,0.28600000000000003,0.7929999999999999,0.013000000000000001,0.5379999999999999,0.083,4.0,48.0,0.6,11.8,0.11,2.4,20.2,3.5,58.6,0.8,10.2,0.21,2.2,26.3
5274,6.0,90.75,48.1333333,90.5666667,3.0991588,0.431395,0.120525,0.157164,0.133081,0.08974299999999999,1586.0,7.967073700000001,14.355583,13993.628808899999,110.8,16.857,12.927999999999999,0.293,0.05,0.461,0.04,0.02,0.139,0.244,0.022099,0.213,0.001,0.499,0.18100000000000002,0.652,0.013000000000000001,0.43799999999999994,0.002,0.003,0.865,0.0004,0.29,0.789,0.013999999999999999,0.52,0.081,3.8,53.4,1.0,12.3,0.08,2.1,25.2,4.2,55.7,0.4,10.1,0.08,2.1,26.5
5275,7.0,230.33333330000002,52.8666667,230.0166667,3.3583184,0.45746499999999996,0.140811,0.26745,0.258195,0.0957693,1540.0,5.764851,5.1967454,13855.2332913,117.6,28.046,14.548,0.38,0.05,0.485,0.028999999999999998,0.02,0.285,0.414,0.024052,0.251,0.001,0.516,0.16699999999999998,0.565,0.013000000000000001,0.377,0.002,0.002,0.87,0.0002,0.28800000000000003,0.785,0.016,0.535,0.08,2.6,47.5,0.4,18.2,0.36,1.7,27.4,4.3,56.7,0.3,9.9,0.08,2.2,26.3
5276,8.0,60.8833333,38.0,60.716666700000005,2.8847080000000003,0.10394,0.010098000000000001,0.041359,0.11844600000000001,0.0962994,1526.0,10.2545455,10.4593141,9003.157894700002,116.0,0.564,20.416,0.27699999999999997,0.03,0.099,0.0,0.0,0.16399999999999998,0.061,0.022823,0.018000000000000002,0.001,0.503,0.17600000000000002,0.6579999999999999,0.01,0.42100000000000004,0.002,0.002,0.88,0.0004,0.292,0.7879999999999999,0.017,0.53,0.08199999999999999,3.6,48.8,0.7,10.1,0.09,2.3,21.2,4.4,57.1,0.3,10.2,0.09,2.2,26.2
5278,35.0,50.35,21.3666667,50.1833333,3.0,0.44391499999999995,0.117249,0.154533,0.154637,0.0927532,1556.0,18.1216391,12.5886076,12687.051482100002,115.8,14.004,11.05,0.171,0.05,0.47700000000000004,0.0,0.02,0.173,0.239,0.023003000000000003,0.209,0.002,0.51,0.187,0.667,0.008,0.42200000000000004,0.003,0.003,0.858,0.0006,0.299,0.8009999999999999,0.016,0.5479999999999999,0.081,3.8,50.5,1.0,20.0,0.17,2.0,25.1,4.0,61.1,0.5,6.8,0.1,2.6,23.8
5279,40.0,40.716666700000005,16.7,40.716666700000005,2.3760623,0.41687650000000004,0.119493,0.15378599999999998,0.149854,0.0903815,1556.0,17.4993865,16.3625475,12804.7904192,112.5,14.262,9.562999999999999,0.27699999999999997,0.05,0.43,0.027999999999999997,0.02,0.166,0.23800000000000002,0.023582,0.213,0.001,0.5,0.19,0.665,0.012,0.42100000000000004,0.003,0.003,0.835,0.0003,0.29100000000000004,0.7959999999999999,0.018000000000000002,0.54,0.08199999999999999,3.7,52.0,0.5,16.4,0.19,2.0,25.7,4.0,58.1,0.4,11.8,0.14,2.3,25.8
5280,34.0,46.8666667,20.966666699999998,46.8666667,3.2843823,0.40868000000000004,0.14586,0.210434,0.196446,0.09222639999999999,1547.0,14.3653524,19.043093,12891.8918919,114.4,12.853,12.177,0.306,0.05,0.426,0.0,0.02,0.214,0.326,0.025137,0.26,0.001,0.518,0.165,0.612,0.01,0.38799999999999996,0.002,0.002,0.838,0.0002,0.293,0.8,0.018000000000000002,0.545,0.083,2.9,45.7,0.8,19.8,0.56,1.7,26.6,4.0,58.3,0.5,11.0,0.16,2.4,26.0
5281,30.0,47.2333333,25.25,47.05,3.6964587,0.41335,0.11668800000000001,0.16385,0.14862,0.092387,1543.0,9.4603175,12.6160428,12957.6237624,114.8,8.94,7.864,0.14,0.05,0.439,0.0,0.02,0.16,0.254,0.023799,0.20800000000000002,0.001,0.541,0.19399999999999998,0.664,0.012,0.43200000000000005,0.003,0.003,0.841,0.0003,0.293,0.799,0.016,0.5489999999999999,0.08,4.6,52.9,1.5,16.8,0.23,2.2,24.0,3.2,53.6,0.3,12.8,0.08,2.3,23.3
5283,44.0,44.2,26.1833333,44.033333299999995,4.0928629,0.359115,0.115005,0.146924,0.127066,0.0931971,1500.0,10.299000000000001,13.929403599999999,14395.416931900001,115.8,6.8660000000000005,11.159,0.168,0.05,0.373,0.062,0.02,0.134,0.228,0.023691,0.205,0.001,0.597,0.196,0.6759999999999999,0.009000000000000001,0.44,0.003,0.002,0.847,0.0003,0.295,0.797,0.015,0.527,0.083,3.0,56.8,0.3,14.1,0.11,2.2,26.2,3.6,60.1,0.7,7.2,0.11,2.5,23.7
5284,46.0,124.26666670000002,48.5,123.4,3.0446408,0.475315,0.138567,0.253112,0.239298,0.0894836,1557.0,9.1819325,10.4845946,13186.3917526,111.4,26.37,12.931,0.36200000000000004,0.05,0.508,0.0,0.02,0.262,0.392,0.022642,0.247,0.001,0.486,0.165,0.585,0.011000000000000001,0.373,0.002,0.003,0.889,0.0002,0.28800000000000003,0.807,0.013999999999999999,0.544,0.081,2.8,47.8,0.6,17.3,0.54,1.7,27.6,2.8,50.4,0.5,16.8,0.2,2.3,21.5
5285,20.0,109.05,44.8333333,108.2,2.9056926,0.41148,0.07405199999999999,0.13064800000000001,0.184252,0.0935573,1535.0,10.4998737,8.5714494,12954.6468401,115.9,13.854000000000001,19.581,0.221,0.05,0.446,0.06,0.02,0.228,0.2,0.024125,0.132,0.001,0.5329999999999999,0.226,0.6940000000000001,0.009000000000000001,0.426,0.003,0.002,0.861,0.0003,0.28800000000000003,0.799,0.016,0.535,0.08199999999999999,3.2,55.3,0.6,18.1,0.25,2.3,24.5,3.2,52.5,0.8,17.6,0.19,2.2,23.6
5287,5.0,45.6833333,21.3166667,45.533333299999995,2.0781589,0.40844,0.088638,0.142991,0.146964,0.09218760000000001,1584.0,9.8871612,11.514566,12609.8514464,114.0,7.7010000000000005,8.476,0.124,0.05,0.439,0.044000000000000004,0.02,0.166,0.221,0.024523,0.158,0.001,0.521,0.213,0.675,0.011000000000000001,0.419,0.003,0.003,0.853,0.0007,0.29,0.805,0.016,0.542,0.083,2.9,51.5,0.3,13.4,0.1,2.4,21.4,3.4,57.2,0.4,12.4,0.11,2.2,26.0
5288,8.0,41.3833333,25.3666667,41.2,3.3734693999999994,0.40247,0.105468,0.180979,0.152551,0.0921673,1558.0,16.6435763,20.240493,13903.2851511,113.9,12.307,12.774000000000001,0.146,0.05,0.42700000000000005,0.035,0.02,0.159,0.281,0.024089,0.188,0.001,0.511,0.195,0.628,0.01,0.402,0.004,0.003,0.851,0.0004,0.289,0.797,0.016,0.5479999999999999,0.085,3.8,56.1,0.6,13.9,0.27,2.2,25.1,4.4,52.8,0.5,10.0,0.12,2.3,22.9
5289,6.0,43.5666667,20.033333300000002,43.4166667,3.6989247000000005,0.37058,0.088638,0.123221,0.11220899999999999,0.09014860000000001,1590.0,15.1410891,17.376947899999998,12483.194675499999,112.0,10.195,13.443,0.14400000000000002,0.05,0.39299999999999996,0.055999999999999994,0.02,0.121,0.191,0.023329,0.158,0.002,0.53,0.209,0.679,0.01,0.44799999999999995,0.003,0.003,0.857,0.0005,0.29100000000000004,0.794,0.016,0.542,0.08199999999999999,3.6,56.4,0.6,14.1,0.08,2.2,26.0,4.0,56.9,0.5,10.3,0.19,2.2,26.4
5290,8.0,45.1833333,22.6833333,45.0166667,3.7554373999999995,0.42272,0.10434600000000001,0.160195,0.128,0.0930078,1565.0,14.3385,14.1151432,13786.333578299998,115.8,9.559,11.495999999999999,0.126,0.05,0.45299999999999996,0.051,0.02,0.13,0.249,0.023691,0.18600000000000003,0.001,0.541,0.198,0.657,0.009000000000000001,0.436,0.003,0.003,0.8420000000000001,0.0005,0.287,0.7929999999999999,0.015,0.539,0.081,3.2,58.0,0.5,12.0,0.1,2.3,24.7,4.0,56.7,0.7,9.9,0.24,2.2,26.4
5291,10.0,54.3666667,23.5166667,54.033333299999995,3.4089636,0.42921000000000004,0.08190599999999999,0.140275,0.139035,0.092761,1561.0,12.560704199999998,13.3712855,13586.109142500001,115.9,9.908999999999999,13.349,0.10099999999999999,0.05,0.466,0.028999999999999998,0.02,0.155,0.217,0.023908000000000002,0.146,0.002,0.525,0.217,0.68,0.01,0.435,0.003,0.003,0.843,0.0004,0.289,0.8029999999999999,0.013999999999999999,0.544,0.077,3.0,61.1,0.3,8.7,0.09,2.5,24.8,3.3,55.0,0.6,10.0,0.15,2.1,26.2
5292,22.0,45.7,20.4833333,45.533333299999995,3.3116206,0.37756999999999996,0.07293,0.087239,0.137276,0.0950632,1527.0,12.262318800000001,15.1684848,14174.450772999999,116.4,8.461,12.514000000000001,0.09300000000000001,0.05,0.406,0.028999999999999998,0.02,0.174,0.133,0.024884,0.13,0.002,0.551,0.22699999999999998,0.726,0.008,0.436,0.004,0.003,0.846,0.0006,0.289,0.802,0.013999999999999999,0.5429999999999999,0.085,3.8,59.4,1.1,10.2,0.14,2.6,22.8,3.5,55.4,0.6,10.7,0.19,2.2,25.6
5293,6.0,46.033333299999995,30.9,45.8666667,3.0,0.42678,0.09761399999999999,0.167164,0.129211,0.0945,1574.0,11.2494737,15.5520701,9126.2135922,113.3,10.687000000000001,8.869,0.0,0.05,0.45899999999999996,0.0,0.02,0.129,0.26,0.023329,0.174,0.002,0.517,0.20199999999999999,0.652,0.009000000000000001,0.431,0.003,0.003,0.853,0.0003,0.287,0.802,0.013999999999999999,0.551,0.084,3.9,57.4,0.4,12.5,0.09,2.3,25.0,3.9,56.3,0.6,7.1,0.09,2.1,27.4
5294,10.0,47.6666667,21.8166667,47.3166667,3.2881025999999998,0.429675,0.06339299999999999,0.11541400000000002,0.128451,0.0907911,1596.0,9.2935211,11.7657468,13167.9144385,111.7,8.248,8.052999999999999,0.221,0.05,0.47100000000000003,0.032,0.02,0.149,0.17800000000000002,0.02304,0.113,0.002,0.52,0.228,0.698,0.009000000000000001,0.434,0.002,0.003,0.8859999999999999,0.0003,0.28600000000000003,0.802,0.013999999999999999,0.539,0.08,6.0,52.9,0.9,17.6,0.09,2.2,23.8,3.6,56.6,0.8,9.5,0.22,2.2,26.0
5295,8.0,45.783333299999995,23.1,45.6166667,3.0,0.44076499999999996,0.102663,0.175387,0.130103,0.0938766,1566.0,10.3982272,11.2978466,13093.506493500001,116.3,7.169,9.327,0.07400000000000001,0.05,0.475,0.0,0.02,0.127,0.273,0.023727,0.183,0.002,0.511,0.19899999999999998,0.648,0.01,0.42700000000000005,0.003,0.003,0.833,0.0003,0.28600000000000003,0.799,0.012,0.5479999999999999,0.08,4.5,56.7,0.7,15.3,0.09,2.4,23.4,4.1,56.3,0.7,12.9,0.09,2.5,22.8
5296,6.0,45.75,24.283333300000002,45.5833333,3.0,0.48044,0.105468,0.161865,0.144815,0.09437369999999999,1552.0,11.2196319,18.6743891,13293.067947799998,116.5,10.16,11.464,0.14800000000000002,0.05,0.524,0.028999999999999998,0.02,0.155,0.251,0.025065,0.188,0.001,0.488,0.19899999999999998,0.659,0.008,0.41,0.003,0.003,0.8590000000000001,0.0003,0.28800000000000003,0.799,0.013999999999999999,0.534,0.083,3.5,57.5,0.5,12.7,0.13,2.2,25.8,4.4,59.0,0.6,6.2,0.09,2.4,24.5
5297,13.0,42.216666700000005,29.866666700000003,42.0666667,4.6137474,0.47578729999999997,0.123981,0.20523200000000003,0.138093,0.0930153,1520.0,11.5335165,17.0640505,14068.5267857,115.2,6.997000000000001,13.527999999999999,0.0,0.05,0.49700000000000005,0.025,0.02,0.127,0.32,0.023184,0.221,0.001,0.502,0.184,0.623,0.008,0.42200000000000004,0.003,0.003,0.8370000000000001,0.0003,0.29100000000000004,0.8009999999999999,0.013999999999999999,0.5489999999999999,0.081,3.6,58.6,0.5,9.7,0.08,2.3,25.8,4.9,58.8,1.0,4.4,0.11,2.2,26.2
5298,5.0,40.8666667,18.466666699999998,40.7,3.1683019,0.42463,0.07293,0.089459,0.124776,0.0915973,1587.0,16.1381443,18.656088,13191.335740100001,113.3,10.436,13.194,0.075,0.05,0.46399999999999997,0.024,0.02,0.154,0.13699999999999998,0.023148,0.13,0.001,0.513,0.225,0.718,0.009000000000000001,0.436,0.003,0.003,0.855,0.0006,0.287,0.7959999999999999,0.015,0.544,0.081,4.0,53.6,0.4,9.5,0.08,2.2,24.0,4.9,59.7,1.0,4.5,0.12,2.3,26.5
5299,7.0,50.5166667,24.7,50.35,2.7142049,0.419655,0.088077,0.140985,0.11631,0.0894427,1592.0,9.355414,12.7939255,12561.1336032,110.6,6.528,12.403,0.07400000000000001,0.05,0.45299999999999996,0.028999999999999998,0.02,0.12,0.219,0.022678,0.157,0.001,0.521,0.20800000000000002,0.674,0.008,0.445,0.003,0.003,0.884,0.0007,0.285,0.8009999999999999,0.015,0.5329999999999999,0.081,4.1,55.0,1.0,11.0,0.12,2.3,23.9,4.0,59.2,0.4,10.6,0.1,2.3,26.3
5319,28.0,42.716666700000005,25.5,42.3833333,3.0,0.44522,0.127908,0.169464,0.12000599999999999,0.09105269999999999,1587.0,12.0042032,18.0474645,13145.8823529,108.9,3.8080000000000003,19.772000000000002,0.156,0.05,0.47600000000000003,0.039,0.02,0.114,0.264,0.043981,0.228,0.001,0.485,0.171,0.634,0.01,0.435,0.002,0.003,0.8690000000000001,0.0004,0.292,0.797,0.016,0.5670000000000001,0.083,2.9,53.4,0.4,14.5,0.11,2.2,24.8,3.5,57.9,0.6,8.1,0.07,2.3,26.5
5320,27.0,44.6833333,22.8,44.5166667,3.0,0.41275,0.12678599999999998,0.173071,0.138649,0.0932196,1561.0,11.2667976,12.0113784,13286.842105299998,116.6,3.1860000000000004,14.427,0.063,0.05,0.436,0.039,0.02,0.141,0.26899999999999996,0.023763,0.226,0.001,0.53,0.18,0.644,0.008,0.423,0.002,0.003,0.8590000000000001,0.0005,0.29100000000000004,0.792,0.013999999999999999,0.5489999999999999,0.076,3.4,57.3,0.2,12.9,0.09,2.2,25.9,4.3,58.4,0.5,9.4,0.09,2.3,26.1
5321,26.0,45.5166667,21.533333300000002,45.35,3.0,0.407765,0.12734700000000002,0.192057,0.14111300000000002,0.1067173,1561.0,9.825688099999999,11.538744300000001,12912.074303399999,113.1,0.595,16.744,0.052000000000000005,0.05,0.429,0.039,0.02,0.13699999999999998,0.299,0.023438,0.22699999999999998,0.001,0.534,0.174,0.621,0.009000000000000001,0.42,0.002,0.003,0.866,0.0002,0.28800000000000003,0.789,0.013999999999999999,0.551,0.083,3.1,48.7,0.4,13.0,0.12,2.2,22.6,4.0,57.7,0.4,7.8,0.08,2.2,25.9
5322,30.0,49.95,34.283333299999995,49.783333299999995,3.0,0.43054,0.132396,0.196534,0.143621,0.092945,1553.0,10.895014699999999,11.199319699999998,8850.364608700002,115.3,2.064,16.463,0.053,0.05,0.456,0.040999999999999995,0.02,0.139,0.306,0.023329,0.23600000000000002,0.001,0.519,0.17300000000000001,0.617,0.008,0.42,0.002,0.003,0.856,0.0002,0.289,0.789,0.013999999999999999,0.555,0.081,3.2,56.8,0.2,12.1,0.1,2.2,25.6,3.5,57.3,0.6,7.7,0.08,2.3,26.2
5323,27.0,48.7,26.05,48.3833333,3.0,0.50298,0.13464,0.223913,0.205947,0.0953715,1534.0,13.586702800000001,13.6041754,13676.775431900001,117.0,5.563,16.291,0.07400000000000001,0.05,0.544,0.038,0.02,0.223,0.34700000000000003,0.024848,0.24,0.001,0.431,0.174,0.591,0.009000000000000001,0.359,0.003,0.003,0.867,0.001,0.29100000000000004,0.797,0.013999999999999999,0.557,0.084,3.6,54.5,1.2,8.5,0.14,2.1,26.3,4.0,57.7,0.5,8.2,0.09,2.2,26.0
5324,32.0,48.533333299999995,22.6166667,48.3666667,3.0,0.35691,0.109956,0.10034,0.07923999999999999,0.09029060000000001,1538.0,11.7528,19.150792199999998,13195.578481899998,111.2,4.897,22.831999999999997,0.0,0.05,0.373,0.059000000000000004,0.02,0.08,0.156,0.02351,0.196,0.002,0.556,0.193,0.698,0.009000000000000001,0.465,0.003,0.003,0.87,0.0005,0.29,0.7879999999999999,0.016,0.544,0.084,2.6,58.4,0.3,10.9,0.14,2.2,26.2,4.5,58.4,0.8,6.4,0.08,2.6,22.6
5325,36.0,46.6833333,22.3166667,46.533333299999995,3.0,0.42181499999999994,0.11276099999999999,0.142591,0.13048900000000002,0.0949205,1541.0,11.2909091,13.646173499999998,13448.244958899999,117.5,2.76,17.831,0.10300000000000001,0.05,0.451,0.042,0.02,0.141,0.221,0.024269,0.201,0.001,0.525,0.19699999999999998,0.667,0.009000000000000001,0.424,0.003,0.003,0.8809999999999999,0.0003,0.29,0.787,0.016,0.539,0.08199999999999999,3.3,55.3,0.2,12.1,0.14,2.2,24.6,3.9,57.4,0.8,10.6,0.08,2.3,24.6
5326,37.0,44.5166667,23.8833333,44.3333333,3.0,0.39965,0.099858,0.143333,0.109082,0.0926656,1539.0,10.96875,10.9985841,13236.8457781,114.2,5.85,10.357000000000001,0.084,0.05,0.426,0.0,0.02,0.10800000000000001,0.223,0.024306,0.17800000000000002,0.001,0.5529999999999999,0.2,0.662,0.011000000000000001,0.44,0.003,0.002,0.865,0.0002,0.28600000000000003,0.7859999999999999,0.015,0.54,0.083,3.0,54.0,0.9,14.2,0.14,2.3,23.1,3.3,58.6,1.0,5.8,0.13,2.3,26.0
5327,50.0,42.033333299999995,19.0833333,41.8833333,3.0,0.46451000000000003,0.102102,0.18647,0.14485499999999998,0.0953283,1583.0,12.642816400000001,8.7365253,13000.8733624,115.1,7.382000000000001,7.096,0.155,0.05,0.504,0.027999999999999997,0.02,0.145,0.29,0.027561000000000002,0.182,0.001,0.493,0.2,0.624,0.012,0.406,0.003,0.003,0.852,0.0002,0.287,0.7879999999999999,0.016,0.54,0.085,3.7,47.3,1.6,29.3,0.56,2.0,23.3,4.7,51.4,0.9,29.1,0.15,2.4,21.2
5328,55.0,41.35,22.65,41.1666667,3.0,0.456805,0.106029,0.178956,0.13115,0.0935957,1549.0,13.283969500000001,14.832503899999999,13417.218543,116.5,8.701,10.597000000000001,0.17800000000000002,0.05,0.494,0.039,0.02,0.126,0.28,0.024233,0.18899999999999997,0.001,0.49200000000000005,0.19699999999999998,0.631,0.01,0.413,0.002,0.003,0.861,0.0002,0.28800000000000003,0.79,0.013999999999999999,0.544,0.08199999999999999,3.3,42.1,0.8,11.3,0.27,2.1,19.9,4.1,57.7,0.4,9.3,0.08,2.2,25.8
5329,23.0,43.8666667,21.966666699999998,43.7,3.0,0.419095,0.10378499999999999,0.200898,0.15532200000000002,0.0918501,1565.0,10.7122665,10.446729,12706.525037899999,112.9,7.3260000000000005,8.073,0.276,0.05,0.447,0.039,0.02,0.153,0.315,0.023763,0.185,0.001,0.541,0.196,0.611,0.01,0.40700000000000003,0.003,0.003,0.863,0.0003,0.28600000000000003,0.7879999999999999,0.016,0.54,0.083,4.0,47.7,0.5,18.1,0.21,1.9,24.8,4.2,57.6,0.4,9.7,0.07,2.3,25.5
5330,18.0,44.3666667,20.3833333,44.1833333,3.0,0.463635,0.09593099999999999,0.135768,0.127618,0.0955757,1577.0,12.8080734,10.081614300000002,13717.089125100001,115.7,7.756,8.743,0.19,0.05,0.506,0.028999999999999998,0.02,0.138,0.212,0.027669,0.171,0.001,0.509,0.205,0.6709999999999999,0.009000000000000001,0.431,0.003,0.002,0.85,0.0002,0.28800000000000003,0.7909999999999999,0.013999999999999999,0.546,0.084,3.5,44.2,0.5,17.6,0.13,2.0,22.1,4.2,58.2,0.3,9.8,0.07,2.3,25.6
5331,6.0,40.216666700000005,17.533333300000002,40.033333299999995,3.0,0.48823500000000003,0.118371,0.191976,0.174474,0.092721,1588.0,12.271858400000001,10.0871006,13510.2661597,113.8,7.704,7.103,0.242,0.05,0.53,0.028999999999999998,0.02,0.18600000000000003,0.3,0.024125,0.21100000000000002,0.001,0.489,0.183,0.618,0.011000000000000001,0.391,0.003,0.002,0.862,0.0003,0.287,0.795,0.013999999999999999,0.544,0.08199999999999999,2.6,46.8,1.2,17.2,0.36,1.8,25.8,3.7,58.3,0.8,8.6,0.11,2.2,26.1
5332,6.0,45.05,22.55,44.8833333,3.5814925000000004,0.44977,0.096492,0.12980999999999998,0.114199,0.099468,1554.0,11.6526316,9.3009572,13580.4878049,116.1,7.257000000000001,8.097000000000001,0.015,0.05,0.489,0.028999999999999998,0.02,0.12,0.203,0.024413999999999998,0.172,0.002,0.528,0.20600000000000002,0.6759999999999999,0.011000000000000001,0.44799999999999995,0.003,0.002,0.858,0.0002,0.29100000000000004,0.792,0.013000000000000001,0.5429999999999999,0.083,3.0,56.8,1.4,14.8,0.12,2.5,22.3,4.0,59.1,0.6,9.1,0.11,2.3,26.3
5333,11.0,42.85,17.1333333,42.6666667,3.0,0.5065149999999999,0.092565,0.150866,0.156639,0.1029057,1584.0,12.4612844,8.777142900000001,13447.4708171,117.3,7.546,7.167999999999999,0.124,0.05,0.5589999999999999,0.027999999999999997,0.02,0.17600000000000002,0.235,0.025427,0.165,0.002,0.483,0.21,0.66,0.011000000000000001,0.41600000000000004,0.003,0.003,0.8740000000000001,0.0002,0.293,0.7929999999999999,0.015,0.551,0.083,3.9,54.6,0.4,14.2,0.11,2.2,25.2,4.3,47.7,0.5,7.9,0.08,2.1,22.7
5334,15.0,47.6666667,20.9833333,47.5,3.8252285,0.42339499999999997,0.093687,0.103334,0.10627400000000001,0.0924553,1556.0,10.6639444,9.461918800000001,13936.775218399998,112.6,6.819,8.931000000000001,0.136,0.05,0.45799999999999996,0.10400000000000001,0.02,0.11900000000000001,0.161,0.023908000000000002,0.16699999999999998,0.002,0.515,0.204,0.6970000000000001,0.011000000000000001,0.444,0.003,0.003,0.8640000000000001,0.0002,0.28800000000000003,0.79,0.015,0.5429999999999999,0.084,3.8,53.2,0.4,12.7,0.11,2.3,23.4,4.4,55.5,0.9,8.0,0.08,2.3,24.0
5335,16.0,41.7,16.0,41.533333299999995,3.0,0.43973500000000004,0.107151,0.095234,0.133507,0.0965213,1587.0,13.04867,9.7361413,13091.25,116.9,7.358,7.962000000000001,0.106,0.05,0.47600000000000003,0.028999999999999998,0.02,0.16399999999999998,0.147,0.024595,0.191,0.001,0.517,0.195,0.703,0.01,0.42200000000000004,0.003,0.003,0.863,0.0004,0.29100000000000004,0.7929999999999999,0.015,0.537,0.081,3.9,52.5,0.5,12.8,0.09,2.4,21.9,4.1,49.8,1.0,9.0,0.11,2.0,27.9
5374,23.0,42.033333299999995,23.55,41.8666667,3.0,0.36028000000000004,0.090376,0.001536,0.063264,0.09184969999999999,1571.0,10.8863839,14.0871508,13085.3503185,109.8,5.419,12.607999999999999,0.079,0.05,0.385,0.028999999999999998,0.02,0.096,0.0,0.023257,0.158,0.002,0.588,0.20600000000000002,0.7879999999999999,0.008,0.47600000000000003,0.004,0.003,0.867,0.0005,0.28600000000000003,0.7909999999999999,0.013999999999999999,0.5379999999999999,0.086,3.0,59.4,0.7,12.1,0.2,2.7,22.4,4.2,59.9,0.8,6.5,0.12,2.5,23.9
5375,23.0,45.3833333,19.55,45.216666700000005,3.0,0.43827,0.12126400000000001,0.11995399999999999,0.120657,0.0942461,1581.0,13.5815923,12.443430000000001,12484.9104859,113.6,8.198,11.206,0.125,0.05,0.47100000000000003,0.028999999999999998,0.02,0.134,0.187,0.023618,0.212,0.002,0.516,0.185,0.682,0.008,0.43200000000000005,0.003,0.003,0.852,0.0002,0.28800000000000003,0.7909999999999999,0.013000000000000001,0.542,0.085,3.1,46.8,0.5,9.2,0.1,2.3,20.7,4.1,58.1,0.8,8.7,0.09,2.2,26.0
5377,34.0,47.716666700000005,21.716666699999998,47.55,3.2354092999999997,0.46618000000000004,0.12240799999999999,0.12673399999999999,0.142157,0.0953237,1562.0,11.492028300000001,11.1315917,13772.831926299998,116.3,6.327000000000001,11.481,0.19,0.05,0.505,0.027999999999999997,0.02,0.16399999999999998,0.19699999999999998,0.024269,0.214,0.001,0.503,0.18600000000000003,0.6779999999999999,0.008,0.41700000000000004,0.003,0.004,0.857,0.0005,0.28800000000000003,0.794,0.013999999999999999,0.5529999999999999,0.083,3.3,43.9,0.4,12.6,0.2,2.0,21.8,3.6,57.3,0.8,9.3,0.09,2.4,23.4
5378,19.0,48.5166667,22.5,48.3666667,3.0,0.48782,0.144144,0.171586,0.18524000000000002,0.0965218,1568.0,10.938189,10.5478405,13274.6666667,118.1,6.174,10.583,0.191,0.05,0.526,0.027999999999999997,0.02,0.211,0.267,0.025318,0.252,0.001,0.49700000000000005,0.16899999999999998,0.639,0.009000000000000001,0.384,0.003,0.003,0.8540000000000001,0.0003,0.273,0.7979999999999999,0.016,0.5429999999999999,0.083,3.2,49.2,0.4,15.4,0.43,2.0,25.2,3.3,51.1,0.4,13.3,0.25,2.3,23.9
5379,23.0,52.533333299999995,24.6166667,52.3666667,3.9828236000000006,0.39083,0.12126400000000001,0.10463199999999999,0.08241,0.0912268,1533.0,12.04416,14.961736800000002,14010.0203114,112.8,8.363999999999999,15.315,0.136,0.05,0.413,0.027999999999999997,0.02,0.08199999999999999,0.16399999999999998,0.024233,0.212,0.002,0.565,0.187,0.7020000000000001,0.012,0.46,0.003,0.003,0.8540000000000001,0.0001,0.292,0.795,0.018000000000000002,0.531,0.084,3.0,56.0,0.7,13.8,0.1,2.4,23.4,3.5,57.3,0.7,12.0,0.08,2.5,23.3
5380,36.0,43.0166667,19.5166667,42.85,3.0,0.44663,0.101816,0.092196,0.137255,0.0921218,1562.0,15.192959099999998,14.518421100000001,13659.0947908,114.9,8.871,12.26,0.086,0.05,0.486,0.039,0.02,0.171,0.142,0.023076,0.17800000000000002,0.002,0.496,0.20600000000000002,0.7120000000000001,0.013000000000000001,0.415,0.003,0.003,0.8590000000000001,0.0002,0.29100000000000004,0.7959999999999999,0.018000000000000002,0.55,0.081,3.3,52.1,0.4,14.5,0.17,2.1,25.3,3.5,56.5,0.6,8.1,0.1,2.3,26.9
5382,49.0,41.05,23.35,40.5166667,3.7934641000000004,0.436425,0.109252,0.169398,0.146672,0.0946549,1539.0,12.253125,13.1967258,14073.661670200003,117.3,6.535,10.748,0.157,0.05,0.469,0.05,0.02,0.153,0.265,0.024306,0.191,0.002,0.526,0.201,0.64,0.013000000000000001,0.41700000000000004,0.003,0.004,0.877,0.0012,0.292,0.7829999999999999,0.018000000000000002,0.536,0.084,3.4,51.8,0.6,15.2,0.18,2.1,24.9,3.7,59.3,1.0,8.8,0.08,2.3,26.0
5383,49.0,46.216666700000005,26.6666667,46.05,3.4553089,0.370095,0.06577999999999999,0.09485,0.117691,0.0915513,1545.0,10.6152985,11.2355872,13639.5,114.4,6.322,10.524000000000001,0.20800000000000002,0.05,0.39799999999999996,0.05,0.03,0.14,0.147,0.023076,0.115,0.002,0.584,0.237,0.716,0.01,0.447,0.003,0.003,0.862,0.0002,0.29100000000000004,0.794,0.013000000000000001,0.5379999999999999,0.08199999999999999,4.9,51.5,0.9,30.9,0.1,2.5,20.9,4.6,43.5,1.0,22.0,0.09,2.6,16.8
5384,56.0,48.033333299999995,21.35,47.8666667,3.0,0.365205,0.07950800000000001,0.105598,0.09642200000000001,0.0914306,1550.0,9.617422900000001,10.0221778,13441.686182700003,114.4,5.888,9.741,0.122,0.05,0.389,0.046,0.02,0.10300000000000001,0.165,0.022352,0.139,0.002,0.5670000000000001,0.221,0.7,0.01,0.44799999999999995,0.003,0.003,0.835,0.0003,0.28800000000000003,0.789,0.013999999999999999,0.5429999999999999,0.083,3.5,49.8,0.4,14.5,0.12,2.4,20.9,3.7,45.8,0.7,11.6,0.18,2.1,21.7
5385,7.0,48.2333333,20.9,48.0666667,3.0,0.452955,0.084084,0.169836,0.13893699999999998,0.09283739999999999,1577.0,18.8352518,19.7013909,12818.1818182,116.0,11.636,19.28,0.128,0.05,0.494,0.051,0.02,0.141,0.266,0.026657,0.147,0.001,0.517,0.218,0.645,0.01,0.423,0.003,0.003,0.866,0.0002,0.29,0.799,0.015,0.5489999999999999,0.083,3.4,54.3,0.2,11.9,0.09,2.1,25.6,5.0,52.8,0.4,8.7,0.08,2.3,23.1
5386,14.0,46.1833333,17.8,45.8666667,2.471875,0.43099499999999996,0.12297999999999999,0.21531799999999998,0.182193,0.09272439999999998,1580.0,9.1362196,9.6870023,13021.3483146,115.1,7.21,7.162999999999999,0.23600000000000002,0.05,0.45799999999999996,0.039,0.02,0.188,0.337,0.026077999999999997,0.215,0.001,0.53,0.182,0.603,0.009000000000000001,0.395,0.003,0.003,0.8320000000000001,0.0003,0.285,0.7929999999999999,0.016,0.551,0.083,3.8,49.5,0.8,17.4,0.37,1.9,26.1,4.6,51.4,0.5,14.5,0.14,2.4,24.7
5387,22.0,43.05,21.3833333,42.8666667,4.5689223,0.46008999999999994,0.123552,0.23596399999999998,0.181971,0.09421669999999999,1562.0,13.7266738,16.762361600000002,13720.9664848,116.9,7.176,15.142000000000001,0.203,0.05,0.493,0.04,0.02,0.179,0.37,0.02785,0.21600000000000003,0.001,0.513,0.187,0.5870000000000001,0.011000000000000001,0.395,0.002,0.003,0.875,0.0006,0.289,0.792,0.017,0.55,0.08199999999999999,3.7,50.4,0.4,15.2,0.16,2.0,25.2,3.6,51.8,0.4,11.4,0.1,2.3,25.1
5388,30.0,45.6833333,22.716666699999998,45.5,3.0,0.44628999999999996,0.088088,0.196312,0.146862,0.0951814,1555.0,11.726900099999998,9.531606199999999,13533.6757153,117.5,7.629,8.176,0.146,0.05,0.484,0.036000000000000004,0.02,0.142,0.308,0.028102999999999996,0.154,0.001,0.53,0.212,0.625,0.011000000000000001,0.415,0.003,0.003,0.84,0.0003,0.287,0.794,0.013999999999999999,0.5429999999999999,0.084,3.6,47.9,0.4,15.2,0.12,2.1,22.8,4.4,53.5,0.3,13.3,0.07,2.2,24.7
5389,28.0,49.35,19.533333300000002,49.1833333,2.5239826,0.45466000000000006,0.11096800000000001,0.17461400000000002,0.155305,0.09374310000000001,1571.0,12.183333300000001,15.221292800000002,13426.2798635,116.1,7.31,15.568,0.127,0.05,0.491,0.064,0.02,0.16399999999999998,0.273,0.028067,0.19399999999999998,0.001,0.5329999999999999,0.20199999999999999,0.642,0.01,0.40700000000000003,0.003,0.003,0.875,0.0002,0.293,0.7909999999999999,0.016,0.547,0.083,3.2,52.6,0.3,15.1,0.13,2.0,26.1,3.7,57.1,0.2,11.4,0.06,2.2,26.5
5390,31.0,47.8333333,21.1,47.6666667,2.4833602999999997,0.4719,0.10524800000000001,0.20833000000000002,0.152126,0.09424249999999999,1571.0,15.204324300000001,15.887723300000001,12989.573459700001,116.9,9.376,15.314,0.156,0.05,0.512,0.036000000000000004,0.02,0.145,0.327,0.028102999999999996,0.184,0.001,0.494,0.20600000000000002,0.611,0.01,0.40700000000000003,0.002,0.003,0.8690000000000001,0.0002,0.294,0.7929999999999999,0.013999999999999999,0.544,0.083,2.9,33.2,0.4,9.8,0.09,1.8,18.6,3.8,55.8,0.6,11.7,0.11,2.3,26.3
5667,27.0,42.6833333,21.5,42.6833333,5.9515449,0.37795,0.086112,0.106772,0.093736,0.0900897,1570.0,14.1170843,17.7491734,15678.139534900001,111.3,3.443,20.875,0.07400000000000001,0.05,0.40299999999999997,0.0,0.02,0.1,0.163,0.024233,0.156,0.002,0.53,0.22399999999999998,0.7,0.012,0.461,0.003,0.003,0.8390000000000001,0.0003,0.3,0.7959999999999999,0.016,0.542,0.085,2.7,47.4,0.9,14.3,0.12,2.1,22.2,3.4,50.9,0.9,10.0,0.11,2.3,22.1
5668,29.0,50.2,26.4666667,50.033333299999995,4.9103283,0.38047,0.10156799999999999,0.11129800000000001,0.095597,0.09317760000000001,1539.0,9.5194981,12.9681398,14515.6171285,114.0,5.479,14.02,0.168,0.05,0.40299999999999997,0.05,0.02,0.10099999999999999,0.17,0.025932999999999998,0.184,0.002,0.539,0.212,0.695,0.008,0.449,0.003,0.003,0.8420000000000001,0.0005,0.301,0.7979999999999999,0.016,0.5529999999999999,0.086,3.0,59.2,0.2,11.5,0.07,2.2,26.4,3.8,56.1,0.6,9.8,0.13,2.2,25.6
5669,35.0,55.2,22.9833333,54.8833333,4.7809695,0.41963500000000004,0.088872,0.13172999999999999,0.11801099999999999,0.09569860000000001,1573.0,10.2386555,9.742234300000002,13146.9180566,117.5,6.0920000000000005,11.918,0.127,0.05,0.45299999999999996,0.027000000000000003,0.02,0.127,0.201,0.026476,0.161,0.002,0.521,0.22899999999999998,0.677,0.009000000000000001,0.43700000000000006,0.003,0.003,0.841,0.0004,0.301,0.7929999999999999,0.013999999999999999,0.539,0.083,3.2,50.4,0.4,11.8,0.11,2.1,24.1,3.7,54.5,0.6,11.9,0.15,2.3,25.7
5670,48.0,49.7,26.7,49.533333299999995,3.7855252,0.39236,0.10708800000000002,0.10178200000000001,0.098273,0.0948207,1555.0,8.924299099999999,10.5425868,13114.6067416,115.7,5.305,11.14,0.073,0.05,0.41700000000000004,0.03,0.02,0.109,0.155,0.027235000000000002,0.19399999999999998,0.002,0.565,0.21,0.7140000000000001,0.008,0.462,0.003,0.003,0.855,0.0004,0.299,0.799,0.013999999999999999,0.541,0.086,4.0,52.1,1.5,27.9,0.14,2.4,21.5,4.0,54.4,0.9,8.7,0.19,2.2,25.0
5671,56.0,47.6833333,21.716666699999998,47.5166667,3.7633008,0.452445,0.136344,0.170154,0.120447,0.096062,1550.0,13.844662099999999,16.856028600000002,13919.2632387,118.8,7.853,17.048,0.151,0.05,0.483,0.033,0.02,0.115,0.261,0.025861000000000002,0.247,0.002,0.525,0.18899999999999997,0.647,0.01,0.429,0.003,0.003,0.84,0.0002,0.299,0.795,0.017,0.537,0.083,3.5,46.3,0.5,12.2,0.12,2.2,20.6,4.7,55.8,0.3,9.6,0.07,2.5,22.4
5672,7.0,44.8833333,19.55,44.8833333,3.5117532,0.45571000000000006,0.12144,0.192082,0.104129,0.09316060000000001,1577.0,17.421673000000002,16.2597786,13770.8439898,114.9,10.182,14.687999999999999,0.134,0.05,0.489,0.039,0.02,0.081,0.29600000000000004,0.025174000000000002,0.22,0.002,0.508,0.19699999999999998,0.63,0.009000000000000001,0.451,0.002,0.003,0.851,0.0002,0.299,0.799,0.015,0.55,0.083,2.9,51.0,0.3,11.8,0.1,2.3,22.4,3.1,51.7,0.5,7.9,0.08,2.0,25.7
