Repository: comptech-winter-school/steel-alloying

# steel-alloying
Проект "Оптимизация процесса легирования стали" на Зимней Школе CompTech 2021

File: Gorodetskiy/second_popularity_steel.csv (part 9 of 10)
,t вып-обр,t обработка,t под током,t продувка,ПСН гр.,чист расход C,чист расход Cr,чист расход Mn,чист расход Si,чист расход V,температура первая,Ar (интенс.),N2 (интенс.),эл. энергия (интенс.),произв жидкая сталь,расход газ Ar,расход газ  N2,сыпуч известь РП,сыпуч кокс пыль УСТК,сыпуч  кокс. мелочь КМ1,сыпуч  шпат плав.,ферспл CaC2,ферспл  Mn5Si65Al0.5,ферспл SiMn18,ферспл  ферванит,ферспл  фх850А,химсталь первый Al_1,химсталь первый C_1,химсталь первый Cr_1,химсталь первый Mn_1,химсталь первый N_1,химсталь первый Si_1,химсталь первый V_1,химсталь последний Al,химсталь последний C,химсталь последний Ca,химсталь последний Cr,химсталь последний Mn,химсталь последний N,химсталь последний Si,химсталь последний V,химшлак первый Al2O3_1,химшлак первый CaO_1,химшлак первый FeO_1,химшлак первый MgO_1,химшлак первый MnO_1,химшлак первый R_1,химшлак первый SiO2_1,химшлак последний Al2O3,химшлак последний CaO,химшлак последний FeO,химшлак последний MgO,химшлак последний MnO,химшлак последний R,химшлак последний SiO2
5673,13.0,52.35,25.2,51.8333333,3.0,0.43018,0.057408,0.131244,0.100272,0.0930115,1573.0,10.2552632,11.4924097,12119.047618999999,114.6,9.959,8.664,0.114,0.05,0.472,0.033,0.02,0.1,0.201,0.025751999999999997,0.104,0.002,0.5329999999999999,0.248,0.69,0.009000000000000001,0.467,0.003,0.003,0.8690000000000001,0.0003,0.297,0.805,0.013000000000000001,0.545,0.084,3.4,57.3,0.3,9.8,0.07,2.3,24.7,3.2,58.4,0.3,8.6,0.09,2.1,27.5
5674,27.0,43.85,23.6333333,43.6833333,3.3545678999999997,0.39349,0.068448,0.12119200000000001,0.10671800000000001,0.0951178,1536.0,12.034489599999999,9.532630300000001,13369.2524683,116.9,6.746,8.537,0.196,0.05,0.425,0.027999999999999997,0.02,0.114,0.185,0.027018,0.124,0.002,0.547,0.233,0.7020000000000001,0.006999999999999999,0.47,0.003,0.003,0.86,0.0002,0.29100000000000004,0.81,0.011000000000000001,0.556,0.084,2.9,50.0,0.4,11.4,0.1,2.2,23.2,3.9,56.9,0.4,9.0,0.09,2.5,22.6
5675,35.0,44.3833333,20.4,44.2,3.9002536,0.41852,0.048576,0.16502,0.119728,0.09554810000000001,1554.0,10.7943816,11.7118248,13394.1176471,117.3,7.685,8.914,0.154,0.05,0.45799999999999996,0.026000000000000002,0.02,0.11599999999999999,0.253,0.026874000000000002,0.08800000000000001,0.002,0.5539999999999999,0.256,0.6679999999999999,0.009000000000000001,0.455,0.003,0.003,0.86,0.0006,0.295,0.8059999999999999,0.013000000000000001,0.5529999999999999,0.084,3.7,48.1,0.8,18.5,0.13,2.2,22.2,3.6,55.0,1.0,13.7,0.18,2.1,26.3
5676,43.0,41.05,20.15,40.7,3.597408,0.44443999999999995,0.094944,0.24816799999999997,0.144544,0.0953242,1555.0,12.8815385,13.212269000000001,14224.317617899998,117.2,8.373,9.333,0.157,0.05,0.478,0.026000000000000002,0.02,0.12,0.382,0.026693,0.172,0.002,0.531,0.207,0.597,0.011000000000000001,0.423,0.003,0.003,0.841,0.0002,0.285,0.8079999999999999,0.015,0.565,0.085,4.0,51.7,0.6,16.8,0.17,2.0,25.3,3.7,53.9,0.8,13.1,0.12,2.1,26.0
5677,45.0,42.533333299999995,19.3166667,42.3666667,3.5563379999999998,0.39739,0.058512,0.164908,0.092306,0.0915812,1566.0,14.5538071,16.2119557,13670.060396899999,112.8,9.557,12.204,0.096,0.05,0.43,0.0,0.02,0.07400000000000001,0.254,0.026042000000000003,0.106,0.002,0.5579999999999999,0.24,0.6609999999999999,0.008,0.469,0.003,0.003,0.868,0.0005,0.29,0.805,0.013999999999999999,0.5529999999999999,0.084,3.7,42.7,0.5,9.5,0.1,2.3,18.9,3.1,57.0,0.4,9.1,0.11,2.1,26.7
5678,49.0,46.533333299999995,27.9,46.3666667,3.4647766000000004,0.380765,0.067896,0.131622,0.114069,0.0929507,1505.0,11.6514758,14.693223800000002,13600.0,114.6,8.224,11.925999999999998,0.136,0.05,0.409,0.038,0.02,0.121,0.201,0.026077999999999997,0.12300000000000001,0.002,0.536,0.244,0.684,0.008,0.446,0.003,0.003,0.8390000000000001,0.0004,0.3,0.795,0.013999999999999999,0.532,0.083,3.8,54.2,0.7,13.9,0.18,2.2,24.8,2.9,54.7,0.4,12.0,0.11,2.1,26.7
5679,58.0,41.6833333,20.85,41.5,3.925282,0.376625,0.064584,0.093198,0.111633,0.0949155,1547.0,13.148307699999998,15.0035294,14238.8489209,116.3,9.496,9.919,0.215,0.05,0.406,0.027000000000000003,0.02,0.133,0.141,0.026439999999999998,0.11699999999999999,0.002,0.5710000000000001,0.233,0.7240000000000001,0.006999999999999999,0.452,0.003,0.003,0.85,0.0004,0.28800000000000003,0.8059999999999999,0.012,0.545,0.084,3.4,52.4,0.6,11.6,0.11,2.2,23.8,3.2,55.8,0.3,12.0,0.16,2.1,27.0
5680,26.0,40.8833333,19.6833333,40.55,3.0,0.42031999999999997,0.08832000000000001,0.18203,0.110575,0.0949252,1558.0,13.1873524,11.302898599999999,14390.855207499999,117.0,8.689,7.7989999999999995,0.07200000000000001,0.05,0.452,0.025,0.02,0.095,0.28,0.026077999999999997,0.16,0.002,0.5379999999999999,0.215,0.6509999999999999,0.009000000000000001,0.456,0.003,0.003,0.852,0.0004,0.289,0.8059999999999999,0.013000000000000001,0.556,0.085,3.1,45.0,0.7,13.9,0.09,2.2,20.9,3.0,55.4,0.4,14.2,0.09,2.2,25.6
5681,34.0,41.4,21.8333333,41.2333333,3.8690722,0.39503,0.080592,0.188776,0.123464,0.0948048,1550.0,15.816474900000001,18.6429038,13663.511450400001,118.0,9.547,14.267000000000001,0.07200000000000001,0.05,0.42200000000000004,0.017,0.02,0.11199999999999999,0.29,0.025932999999999998,0.146,0.002,0.574,0.223,0.645,0.008,0.446,0.003,0.003,0.858,0.0004,0.289,0.8029999999999999,0.013999999999999999,0.555,0.083,3.4,53.3,0.5,12.0,0.1,2.2,23.8,3.6,57.1,0.4,12.9,0.11,2.2,26.3
5682,31.0,52.55,23.4166667,52.3666667,3.4638467000000004,0.36595,0.070656,0.109794,0.087369,0.09147430000000001,1552.0,13.775,16.9087147,13508.3274021,112.9,11.571,14.982999999999999,0.07200000000000001,0.05,0.391,0.026000000000000002,0.02,0.08900000000000001,0.168,0.025427,0.128,0.002,0.575,0.22699999999999998,0.7070000000000001,0.008,0.474,0.003,0.003,0.861,0.0007,0.28600000000000003,0.7959999999999999,0.013000000000000001,0.541,0.083,3.6,57.0,2.0,13.5,0.12,2.4,23.5,3.5,56.4,0.4,11.7,0.12,2.1,26.6
5683,53.0,44.6833333,27.516666700000002,44.2,3.9047828,0.39921999999999996,0.092736,0.159026,0.110953,0.0934013,1516.0,10.8222375,13.887885199999998,13458.0254391,115.2,8.76,9.139,0.145,0.05,0.426,0.025,0.02,0.105,0.244,0.02615,0.168,0.002,0.565,0.207,0.674,0.01,0.461,0.004,0.003,0.843,0.0007,0.285,0.802,0.013999999999999999,0.54,0.084,3.5,58.0,0.6,12.6,0.11,2.3,25.8,3.3,58.2,0.4,12.6,0.11,2.2,26.4
5684,48.0,49.8666667,28.7166667,46.35,3.0242849,0.494205,0.097704,0.184696,0.114548,0.094983,1545.0,7.006814299999999,10.3638126,13240.3946605,118.2,9.14,1.7819999999999998,0.125,0.48200000000000004,0.168,0.061,0.02,0.1,0.284,0.02568,0.177,0.002,0.503,0.20199999999999999,0.649,0.008,0.445,0.003,0.003,0.8340000000000001,0.0002,0.28300000000000003,0.802,0.011000000000000001,0.5539999999999999,0.083,3.9,50.4,1.1,7.3,0.12,2.2,22.7,3.5,56.4,0.8,9.9,0.15,2.2,26.2
5811,47.0,43.8666667,26.816666700000003,43.7,3.8129468,0.515115,0.119325,0.16113,0.135522,0.0945877,1565.0,12.9081967,16.3270793,14084.5245494,115.0,3.937,18.758,0.297,0.05,0.564,0.027999999999999997,0.02,0.142,0.25,0.024269,0.215,0.002,0.466,0.196,0.662,0.01,0.429,0.002,0.003,0.866,0.0001,0.298,0.8029999999999999,0.018000000000000002,0.542,0.086,3.7,51.8,0.6,15.5,0.23,2.1,25.1,4.2,55.6,0.5,5.9,0.13,2.3,24.2
5812,37.0,44.85,20.6833333,44.6833333,3.1817837000000004,0.4785,0.11877,0.10640999999999999,0.092188,0.09074600000000001,1578.0,13.3306346,11.1143836,13361.4826753,111.1,6.769,10.818,0.162,0.05,0.521,0.027999999999999997,0.02,0.098,0.165,0.022425,0.214,0.002,0.47,0.193,0.6990000000000001,0.013000000000000001,0.462,0.003,0.003,0.856,0.0004,0.298,0.797,0.017,0.55,0.086,3.4,52.8,0.6,14.4,0.21,2.1,24.6,3.7,48.9,0.5,10.4,0.08,2.2,22.1
5813,19.0,48.7333333,21.15,48.5666667,3.0,0.51458,0.12987,0.169659,0.12198900000000001,0.094678,1593.0,13.6759674,18.079192499999998,13702.1276596,114.3,7.461,19.405,0.159,0.05,0.561,0.027000000000000003,0.02,0.11699999999999999,0.264,0.025608,0.23399999999999999,0.002,0.451,0.192,0.66,0.01,0.436,0.002,0.003,0.856,0.0001,0.303,0.8140000000000001,0.017,0.546,0.087,4.6,51.0,0.9,21.6,0.26,2.1,24.6,4.5,57.0,0.6,8.8,0.16,2.2,25.4
5814,27.0,47.55,29.4166667,47.4,3.0,0.456755,0.09490499999999999,0.072141,0.085781,0.0970918,1534.0,11.663723599999999,14.887387,13212.917847,119.1,3.3760000000000003,19.213,0.0,0.05,0.5,0.028999999999999998,0.02,0.10300000000000001,0.111,0.024703,0.171,0.002,0.513,0.217,0.73,0.009000000000000001,0.45899999999999996,0.003,0.004,0.8690000000000001,0.0004,0.293,0.784,0.015,0.526,0.084,3.2,53.8,0.6,8.7,0.14,3.0,18.2,5.0,62.1,0.7,3.8,0.1,2.8,22.5
5815,36.0,44.0666667,22.85,43.9,3.0,0.42203,0.11877,0.139572,0.10529000000000001,0.0963481,1542.0,9.1729781,10.542205300000001,13473.085339200003,116.9,5.356,9.242,0.131,0.05,0.45,0.027999999999999997,0.02,0.10400000000000001,0.217,0.025788,0.214,0.002,0.521,0.19699999999999998,0.679,0.009000000000000001,0.44799999999999995,0.002,0.003,0.856,0.0001,0.298,0.8,0.015,0.542,0.086,3.9,57.6,0.4,12.9,0.16,2.2,25.9,4.5,55.7,1.0,10.2,0.12,2.1,27.1
5816,37.0,45.8666667,11.883333300000002,45.7,3.0,0.48289499999999996,0.12376500000000001,0.093954,0.12691,0.09656,1611.0,14.906796100000001,10.792780699999998,13072.0897616,117.0,10.236,8.97,0.16699999999999998,0.05,0.526,0.066,0.02,0.158,0.14400000000000002,0.025210000000000003,0.223,0.002,0.466,0.196,0.722,0.01,0.434,0.003,0.003,0.853,0.0002,0.298,0.8009999999999999,0.013999999999999999,0.54,0.086,3.9,53.1,0.6,11.9,0.13,2.2,23.8,4.4,57.9,1.0,11.7,0.1,2.4,24.0
5817,52.0,44.3833333,16.8833333,43.8833333,3.0,0.482735,0.088245,0.10666500000000001,0.103085,0.09189789999999999,1557.0,11.4791045,8.586627900000002,12687.0681145,112.1,7.691,6.564,0.0,0.05,0.532,0.079,0.02,0.115,0.165,0.023582,0.159,0.002,0.45299999999999996,0.22699999999999998,0.711,0.011000000000000001,0.45399999999999996,0.003,0.002,0.8490000000000001,0.0001,0.3,0.8,0.017,0.5529999999999999,0.085,3.2,52.8,0.4,15.4,0.11,2.3,23.4,3.8,51.1,0.4,13.1,0.09,2.2,23.8
5818,55.0,45.2,19.15,45.033333299999995,3.4291101000000004,0.456345,0.093795,0.11589,0.092294,0.0904961,1501.0,10.0251121,6.002121099999999,13372.3237598,112.8,8.693999999999999,3.773,0.122,0.05,0.498,0.027999999999999997,0.02,0.094,0.18,0.022713999999999998,0.16899999999999998,0.002,0.45,0.217,0.685,0.01,0.456,0.002,0.003,0.857,0.0002,0.297,0.7859999999999999,0.013999999999999999,0.54,0.084,3.8,51.3,0.5,15.5,0.14,2.4,21.2,5.0,54.1,1.0,15.0,0.12,2.4,22.1
5821,51.0,43.8833333,19.7,43.716666700000005,3.5458787000000003,0.47756499999999996,0.08935499999999999,0.143457,0.13630699999999998,0.0958585,1541.0,10.331560000000001,8.6185819,13672.0812183,118.4,7.984,5.875,0.0,0.05,0.524,0.05,0.02,0.151,0.222,0.024089,0.161,0.002,0.498,0.22399999999999998,0.6829999999999999,0.01,0.43200000000000005,0.003,0.003,0.863,0.0005,0.297,0.795,0.013999999999999999,0.552,0.084,3.2,59.3,0.3,8.7,0.07,2.7,22.0,4.1,57.3,0.5,11.5,0.17,2.3,25.5
5822,58.0,43.85,21.55,43.716666700000005,3.4477772000000004,0.4020433,0.06826499999999999,0.04626,0.08681599999999999,0.09002639999999999,1535.0,10.7924051,7.8225564,12687.7030162,111.4,8.526,5.202000000000001,0.125,0.05,0.433,0.061,0.02,0.11599999999999999,0.07,0.022895,0.12300000000000001,0.002,0.5,0.239,0.757,0.011000000000000001,0.465,0.003,0.003,0.871,0.0004,0.297,0.794,0.013999999999999999,0.526,0.084,3.6,60.2,0.3,10.4,0.06,2.6,22.8,4.3,57.3,0.5,10.5,0.13,2.2,25.5
5823,66.0,42.033333299999995,17.5166667,41.8833333,2.3296089,0.4359549,0.07992,0.088782,0.09489600000000001,0.0907007,1554.0,9.4830748,6.8836892999999995,12492.1027593,113.6,7.813,3.9389999999999996,0.064,0.05,0.46,0.046,0.02,0.11,0.13699999999999998,0.022786,0.14400000000000002,0.002,0.485,0.23,0.718,0.009000000000000001,0.45,0.003,0.003,0.873,0.0001,0.297,0.7909999999999999,0.013000000000000001,0.542,0.083,3.5,52.0,0.4,10.6,0.08,2.7,19.5,5.1,57.4,0.7,7.6,0.07,2.5,23.4
5824,49.0,46.533333299999995,16.85,46.533333299999995,3.3545705999999997,0.5058699999999999,0.11655,0.19059,0.179428,0.09633480000000001,1566.0,17.025929,16.194910500000002,13082.4925816,118.7,17.182000000000002,9.546,0.192,0.05,0.552,0.094,0.02,0.198,0.295,0.025318,0.21,0.002,0.45899999999999996,0.201,0.6459999999999999,0.009000000000000001,0.397,0.002,0.003,0.857,0.0001,0.29600000000000004,0.7929999999999999,0.013999999999999999,0.539,0.083,3.9,52.0,0.3,17.9,0.09,2.2,23.8,4.9,56.5,0.6,10.3,0.17,2.2,25.2
5825,55.0,43.3833333,16.6666667,43.216666700000005,2.5921212000000002,0.4561,0.10989000000000002,0.159237,0.135629,0.09388980000000001,1568.0,9.8846255,8.5430052,12736.8,116.3,8.357999999999999,5.038,0.091,0.05,0.493,0.05,0.02,0.14300000000000002,0.247,0.024342,0.198,0.002,0.503,0.205,0.6629999999999999,0.009000000000000001,0.426,0.002,0.003,0.8759999999999999,0.0002,0.298,0.79,0.013999999999999999,0.536,0.083,4.3,48.3,0.6,27.5,0.12,2.3,20.7,5.1,55.9,0.5,9.6,0.08,2.5,22.7
5826,62.0,42.1833333,17.8166667,42.0,3.3389724000000003,0.44295,0.11877,0.13513499999999998,0.10468499999999999,0.09448669999999999,1546.0,10.575828199999998,7.9871186000000005,13578.2974743,118.1,9.577,3.927,0.10300000000000001,0.05,0.47600000000000003,0.05,0.02,0.105,0.21,0.025716000000000003,0.214,0.003,0.511,0.19899999999999998,0.6729999999999999,0.01,0.444,0.003,0.003,0.863,0.0006,0.297,0.78,0.013999999999999999,0.532,0.083,3.8,59.6,0.3,10.8,0.08,2.7,22.2,4.6,50.8,0.9,6.3,0.11,2.4,21.5
5827,51.0,40.716666700000005,17.35,40.55,3.0,0.40942,0.09879,0.119175,0.09767100000000001,0.0905461,1553.0,10.193636900000001,6.5949398,12982.132564799998,111.9,9.078,3.0410000000000004,0.051,0.05,0.439,0.064,0.02,0.10099999999999999,0.185,0.025932999999999998,0.17800000000000002,0.002,0.522,0.212,0.695,0.01,0.456,0.002,0.003,0.862,0.0007,0.298,0.795,0.012,0.5479999999999999,0.083,3.3,58.1,0.5,13.7,0.09,2.6,22.4,4.0,53.7,0.8,6.1,0.12,2.4,22.2
5828,59.0,41.85,19.85,41.6833333,2.2572696,0.478185,0.097125,0.150324,0.105752,0.09073710000000001,1562.0,10.0819355,9.4663272,12377.8337531,113.1,5.209,8.262,0.0,0.05,0.523,0.055,0.02,0.1,0.23399999999999999,0.024595,0.175,0.002,0.465,0.209,0.6679999999999999,0.008,0.445,0.002,0.003,0.8809999999999999,0.0001,0.292,0.795,0.013000000000000001,0.547,0.083,3.6,47.4,0.7,7.1,0.13,2.6,18.2,5.1,56.5,0.4,7.3,0.06,2.5,22.5
6696,25.0,44.1666667,27.633333299999997,43.85,4.9556629999999995,0.4302072,0.100672,0.091829,0.109301,0.0929247,1550.0,11.8506356,12.1706107,14345.717732199999,114.4,6.215,10.629000000000001,0.201,0.05,0.466,0.039,0.02,0.131,0.142,0.026258999999999998,0.17600000000000002,0.002,0.529,0.217,0.72,0.008,0.462,0.004,0.003,0.8540000000000001,0.0003,0.304,0.81,0.016,0.541,0.086,3.7,54.6,0.7,15.2,0.28,2.2,24.8,4.2,53.5,0.8,11.1,0.12,2.3,23.6
6697,27.0,42.8666667,24.4833333,42.7,2.7728599,0.45396949999999997,0.10582000000000001,0.152424,0.102524,0.09448789999999999,1561.0,12.3639344,17.2983182,12020.4220558,116.7,9.637,11.142999999999999,0.129,0.05,0.49200000000000005,0.042,0.02,0.095,0.239,0.026114,0.185,0.001,0.511,0.209,0.669,0.011000000000000001,0.467,0.003,0.002,0.848,0.0005,0.304,0.799,0.016,0.5429999999999999,0.084,3.8,55.9,0.7,12.3,0.15,2.3,24.4,5.9,56.9,0.6,9.8,0.13,2.4,23.5
6698,34.0,48.05,28.183333299999997,47.5666667,2.0,0.477865,0.0858,0.115146,0.066646,0.09296230000000001,1544.0,17.725465300000003,20.637788,11674.9852158,114.7,10.847000000000001,3.7319999999999998,0.161,0.29600000000000004,0.314,0.040999999999999995,0.02,0.055,0.18100000000000002,0.026439999999999998,0.15,0.002,0.439,0.22899999999999998,0.687,0.01,0.473,0.003,0.003,0.861,0.0003,0.305,0.794,0.013999999999999999,0.517,0.084,4.2,57.0,1.0,8.9,0.16,2.4,23.8,6.4,56.7,0.7,8.3,0.12,2.5,22.9
6699,41.0,43.033333299999995,23.15,42.8666667,3.0,0.4241108,0.093808,0.08468400000000001,0.099632,0.0923361,1560.0,10.9280504,9.9230769,12611.663067,113.8,13.484000000000002,1.935,0.128,0.05,0.46,0.05,0.02,0.11900000000000001,0.131,0.025932999999999998,0.16399999999999998,0.002,0.524,0.218,0.731,0.009000000000000001,0.462,0.003,0.003,0.853,0.0003,0.301,0.816,0.013000000000000001,0.5379999999999999,0.086,4.0,49.0,0.7,10.3,0.09,2.3,21.8,5.8,56.0,0.9,9.0,0.12,2.5,22.0
6700,50.0,41.05,22.2,40.7,3.7282415999999996,0.47249670000000005,0.097812,0.129603,0.112321,0.09375939999999999,1546.0,10.723348,9.507205599999999,13208.1081081,115.4,4.0569999999999995,9.016,0.13,0.05,0.507,0.051,0.02,0.12,0.20199999999999999,0.026223000000000003,0.171,0.001,0.506,0.217,0.69,0.008,0.457,0.003,0.003,0.846,0.0003,0.298,0.802,0.015,0.5479999999999999,0.085,3.5,47.8,0.9,9.9,0.16,2.4,20.3,4.3,56.3,1.0,7.9,0.15,2.3,24.8
6701,50.0,42.0166667,19.9833333,41.7,3.5666667000000003,0.543276,0.10868,0.154791,0.15956700000000001,0.0973875,1565.0,11.5958168,13.5237057,13613.3444537,119.4,8.932,8.272,0.152,0.05,0.5870000000000001,0.085,0.02,0.183,0.24,0.026945999999999998,0.19,0.002,0.46799999999999997,0.212,0.6609999999999999,0.009000000000000001,0.424,0.003,0.003,0.8690000000000001,0.0003,0.302,0.7929999999999999,0.016,0.544,0.085,4.0,54.3,0.8,10.4,0.1,2.3,23.2,4.4,53.3,1.0,9.9,0.23,2.2,24.1
6702,52.0,43.8666667,17.55,43.6833333,3.0,0.5761109000000001,0.141284,0.23917,0.194508,0.0937082,1617.0,16.05,19.9651899,11247.8632479,115.2,11.877,14.02,0.196,0.05,0.633,0.028999999999999998,0.02,0.20199999999999999,0.373,0.026042000000000003,0.247,0.001,0.414,0.17600000000000002,0.598,0.01,0.387,0.002,0.002,0.858,0.0003,0.294,0.8,0.016,0.5579999999999999,0.085,4.1,45.1,0.8,26.3,0.17,1.9,24.3,4.0,58.4,1.0,8.0,0.16,2.3,26.0
6703,29.0,40.85,12.35,40.5166667,3.0,0.5287251999999999,0.123552,0.20698899999999998,0.18778499999999998,0.09387419999999999,1606.0,15.182290799999999,18.9918838,13000.8097166,115.0,10.383,12.35,0.198,0.05,0.579,0.0,0.02,0.205,0.322,0.025897000000000003,0.21600000000000003,0.001,0.456,0.192,0.619,0.011000000000000001,0.39399999999999996,0.003,0.003,0.845,0.0003,0.299,0.8,0.019,0.562,0.085,3.9,48.7,1.7,18.3,0.33,1.9,26.0,3.6,54.3,1.0,8.7,0.23,2.2,25.1
6704,34.0,45.85,23.8,45.85,3.6590258,0.44209499999999996,0.0858,0.087309,0.098883,0.09310039999999999,1561.0,13.546358800000002,10.1342042,10956.302521,113.9,8.474,8.189,0.185,0.05,0.439,0.042,0.02,0.11699999999999999,0.135,0.026295,0.15,0.002,0.505,0.225,0.7190000000000001,0.009000000000000001,0.465,0.004,0.003,0.846,0.0004,0.298,0.79,0.015,0.522,0.084,3.9,57.5,0.5,9.6,0.1,2.5,23.2,3.7,57.7,0.7,8.6,0.1,2.5,23.1
6705,43.0,41.5166667,19.8333333,41.3333333,3.6169254,0.5112607,0.103532,0.10541600000000001,0.095376,0.094831,1559.0,12.626186800000001,13.941691,13217.142857100001,116.8,9.161,7.97,0.106,0.05,0.565,0.04,0.02,0.10400000000000001,0.16399999999999998,0.027199,0.18100000000000002,0.002,0.47200000000000003,0.213,0.71,0.009000000000000001,0.457,0.004,0.003,0.861,0.0006,0.301,0.794,0.015,0.536,0.085,3.5,50.0,0.6,9.3,0.12,2.4,21.0,5.8,56.9,0.9,9.4,0.15,2.4,24.1
6706,46.0,40.2,14.833333300000001,40.033333299999995,2.9140892999999997,0.5797346999999999,0.114972,0.168987,0.150497,0.0957414,1603.0,18.2799707,21.5737737,12434.1573034,117.7,13.842,12.339,0.261,0.05,0.645,0.042,0.02,0.163,0.263,0.026476,0.201,0.001,0.436,0.204,0.639,0.011000000000000001,0.40399999999999997,0.003,0.002,0.851,0.0007,0.299,0.785,0.021,0.525,0.084,4.1,50.5,1.3,15.7,0.25,2.0,25.4,6.3,55.5,0.7,10.0,0.1,2.5,22.3
6707,13.0,45.35,18.783333300000002,45.033333299999995,3.0,0.508143,0.10868,0.137285,0.138103,0.0938809,1600.0,16.1840614,14.530145800000001,11240.8163265,115.4,15.231,6.922000000000001,0.14800000000000002,0.05,0.5589999999999999,0.10800000000000001,0.02,0.157,0.213,0.02615,0.19,0.002,0.469,0.21,0.6729999999999999,0.009000000000000001,0.433,0.004,0.002,0.852,0.0003,0.302,0.795,0.016,0.5429999999999999,0.085,3.7,50.8,1.3,20.9,0.28,2.1,23.6,3.4,53.2,1.0,11.7,0.36,2.1,27.4
6708,17.0,42.8333333,17.45,42.8333333,3.3500324999999997,0.4748755,0.09437999999999999,0.099334,0.10276199999999999,0.0938048,1578.0,17.7363905,22.651177399999998,11876.217765000001,115.3,19.983,8.016,0.171,0.05,0.522,0.051,0.02,0.11800000000000001,0.154,0.026042000000000003,0.165,0.002,0.5,0.22,0.7,0.01,0.45399999999999996,0.003,0.003,0.858,0.0003,0.302,0.7859999999999999,0.015,0.539,0.085,3.7,53.2,0.5,16.6,0.18,2.1,24.8,4.4,53.3,0.6,11.8,0.15,2.2,23.7
6709,21.0,47.3666667,25.15,47.3666667,3.63879,0.42681220000000003,0.072072,0.067255,0.09993300000000001,0.09188339999999999,1539.0,23.2206844,27.5666458,12706.1630219,113.8,16.964000000000002,24.519000000000002,0.129,0.05,0.46799999999999997,0.061,0.02,0.127,0.103,0.024993,0.126,0.002,0.501,0.23800000000000002,0.733,0.01,0.46399999999999997,0.004,0.003,0.865,0.0003,0.297,0.8,0.016,0.52,0.085,3.3,48.9,0.6,10.1,0.14,2.4,20.5,5.4,55.8,1.0,8.8,0.14,2.3,23.8
6710,25.0,46.1833333,19.85,45.4833333,3.6267496,0.5196884,0.098384,0.166629,0.156307,0.0939207,1585.0,14.665803099999998,10.2775302,12559.1939547,115.9,9.435,8.97,0.147,0.05,0.574,0.028999999999999998,0.02,0.17300000000000001,0.259,0.025137,0.172,0.002,0.434,0.21100000000000002,0.6609999999999999,0.011000000000000001,0.42200000000000004,0.003,0.003,0.848,0.0003,0.293,0.805,0.015,0.5489999999999999,0.085,4.0,56.9,0.7,11.7,0.14,2.3,24.8,4.7,52.3,0.6,12.4,0.14,2.2,23.6
6711,32.0,52.5666667,34.216666700000005,52.4166667,3.8391357000000004,0.5259954000000001,0.084084,0.11530399999999999,0.11350199999999999,0.09450189999999999,1526.0,13.765503099999998,15.3150538,11831.0764735,116.1,11.173,14.243,0.17800000000000002,0.05,0.5710000000000001,0.031,0.02,0.128,0.179,0.026583999999999997,0.147,0.002,0.46399999999999997,0.226,0.693,0.009000000000000001,0.44,0.003,0.003,0.84,0.0007,0.295,0.792,0.016,0.536,0.084,4.1,48.5,0.5,9.4,0.11,2.4,20.2,4.7,57.7,1.0,8.7,0.16,2.3,25.0
6712,29.0,50.8666667,17.7333333,50.6833333,3.3509934,0.538087,0.1144,0.175148,0.19404200000000002,0.0956718,1610.0,11.934809699999999,15.7559772,12677.819548899999,116.4,9.581,13.839,0.22399999999999998,0.05,0.5770000000000001,0.06,0.02,0.228,0.271,0.026512,0.2,0.001,0.452,0.201,0.6509999999999999,0.008,0.392,0.003,0.003,0.8490000000000001,0.0006,0.299,0.804,0.015,0.535,0.085,4.9,53.5,1.4,7.7,0.17,2.2,24.8,4.9,56.2,1.0,9.0,0.14,2.4,23.8
6713,7.0,51.85,21.0166667,51.85,2.6372627,0.5132091,0.130416,0.20359100000000002,0.177849,0.0935248,1596.0,17.0654556,20.36639,12313.084853299999,114.6,16.179000000000002,16.361,0.15,0.05,0.542,0.0,0.02,0.191,0.317,0.025861000000000002,0.228,0.001,0.469,0.183,0.621,0.01,0.41200000000000003,0.002,0.003,0.853,0.0004,0.299,0.81,0.015,0.561,0.085,3.5,57.2,0.6,10.9,0.13,2.2,26.4,3.8,55.9,1.0,9.3,0.26,2.1,26.3
6714,13.0,48.2,19.9,48.033333299999995,3.0,0.5012234,0.12698399999999999,0.16615,0.161978,0.09323039999999999,1587.0,12.082162199999999,14.2336634,12319.5979899,113.2,11.175999999999998,9.584,0.222,0.05,0.546,0.032,0.02,0.182,0.258,0.026945999999999998,0.222,0.001,0.46799999999999997,0.187,0.655,0.011000000000000001,0.414,0.003,0.002,0.85,0.0003,0.3,0.797,0.015,0.546,0.085,3.9,51.3,0.8,16.8,0.39,2.0,25.5,3.4,55.3,0.8,10.5,0.15,2.1,26.5
6715,21.0,42.1833333,17.15,42.0166667,3.0,0.5117153,0.113828,0.15060199999999999,0.191306,0.09404080000000001,1597.0,12.3467269,15.216946300000002,11702.6239067,113.9,9.116,10.077,0.272,0.05,0.562,0.0,0.02,0.23399999999999999,0.23199999999999998,0.026657,0.19899999999999998,0.001,0.451,0.19899999999999998,0.6679999999999999,0.008,0.40299999999999997,0.003,0.003,0.861,0.0006,0.29600000000000004,0.8109999999999999,0.015,0.551,0.087,3.5,49.9,0.9,15.0,0.57,2.0,25.6,4.2,51.0,0.4,15.7,0.23,2.1,26.5
6772,11.0,64.7,32.65,64.3666667,3.7013888999999995,0.534935,0.13019,0.22281199999999998,0.20670999999999998,0.08965419999999999,1603.0,22.184585300000002,15.491525400000002,12994.1807044,110.3,44.135,2.285,0.503,0.05,0.584,0.0,0.02,0.23,0.34600000000000003,0.025065,0.235,0.001,0.397,0.162,0.565,0.01,0.376,0.002,0.003,0.846,0.0003,0.27699999999999997,0.794,0.013000000000000001,0.529,0.084,2.9,39.3,8.5,12.4,5.2,1.7,23.3,4.0,50.9,1.0,13.9,0.51,2.0,27.4
6773,30.0,51.35,28.0833333,51.1666667,4.0726479,0.56907,0.140716,0.22572199999999998,0.176223,0.09263160000000001,1555.0,21.306532100000002,21.380523699999998,13752.6409496,114.3,22.289,14.515,0.376,0.05,0.624,0.065,0.02,0.18100000000000002,0.35200000000000004,0.026042000000000003,0.254,0.002,0.40399999999999997,0.17300000000000001,0.574,0.009000000000000001,0.392,0.003,0.003,0.848,0.0003,0.294,0.79,0.015,0.545,0.086,3.3,48.4,1.1,14.8,1.7,1.8,27.2,3.5,50.0,0.4,7.3,0.12,2.1,24.3
6774,35.0,50.7,19.8833333,50.533333299999995,3.0,0.556535,0.137946,0.22766999999999998,0.200997,0.0939969,1602.0,18.4159664,23.822,12142.833193600001,116.5,21.915,11.911,0.262,0.05,0.609,0.049,0.02,0.21899999999999997,0.354,0.026837,0.249,0.002,0.431,0.175,0.591,0.009000000000000001,0.385,0.002,0.003,0.8490000000000001,0.0003,0.29,0.795,0.016,0.5489999999999999,0.085,3.3,48.1,1.4,15.1,0.97,1.8,27.3,3.4,56.1,0.4,7.9,0.11,2.0,28.0
6775,30.0,45.8666667,21.8166667,45.7,3.0553435,0.5701,0.130744,0.205008,0.19809200000000002,0.09287519999999999,1600.0,19.0051888,22.6165367,12788.3880825,115.8,20.552,8.054,0.34600000000000003,0.05,0.628,0.039,0.02,0.22399999999999998,0.318,0.027127,0.23600000000000002,0.002,0.408,0.17800000000000002,0.607,0.009000000000000001,0.376,0.003,0.003,0.862,0.0004,0.289,0.79,0.015,0.545,0.084,5.1,42.2,1.3,22.1,0.92,1.7,25.0,3.6,55.6,0.7,11.2,0.24,2.1,26.5
6776,32.0,45.216666700000005,18.3333333,45.05,3.2901316,0.57297,0.13960799999999998,0.22732600000000003,0.211115,0.09313930000000001,1590.0,19.2796813,17.835634699999996,12914.1818182,116.8,24.195999999999998,4.449,0.5429999999999999,0.05,0.629,0.032,0.02,0.235,0.353,0.026619999999999998,0.252,0.002,0.41200000000000003,0.175,0.585,0.009000000000000001,0.369,0.002,0.003,0.841,0.0004,0.292,0.7909999999999999,0.013000000000000001,0.534,0.081,3.3,46.5,1.0,17.9,0.9,1.7,27.1,3.1,53.0,0.9,11.0,0.26,2.0,28.6
6777,37.0,49.8833333,20.6833333,49.5666667,4.2913907,0.544255,0.11357,0.161404,0.141692,0.0888993,1563.0,16.099777300000003,16.3407407,13515.2296535,111.7,20.08,6.617999999999999,0.174,0.05,0.601,0.09300000000000001,0.02,0.154,0.251,0.025137,0.205,0.002,0.395,0.18600000000000003,0.637,0.009000000000000001,0.418,0.003,0.003,0.852,0.0003,0.289,0.7959999999999999,0.013000000000000001,0.546,0.084,3.7,49.2,1.1,16.2,0.67,1.9,25.9,4.1,54.7,0.6,14.5,0.29,2.1,25.5
6778,45.0,51.05,25.5,50.7333333,2.9015595000000003,0.5290100000000001,0.124096,0.139666,0.104575,0.0893334,1548.0,15.620058499999999,17.2275755,12797.6470588,112.1,20.766,6.178,0.087,0.05,0.581,0.049,0.02,0.105,0.218,0.025535,0.22399999999999998,0.002,0.43200000000000005,0.182,0.662,0.009000000000000001,0.43200000000000005,0.002,0.003,0.847,0.0003,0.29100000000000004,0.7879999999999999,0.013000000000000001,0.54,0.08199999999999999,2.9,48.8,0.5,9.3,0.15,2.2,22.2,3.9,54.2,0.2,4.4,0.09,2.4,23.0
6779,53.0,50.4,26.3,49.8833333,4.2281603,0.561495,0.134622,0.168934,0.14180299999999998,0.0920777,1544.0,17.4302232,13.928606,13044.8669202,115.7,16.917,9.603,0.086,0.05,0.618,0.06,0.02,0.151,0.263,0.026295,0.243,0.002,0.413,0.177,0.655,0.009000000000000001,0.419,0.002,0.003,0.8640000000000001,0.0003,0.28800000000000003,0.7979999999999999,0.013000000000000001,0.551,0.083,3.1,47.7,0.5,9.9,0.12,2.3,21.0,4.3,53.8,0.3,9.9,0.09,2.1,25.7
6781,53.0,43.6833333,17.5,43.6833333,3.7399125,0.60519,0.12742,0.204482,0.224115,0.0929035,1567.0,19.378838899999998,24.053281899999998,14276.571428600002,114.4,21.419,10.383,0.251,0.05,0.672,0.083,0.02,0.265,0.316,0.026801,0.23,0.002,0.375,0.183,0.615,0.008,0.36200000000000004,0.003,0.003,0.848,0.0003,0.287,0.799,0.013999999999999999,0.539,0.08199999999999999,3.4,48.7,1.0,15.0,0.95,1.9,25.1,3.8,55.1,0.3,10.0,0.12,2.1,26.6
6782,45.0,45.216666700000005,22.466666699999998,45.0666667,3.0,0.552355,0.134622,0.18692,0.134516,0.091083,1553.0,15.514358800000002,24.0766585,13163.501483700002,113.5,20.229,5.444,0.17,0.05,0.606,0.08,0.02,0.132,0.292,0.025861000000000002,0.243,0.002,0.41600000000000004,0.17300000000000001,0.624,0.009000000000000001,0.418,0.003,0.003,0.855,0.0003,0.289,0.7929999999999999,0.012,0.54,0.083,3.3,52.6,1.3,15.4,0.63,2.1,24.7,3.8,56.9,0.4,9.2,0.12,2.1,26.8
6783,33.0,47.533333299999995,15.683333300000001,47.3666667,2.5271936000000004,0.52789,0.11634000000000001,0.118316,0.170944,0.0917904,1610.0,11.1528046,20.4829452,12380.021254000001,113.1,9.61,15.145999999999999,0.16799999999999998,0.05,0.5820000000000001,0.095,0.02,0.218,0.18100000000000002,0.025969,0.21,0.002,0.431,0.19699999999999998,0.6829999999999999,0.01,0.40299999999999997,0.003,0.003,0.8490000000000001,0.0003,0.29600000000000004,0.8009999999999999,0.019,0.546,0.085,3.3,53.7,0.9,13.0,0.42,2.1,25.5,2.7,53.1,0.3,9.2,0.14,2.2,23.7
6784,43.0,74.7,33.55,74.7,3.5339367,0.9093,0.09639600000000001,0.092392,0.297984,0.0885916,1545.0,22.6529086,25.3705263,13867.064083500001,112.5,54.518,4.0169999999999995,0.098,0.449,0.713,0.113,0.02,0.428,0.134,0.025318,0.174,0.002,0.152,0.20800000000000002,0.693,0.006999999999999999,0.366,0.005,0.003,0.872,0.0006,0.3,0.83,0.013999999999999999,0.531,0.08800000000000001,3.0,51.9,1.5,9.5,1.2,2.1,24.3,3.8,45.5,1.0,12.5,0.62,2.0,24.0
6940,43.0,42.3833333,26.15,42.05,4.5470532,0.55575,0.14378,0.172004,0.122646,0.0922581,1562.0,12.4982754,14.1189274,14071.892925400001,113.7,13.085,4.973,0.207,0.05,0.609,0.083,0.02,0.11800000000000001,0.268,0.025751999999999997,0.26,0.002,0.428,0.171,0.645,0.01,0.429,0.002,0.003,0.83,0.0002,0.29,0.799,0.013999999999999999,0.5479999999999999,0.084,4.3,51.8,0.4,8.8,0.13,2.4,21.4,4.5,47.6,0.5,6.6,0.09,2.5,19.2
6941,46.0,47.0166667,20.216666699999998,46.55,3.6205689,0.5867600000000001,0.139356,0.175349,0.12936,0.0949818,1575.0,12.1483549,12.688334699999999,13892.497938999999,116.6,10.154,8.762,0.173,0.05,0.648,0.083,0.02,0.127,0.273,0.027163,0.252,0.002,0.433,0.179,0.6409999999999999,0.01,0.43,0.002,0.004,0.847,0.0003,0.297,0.8,0.017,0.541,0.086,4.7,56.4,0.4,11.5,0.22,2.4,23.2,4.3,46.0,0.4,6.0,0.1,2.1,22.8
6942,52.0,42.9833333,19.4833333,42.8333333,3.0,0.61287,0.141568,0.197678,0.181875,0.09577260000000001,1601.0,18.5205734,16.907514499999998,12638.494439700002,117.8,12.203,13.0,0.24600000000000002,0.05,0.679,0.05,0.02,0.19899999999999998,0.306,0.026801,0.256,0.002,0.40399999999999997,0.183,0.63,0.009000000000000001,0.39299999999999996,0.002,0.003,0.847,0.0004,0.301,0.795,0.018000000000000002,0.5429999999999999,0.08199999999999999,4.1,52.9,0.7,13.1,0.22,2.1,25.7,4.0,54.7,0.6,8.5,0.16,2.1,27.1
6943,35.0,59.7666667,32.0833333,59.6166667,3.6659184000000002,0.5230199999999999,0.129402,0.180133,0.12161400000000001,0.0922537,1557.0,13.7367217,11.804032300000001,12814.1298701,112.9,9.009,14.637,0.159,0.05,0.5710000000000001,0.073,0.02,0.113,0.281,0.026982,0.23399999999999999,0.002,0.447,0.188,0.645,0.01,0.445,0.002,0.004,0.845,0.0004,0.301,0.8059999999999999,0.019,0.541,0.084,5.5,54.1,0.9,24.1,0.14,2.9,18.5,6.3,53.1,1.0,21.8,0.11,2.7,19.6
6944,47.0,47.9333333,25.966666699999998,47.7666667,3.6328464,0.505495,0.098987,0.10584500000000001,0.073785,0.0902434,1543.0,13.661679399999999,13.557654699999999,13207.7021823,111.5,14.914000000000001,6.937,0.13699999999999998,0.05,0.5579999999999999,0.05,0.02,0.07,0.165,0.025427,0.179,0.002,0.452,0.209,0.7,0.009000000000000001,0.479,0.002,0.003,0.84,0.0003,0.295,0.8059999999999999,0.013999999999999999,0.5479999999999999,0.086,5.4,58.0,0.5,16.1,0.1,2.7,21.8,4.7,59.7,0.4,9.6,0.09,2.6,23.2
6945,39.0,50.85,27.233333299999998,50.5,3.0,0.60626,0.148204,0.186577,0.167901,0.0947765,1559.0,12.6487008,11.333333300000001,12835.7405141,116.4,13.116,7.14,0.257,0.05,0.67,0.039,0.02,0.182,0.289,0.027416000000000003,0.268,0.002,0.406,0.175,0.633,0.009000000000000001,0.406,0.002,0.003,0.8590000000000001,0.0004,0.3,0.795,0.016,0.54,0.08199999999999999,4.5,53.5,1.4,10.4,0.29,2.3,23.4,5.1,56.2,0.5,7.1,0.08,2.3,24.9
6946,47.0,49.1833333,24.6833333,48.8833333,3.0,0.58497,0.13603800000000002,0.18711,0.16481700000000002,0.09415280000000001,1581.0,15.7044144,12.0514463,12659.5543552,115.6,17.096,6.481,0.20199999999999999,0.05,0.6459999999999999,0.05,0.02,0.177,0.29,0.02615,0.24600000000000002,0.002,0.423,0.182,0.632,0.01,0.396,0.002,0.003,0.861,0.0004,0.29600000000000004,0.7979999999999999,0.013999999999999999,0.535,0.085,4.6,57.4,0.4,8.2,0.11,2.2,25.9,3.9,57.5,0.3,9.1,0.1,2.2,26.3
6947,49.0,45.05,27.316666700000003,44.9,3.4657407,0.601875,0.125531,0.208785,0.155178,0.09484160000000001,1541.0,18.4550742,12.930468699999999,14059.548505200002,116.5,17.276,7.356,0.268,0.05,0.6679999999999999,0.05,0.02,0.153,0.325,0.026874000000000002,0.22699999999999998,0.002,0.4,0.19399999999999998,0.625,0.009000000000000001,0.41600000000000004,0.002,0.003,0.845,0.0003,0.298,0.805,0.015,0.536,0.085,4.5,53.7,0.8,9.4,0.17,2.1,26.1,4.0,53.5,0.5,8.1,0.16,2.1,26.0
6948,51.0,48.0166667,28.133333299999997,47.7,3.0,0.49253,0.07963200000000001,0.12381600000000001,0.107046,0.0942862,1557.0,15.7536217,10.827368400000001,12062.5592417,114.1,17.399,5.143,0.15,0.05,0.545,0.05,0.02,0.114,0.192,0.02568,0.14400000000000002,0.002,0.465,0.228,0.6890000000000001,0.008,0.451,0.003,0.003,0.8640000000000001,0.0005,0.299,0.8059999999999999,0.013999999999999999,0.53,0.083,4.6,57.3,0.5,15.1,0.14,2.4,23.5,3.9,54.4,0.7,8.7,0.17,2.1,27.7
6949,28.0,49.3333333,18.7,49.0166667,2.4559057999999996,0.597755,0.110047,0.153694,0.13965,0.0913883,1615.0,18.8189117,15.601634900000002,12773.262032100001,112.4,23.44,6.362,0.192,0.05,0.6679999999999999,0.05,0.02,0.152,0.23800000000000002,0.026476,0.19899999999999998,0.002,0.396,0.198,0.662,0.008,0.42200000000000004,0.002,0.004,0.845,0.0006,0.29600000000000004,0.804,0.015,0.546,0.081,4.2,53.1,0.5,13.1,0.19,2.1,24.9,4.4,53.2,0.4,9.8,0.09,2.1,25.0
6950,37.0,49.7333333,26.9166667,49.5666667,3.0,0.584915,0.134379,0.1924,0.132675,0.0924383,1556.0,12.550201199999998,10.1492163,13062.5386997,114.1,13.860999999999999,5.396,0.213,0.05,0.6459999999999999,0.051,0.02,0.125,0.3,0.026619999999999998,0.243,0.002,0.4,0.185,0.631,0.008,0.425,0.002,0.003,0.855,0.0003,0.299,0.8009999999999999,0.013999999999999999,0.544,0.084,4.2,56.2,0.3,14.0,0.11,2.2,25.9,4.6,55.7,0.7,10.3,0.12,2.2,25.7
6951,30.0,50.033333299999995,25.5833333,50.033333299999995,3.0,0.603495,0.143227,0.122597,0.128667,0.0931568,1560.0,15.372310500000001,14.251304300000001,12746.5798046,115.7,18.814,7.284,0.1,0.05,0.67,0.05,0.02,0.14800000000000002,0.18899999999999997,0.026077999999999997,0.259,0.002,0.408,0.18,0.6920000000000001,0.009000000000000001,0.43700000000000006,0.002,0.004,0.8420000000000001,0.0004,0.299,0.8029999999999999,0.013999999999999999,0.5539999999999999,0.085,3.9,58.0,0.3,10.2,0.1,2.3,25.5,3.8,54.6,0.6,8.4,0.18,2.1,27.5
6952,42.0,46.6666667,24.9333333,46.1666667,3.0,0.62931,0.169218,0.198304,0.161385,0.0926993,1587.0,15.1582712,13.2110964,12515.775401100002,114.4,16.952,5.556,0.161,0.05,0.6940000000000001,0.05,0.02,0.16699999999999998,0.308,0.025897000000000003,0.306,0.002,0.39399999999999996,0.156,0.625,0.01,0.40399999999999997,0.002,0.003,0.855,0.0004,0.295,0.792,0.013999999999999999,0.545,0.081,4.3,53.9,0.8,9.6,0.17,2.2,24.6,4.5,53.0,0.2,9.3,0.06,2.1,25.9
6953,44.0,49.966666700000005,20.7666667,49.8,3.0,0.58544,0.14046199999999998,0.154307,0.13917000000000002,0.0932929,1553.0,12.581399699999999,9.3406542,14050.401284099999,115.6,14.880999999999998,4.442,0.174,0.05,0.647,0.049,0.02,0.151,0.239,0.025861000000000002,0.254,0.002,0.43200000000000005,0.182,0.664,0.008,0.419,0.002,0.003,0.868,0.0003,0.301,0.794,0.013999999999999999,0.5379999999999999,0.083,4.4,54.1,0.5,15.5,0.2,2.1,25.7,4.1,55.2,0.4,10.8,0.13,2.1,26.0
6955,13.0,51.8833333,30.066666700000003,51.4,3.151974,0.6164735,0.112259,0.122877,0.137781,0.0928939,1602.0,10.624412199999998,11.4722574,12981.1529933,114.7,11.799000000000001,6.5360000000000005,0.249,0.05,0.648,0.046,0.02,0.162,0.18899999999999997,0.02568,0.203,0.002,0.4,0.201,0.7090000000000001,0.01,0.442,0.002,0.003,0.865,0.0003,0.29600000000000004,0.7979999999999999,0.017,0.541,0.083,4.4,52.5,0.7,10.7,0.36,1.9,27.1,4.0,55.5,0.5,10.0,0.2,2.1,27.2
6956,20.0,49.7,21.533333300000002,49.533333299999995,2.0,0.5987379,0.10562300000000001,0.17256400000000002,0.140874,0.0937743,1595.0,15.660688,15.063892300000001,12814.551083600001,115.1,14.795,10.255999999999998,0.17,0.05,0.644,0.039,0.02,0.146,0.268,0.027018,0.191,0.003,0.774,0.29600000000000004,0.789,0.015,0.534,0.08199999999999999,0.003,0.845,0.0003,0.297,0.809,0.015,0.5539999999999999,0.083,4.8,54.5,0.6,10.4,0.14,2.1,25.5,5.4,58.2,0.3,7.4,0.09,2.3,24.8
6958,15.0,44.1833333,24.533333300000002,43.85,3.2633662999999995,0.59649,0.131614,0.163076,0.15897,0.09355110000000001,1579.0,18.4775288,14.833125,13739.673912999999,115.4,16.948,7.9110000000000005,0.207,0.05,0.662,0.051,0.02,0.17800000000000002,0.252,0.026512,0.23800000000000002,0.002,0.41600000000000004,0.183,0.657,0.011000000000000001,0.419,0.002,0.003,0.8490000000000001,0.0005,0.295,0.809,0.017,0.563,0.084,5.2,53.7,0.6,11.6,0.25,2.1,25.5,4.9,54.7,0.4,9.7,0.1,2.1,25.6
6959,17.0,52.5833333,35.7666667,51.75,3.0,0.54045,0.13825,0.15018199999999998,0.10706700000000001,0.0913655,1561.0,14.750769199999999,13.255950899999998,11051.630941299998,112.5,19.176,6.002000000000001,0.22899999999999998,0.05,0.5920000000000001,0.051,0.02,0.10300000000000001,0.23399999999999999,0.025897000000000003,0.25,0.002,0.426,0.18,0.654,0.011000000000000001,0.44299999999999995,0.002,0.003,0.87,0.0003,0.3,0.8,0.016,0.541,0.083,5.3,53.7,0.3,10.7,0.21,2.1,25.3,5.3,58.1,0.4,6.3,0.1,2.3,25.5
6960,28.0,48.033333299999995,28.7166667,48.033333299999995,3.4490168,0.5307850000000001,0.128849,0.095051,0.090237,0.0935897,1539.0,13.299784900000002,15.7274861,13144.2832269,115.6,15.460999999999999,7.0729999999999995,0.142,0.05,0.584,0.05,0.02,0.1,0.147,0.026402999999999996,0.233,0.002,0.45799999999999996,0.185,0.7140000000000001,0.01,0.45799999999999996,0.003,0.003,0.8440000000000001,0.0003,0.29600000000000004,0.8009999999999999,0.015,0.541,0.083,5.1,58.3,0.3,10.5,0.13,2.6,22.4,5.7,57.6,0.3,6.7,0.09,2.6,22.0
6962,22.0,68.0666667,31.383333299999997,67.75,3.1970202999999997,0.6106050000000001,0.133273,0.139188,0.11700899999999999,0.0929026,1587.0,10.647514900000001,10.3322134,11713.8608603,114.2,17.317,5.809,0.272,0.05,0.68,0.038,0.02,0.12300000000000001,0.21600000000000003,0.026619999999999998,0.24100000000000002,0.002,0.39899999999999997,0.187,0.6759999999999999,0.01,0.46299999999999997,0.002,0.003,0.845,0.0004,0.299,0.799,0.016,0.54,0.084,5.5,51.1,0.7,9.3,0.09,2.5,20.1,5.2,59.1,0.4,6.2,0.1,2.3,26.2
6963,50.0,49.3666667,28.35,49.05,3.0,0.57804,0.13050799999999999,0.147057,0.10751400000000001,0.09407760000000001,1549.0,12.9909006,9.7363128,12977.7777778,115.9,15.387,4.357,0.154,0.05,0.64,0.05,0.02,0.105,0.22899999999999998,0.026982,0.23600000000000002,0.002,0.41100000000000003,0.18899999999999997,0.6729999999999999,0.01,0.452,0.002,0.003,0.877,0.0006,0.299,0.802,0.016,0.5539999999999999,0.085,4.9,57.3,0.5,11.0,0.1,2.5,23.3,5.3,58.7,0.6,8.8,0.09,2.5,23.1
6964,55.0,44.2,19.5,43.7,3.0,0.58327,0.155946,0.138282,0.128385,0.09174960000000001,1592.0,13.850085199999999,8.3268293,13012.307692299999,113.5,13.55,3.983,0.12300000000000001,0.05,0.642,0.051,0.02,0.141,0.214,0.024993,0.282,0.002,0.41200000000000003,0.16699999999999998,0.6779999999999999,0.01,0.435,0.002,0.003,0.846,0.0003,0.302,0.8009999999999999,0.013999999999999999,0.546,0.084,5.0,53.0,0.5,13.7,0.17,2.2,24.1,5.2,52.4,0.4,13.5,0.15,2.2,24.4
6965,33.0,50.3833333,23.5166667,50.216666700000005,3.9574468,0.5884199999999999,0.112812,0.151668,0.11457,0.0952578,1570.0,15.005050199999998,9.309991900000002,13583.557760499998,117.0,15.350999999999999,6.367000000000001,0.209,0.05,0.6559999999999999,0.052000000000000005,0.02,0.114,0.23600000000000002,0.027344,0.204,0.002,0.402,0.204,0.672,0.009000000000000001,0.452,0.003,0.003,0.841,0.0003,0.299,0.804,0.015,0.54,0.085,4.7,47.7,0.5,9.5,0.15,2.2,21.3,4.4,57.7,0.4,7.9,0.16,2.1,27.2
6966,41.0,44.8833333,24.033333300000002,44.533333299999995,3.6090256000000003,0.5584600000000001,0.133826,0.152141,0.10953299999999999,0.09396950000000001,1555.0,13.7782422,14.4138462,13780.859916799998,116.1,12.454,8.328,0.17800000000000002,0.05,0.615,0.051,0.02,0.106,0.237,0.025716000000000003,0.242,0.002,0.441,0.184,0.669,0.009000000000000001,0.452,0.002,0.003,0.858,0.0003,0.29600000000000004,0.7979999999999999,0.013999999999999999,0.544,0.086,4.9,52.4,0.3,8.3,0.1,2.5,20.7,5.6,59.9,0.6,7.0,0.08,2.6,23.3
6967,46.0,46.8833333,24.85,46.5166667,3.0,0.6053350000000001,0.145439,0.22074499999999997,0.13581300000000002,0.0937985,1557.0,12.922412199999998,11.240607199999998,14057.142857100001,115.4,11.964,6.582000000000001,0.21,0.05,0.6679999999999999,0.051,0.02,0.11800000000000001,0.345,0.026764999999999997,0.263,0.002,0.40299999999999997,0.172,0.611,0.01,0.43700000000000006,0.002,0.003,0.868,0.0004,0.292,0.7979999999999999,0.016,0.536,0.085,4.6,54.4,0.5,12.1,0.13,2.3,23.9,4.0,54.0,0.6,9.0,0.19,2.1,26.9
6968,54.0,46.0166667,27.55,45.6833333,4.5644545999999995,0.6051300000000001,0.131614,0.178527,0.110205,0.09411839999999999,1532.0,13.450142800000002,19.3723858,14203.9927405,115.4,13.084000000000001,10.600999999999999,0.077,0.05,0.672,0.05,0.02,0.096,0.27899999999999997,0.026837,0.23800000000000002,0.002,0.409,0.19,0.653,0.009000000000000001,0.452,0.002,0.003,0.851,0.0003,0.301,0.8,0.015,0.5579999999999999,0.084,4.4,60.5,0.4,7.4,0.1,2.6,23.1,4.4,57.8,0.3,8.3,0.13,2.2,26.7
