Repository: comptech-winter-school/steel-alloying

# steel-alloying
Проект "Оптимизация процесса легирования стали" на Зимней Школе CompTech 2021

File: Gorodetskiy/second_popularity_steel.csv (part 10 of 10)
,t вып-обр,t обработка,t под током,t продувка,ПСН гр.,чист расход C,чист расход Cr,чист расход Mn,чист расход Si,чист расход V,температура первая,Ar (интенс.),N2 (интенс.),эл. энергия (интенс.),произв жидкая сталь,расход газ Ar,расход газ  N2,сыпуч известь РП,сыпуч кокс пыль УСТК,сыпуч  кокс. мелочь КМ1,сыпуч  шпат плав.,ферспл CaC2,ферспл  Mn5Si65Al0.5,ферспл SiMn18,ферспл  ферванит,ферспл  фх850А,химсталь первый Al_1,химсталь первый C_1,химсталь первый Cr_1,химсталь первый Mn_1,химсталь первый N_1,химсталь первый Si_1,химсталь первый V_1,химсталь последний Al,химсталь последний C,химсталь последний Ca,химсталь последний Cr,химсталь последний Mn,химсталь последний N,химсталь последний Si,химсталь последний V,химшлак первый Al2O3_1,химшлак первый CaO_1,химшлак первый FeO_1,химшлак первый MgO_1,химшлак первый MnO_1,химшлак первый R_1,химшлак первый SiO2_1,химшлак последний Al2O3,химшлак последний CaO,химшлак последний FeO,химшлак последний MgO,химшлак последний MnO,химшлак последний R,химшлак последний SiO2
6969,43.0,45.3833333,24.8333333,44.3833333,3.0,0.581285,0.111153,0.139228,0.11831099999999999,0.0919479,1571.0,16.246502800000002,9.332258099999999,13324.832214799999,113.2,14.324000000000002,5.7860000000000005,0.247,0.05,0.648,0.05,0.02,0.125,0.21600000000000003,0.025897000000000003,0.201,0.002,0.40399999999999997,0.2,0.6729999999999999,0.01,0.441,0.002,0.003,0.841,0.0004,0.297,0.8029999999999999,0.016,0.529,0.085,5.2,57.4,0.4,8.7,0.1,2.4,24.2,5.3,58.0,0.5,10.5,0.11,2.5,22.9
6970,49.0,44.3833333,23.7,44.216666700000005,3.2309919999999996,0.57198,0.12719,0.151275,0.12221099999999999,0.0960707,1562.0,11.8949309,19.171132500000002,12972.1518987,118.5,8.604000000000001,14.389000000000001,0.177,0.05,0.633,0.05,0.02,0.126,0.235,0.026042000000000003,0.23,0.002,0.42100000000000004,0.191,0.6729999999999999,0.009000000000000001,0.45,0.002,0.004,0.868,0.0006,0.29600000000000004,0.804,0.019,0.54,0.085,4.7,52.3,0.4,8.3,0.09,2.5,20.9,3.8,55.1,0.7,8.6,0.2,2.0,27.8
6971,52.0,46.533333299999995,21.8666667,46.3666667,3.1978022,0.54052,0.131614,0.16070399999999999,0.163494,0.0935985,1564.0,15.9746141,18.276119899999998,13110.3658537,115.1,10.347999999999999,15.753,0.16899999999999998,0.05,0.593,0.057999999999999996,0.02,0.18600000000000003,0.248,0.025788,0.23800000000000002,0.002,0.434,0.185,0.667,0.011000000000000001,0.401,0.002,0.003,0.856,0.0003,0.299,0.807,0.02,0.539,0.085,5.2,56.7,0.2,10.1,0.08,2.2,25.7,5.3,53.5,0.4,6.6,0.07,2.4,22.6
6972,54.0,46.1833333,24.35,45.7,3.8813776,0.609075,0.148757,0.194372,0.115131,0.095216,1546.0,17.267222,14.789861800000002,13852.9774127,116.0,13.243,10.698,0.21,0.05,0.6729999999999999,0.045,0.02,0.09699999999999999,0.304,0.026583999999999997,0.26899999999999996,0.002,0.38799999999999996,0.177,0.637,0.009000000000000001,0.45299999999999996,0.002,0.003,0.852,0.0005,0.3,0.8029999999999999,0.017,0.5379999999999999,0.085,5.1,48.0,0.5,11.2,0.16,2.1,22.8,4.4,43.4,0.7,7.5,0.1,2.2,19.5
6991,30.0,44.2,30.316666700000003,44.033333299999995,4.2998197,0.25303000000000003,0.111706,0.10355299999999999,0.080913,0.0917303,1533.0,7.4962406,14.333519199999998,14350.522265000001,113.1,4.985,11.427,0.06,0.05,0.244,0.055,0.02,0.08199999999999999,0.161,0.026439999999999998,0.20199999999999999,0.003,0.6859999999999999,0.19899999999999998,0.715,0.009000000000000001,0.478,0.003,0.004,0.847,0.0007,0.294,0.802,0.016,0.5529999999999999,0.086,4.5,62.0,0.4,7.8,0.09,2.7,23.2,5.0,62.6,0.7,3.9,0.1,2.8,22.6
6992,31.0,40.8666667,19.8166667,40.533333299999995,3.0,0.5427545,0.120554,0.144232,0.117726,0.09262619999999999,1593.0,18.595945899999997,17.332563,12486.4592094,113.6,15.29,9.167,0.052000000000000005,0.05,0.588,0.05,0.02,0.122,0.22399999999999998,0.026439999999999998,0.218,0.002,0.444,0.193,0.684,0.012,0.44799999999999995,0.002,0.003,0.857,0.0003,0.295,0.81,0.017,0.539,0.085,4.9,60.2,0.6,8.1,0.11,2.6,22.9,5.1,54.4,0.7,11.6,0.15,2.3,23.2
6993,37.0,51.05,27.183333299999997,51.05,3.21875,0.566684,0.13825,0.152354,0.09603300000000001,0.093192,1525.0,18.114109399999997,21.4092715,13168.3629675,116.4,17.938,17.96,0.0,0.05,0.615,0.07,0.02,0.085,0.23800000000000002,0.02615,0.25,0.002,0.425,0.177,0.6629999999999999,0.01,0.456,0.002,0.003,0.873,0.0004,0.29100000000000004,0.785,0.019,0.541,0.084,5.0,62.8,0.3,5.7,0.06,2.8,22.6,5.5,58.6,0.9,5.2,0.15,2.3,25.1
6994,57.0,46.3833333,24.966666699999998,46.2,4.1863765,0.5910181,0.134379,0.159431,0.142491,0.093481,1549.0,15.007715099999999,18.35,13715.0867824,117.0,12.644,13.212,0.136,0.05,0.643,0.057,0.02,0.154,0.247,0.024233,0.243,0.002,0.41700000000000004,0.185,0.6729999999999999,0.01,0.433,0.002,0.003,0.883,0.0004,0.297,0.804,0.018000000000000002,0.532,0.083,5.0,58.3,0.4,7.8,0.12,2.4,24.3,5.0,62.4,0.3,5.2,0.06,2.7,22.9
6995,37.0,41.1833333,20.7,41.0166667,3.0,0.5801881,0.102305,0.126315,0.127089,0.092278,1580.0,13.1901437,14.882191800000001,12698.550724600002,112.6,10.706,8.148,0.08800000000000001,0.05,0.637,0.05,0.02,0.14400000000000002,0.195,0.024413999999999998,0.185,0.002,0.415,0.213,0.69,0.009000000000000001,0.43799999999999994,0.002,0.004,0.838,0.0004,0.3,0.8059999999999999,0.016,0.5479999999999999,0.085,5.0,56.5,1.0,8.9,0.11,2.5,23.0,5.0,57.6,1.0,4.6,0.17,2.3,25.6
6996,42.0,46.85,24.4,46.35,3.0,0.56186,0.131614,0.168726,0.138546,0.0908317,1565.0,14.0810237,10.7467606,12990.9836066,114.30000009999999,16.201,4.239,0.228,0.05,0.619,0.04,0.02,0.14400000000000002,0.262,0.022823,0.23800000000000002,0.002,0.418,0.182,0.639,0.012,0.424,0.002,0.004,0.845,0.0005,0.29100000000000004,0.794,0.017,0.534,0.083,4.9,53.3,0.5,11.7,0.15,2.3,23.6,5.4,53.4,0.5,12.2,0.17,2.2,24.1
6997,48.0,43.033333299999995,21.5,42.716666700000005,3.0,0.529485,0.118895,0.077374,0.107412,0.0934694,1543.0,17.186714499999997,11.0441704,12990.6976744,115.1,15.955,5.473,0.077,0.05,0.585,0.038,0.02,0.134,0.11800000000000001,0.024306,0.215,0.002,0.45,0.192,0.723,0.011000000000000001,0.46399999999999997,0.003,0.004,0.84,0.0003,0.295,0.79,0.015,0.562,0.086,4.3,45.6,0.4,11.3,0.12,2.4,19.1,5.6,55.0,0.6,9.4,0.11,2.3,24.0
6998,47.0,52.2,24.2666667,51.8666667,3.0,0.556625,0.116683,0.126408,0.10968299999999999,0.0939285,1536.0,12.7252468,9.78912,12775.549450499999,114.4,15.037,3.3989999999999996,0.154,0.05,0.617,0.039,0.02,0.11699999999999999,0.196,0.024631,0.21100000000000002,0.002,0.431,0.196,0.675,0.01,0.449,0.002,0.003,0.855,0.0003,0.295,0.787,0.013999999999999999,0.534,0.087,4.9,56.5,0.8,11.8,0.17,2.3,24.6,5.4,53.0,0.8,11.3,0.15,2.3,22.9
6999,28.0,43.533333299999995,25.15,43.1833333,3.0,0.578225,0.118895,0.133378,0.132225,0.0926431,1561.0,14.988076800000002,12.969807000000001,11782.9025845,113.5,12.360999999999999,6.348,0.256,0.05,0.643,0.027000000000000003,0.02,0.149,0.20600000000000002,0.023003,0.215,0.002,0.41600000000000004,0.195,0.67,0.009000000000000001,0.439,0.002,0.003,0.867,0.0003,0.297,0.787,0.013999999999999999,0.551,0.085,4.6,50.2,0.7,16.5,0.24,2.2,22.4,4.9,56.0,0.6,8.2,0.17,2.1,26.3
7000,18.0,46.3666667,20.8666667,46.2,3.0,0.59642,0.141568,0.163389,0.148725,0.09292339999999999,1568.0,13.9656836,13.753176000000002,12858.7859425,114.2,8.682,12.63,0.155,0.05,0.66,0.039,0.02,0.162,0.253,0.024776,0.256,0.002,0.40399999999999997,0.17600000000000002,0.65,0.01,0.433,0.003,0.003,0.848,0.0003,0.29600000000000004,0.7929999999999999,0.016,0.58,0.085,5.0,51.1,0.6,16.4,0.18,2.2,23.2,4.5,43.7,0.4,7.8,0.06,2.2,20.1
7001,23.0,40.6833333,21.8333333,40.3833333,3.0,0.5808800000000001,0.11723599999999999,0.14773,0.10898699999999999,0.0938841,1566.0,17.261331600000002,14.1240418,13056.1832061,114.7,14.979000000000001,6.756,0.156,0.05,0.6459999999999999,0.039,0.02,0.107,0.23,0.024595,0.212,0.002,0.42200000000000004,0.19699999999999998,0.657,0.011000000000000001,0.449,0.002,0.003,0.836,0.0003,0.295,0.804,0.016,0.562,0.083,5.5,53.3,0.5,11.2,0.15,2.2,23.9,6.1,55.6,0.7,8.9,0.08,2.2,24.8
7002,21.0,43.85,27.016666700000002,43.5,3.0,0.55697,0.144886,0.127567,0.086109,0.09172639999999999,1548.0,15.9010932,20.2702467,12594.4478717,116.2,16.97,7.7589999999999995,0.08800000000000001,0.05,0.612,0.051,0.02,0.08,0.19899999999999998,0.02521,0.262,0.001,0.445,0.177,0.688,0.01,0.461,0.002,0.003,0.856,0.0003,0.298,0.8009999999999999,0.016,0.54,0.081,5.5,56.9,0.5,9.6,0.09,2.3,24.5,6.6,57.2,0.5,8.7,0.06,2.5,23.3
7003,22.0,43.6833333,19.716666699999998,43.6833333,3.0,0.63263,0.142674,0.22766199999999998,0.177063,0.09355089999999999,1558.0,21.4634223,22.8925638,12978.8672866,114.8,22.787,11.459000000000001,0.31,0.05,0.7020000000000001,0.038,0.02,0.179,0.354,0.023763,0.258,0.002,0.396,0.174,0.589,0.011000000000000001,0.392,0.002,0.003,0.8690000000000001,0.0005,0.295,0.789,0.017,0.547,0.08,5.0,50.5,0.9,12.5,0.41,2.0,25.0,5.0,54.7,0.6,9.8,0.16,2.1,25.7
7004,38.0,43.0166667,23.0,42.6666667,3.0,0.6128509,0.134932,0.212247,0.141381,0.09304989999999999,1572.0,14.0368159,16.8399467,12853.0434783,114.7,14.107000000000001,7.026,0.314,0.05,0.659,0.027999999999999997,0.02,0.132,0.32899999999999996,0.023872,0.244,0.002,0.389,0.179,0.601,0.009000000000000001,0.42700000000000005,0.002,0.003,0.847,0.0004,0.294,0.795,0.015,0.5539999999999999,0.086,4.4,50.4,0.6,14.3,0.53,2.0,25.2,5.1,55.5,0.4,14.0,0.17,2.2,25.2
7005,44.0,42.35,22.8,42.35,4.0061038,0.553805,0.091245,0.13604000000000002,0.10233300000000001,0.09069769999999999,1521.0,23.9956546,21.963898899999997,13963.1578947,115.5,23.929000000000002,10.14,0.158,0.05,0.618,0.055,0.02,0.10300000000000001,0.21,0.024306,0.165,0.002,0.41100000000000003,0.218,0.6679999999999999,0.008,0.446,0.003,0.003,0.8340000000000001,0.0003,0.295,0.79,0.013999999999999999,0.542,0.083,4.8,53.5,0.6,12.2,0.17,2.3,23.5,7.5,50.0,0.6,8.1,0.09,2.3,22.1
7006,40.0,47.5166667,25.35,47.35,3.0,0.60775,0.111706,0.154582,0.10850699999999999,0.0935425,1554.0,17.020060100000002,13.496348900000001,13254.4378698,115.1,17.299,7.393,0.16699999999999998,0.05,0.68,0.048,0.02,0.105,0.239,0.024342,0.20199999999999999,0.002,0.41,0.201,0.652,0.01,0.44799999999999995,0.002,0.004,0.858,0.0003,0.294,0.7959999999999999,0.016,0.5589999999999999,0.086,5.0,47.2,0.3,7.3,0.1,2.4,19.8,5.9,60.5,0.7,5.5,0.08,2.5,23.9
7007,41.0,41.55,22.7,41.216666700000005,3.0,0.562175,0.097929,0.086516,0.097041,0.0935565,1530.0,17.4003654,16.596389900000002,12980.6167401,114.8,15.873,7.662000000000001,0.134,0.05,0.629,0.039,0.02,0.115,0.132,0.023908000000000002,0.177,0.002,0.429,0.213,0.713,0.009000000000000001,0.451,0.002,0.003,0.877,0.0005,0.295,0.7909999999999999,0.015,0.54,0.085,5.0,52.7,0.4,13.7,0.28,2.3,23.1,5.5,53.8,0.4,11.5,0.08,2.3,23.3
7008,42.0,44.2,22.05,44.2,3.0,0.552565,0.08062000000000001,0.09955599999999999,0.10951500000000002,0.09393910000000001,1533.0,22.189453399999998,23.6236912,13140.1360544,115.4,25.598000000000003,12.409,0.0,0.05,0.62,0.039,0.02,0.129,0.152,0.024125,0.145,0.002,0.402,0.22899999999999998,0.7,0.009000000000000001,0.44,0.003,0.004,0.861,0.0003,0.295,0.789,0.013999999999999999,0.55,0.085,5.6,56.7,0.4,11.9,0.11,2.3,24.3,6.0,55.4,0.5,6.9,0.08,2.4,23.0
7027,17.0,43.0666667,24.1666667,42.5666667,3.7607897000000006,0.533675,0.11286800000000001,0.11420799999999999,0.108168,0.0929689,1587.0,14.3338419,12.7893885,13235.5862069,113.8,11.482999999999999,7.901,0.125,0.05,0.59,0.05,0.02,0.12,0.17600000000000002,0.024269,0.203,0.002,0.441,0.198,0.688,0.009000000000000001,0.45799999999999996,0.003,0.004,0.858,0.0005,0.295,0.792,0.016,0.5479999999999999,0.086,4.7,53.6,0.4,12.6,0.13,2.4,22.8,4.0,49.7,0.5,9.7,0.13,2.3,21.5
7028,23.0,49.8833333,25.6,49.55,3.9939832,0.5766100000000001,0.13344,0.169764,0.150781,0.0934844,1567.0,16.2016416,15.890769199999998,14210.15625,116.3,19.739,6.886,0.166,0.05,0.637,0.086,0.02,0.163,0.262,0.023727,0.24,0.002,0.40700000000000003,0.183,0.63,0.01,0.418,0.003,0.004,0.848,0.0005,0.293,0.79,0.013999999999999999,0.5379999999999999,0.084,4.9,51.1,0.7,13.6,0.56,2.2,23.3,6.8,54.7,0.8,6.4,0.17,2.2,24.7
7029,27.0,49.2,25.7,48.7,3.9075209,0.562775,0.12398800000000001,0.161676,0.13108,0.0916717,1558.0,9.392667300000001,7.83,13440.4669261,114.9,11.386,3.219,0.15,0.05,0.622,0.049,0.02,0.136,0.25,0.023148,0.223,0.002,0.415,0.191,0.652,0.01,0.452,0.003,0.003,0.866,0.0004,0.294,0.794,0.013999999999999999,0.5479999999999999,0.083,5.5,54.6,1.0,12.0,0.22,2.3,24.0,5.5,55.1,1.0,10.9,0.19,2.2,24.8
7030,48.0,48.8666667,24.8166667,48.533333299999995,4.5362269,0.60502,0.132328,0.20278,0.15296700000000002,0.09250689999999999,1552.0,11.9115427,8.5435407,14250.100738799998,115.9,14.992,2.9760000000000004,0.16899999999999998,0.05,0.6709999999999999,0.038,0.02,0.153,0.314,0.023872,0.23800000000000002,0.002,0.39399999999999996,0.18600000000000003,0.623,0.01,0.42100000000000004,0.003,0.003,0.856,0.0005,0.295,0.794,0.013999999999999999,0.544,0.083,5.5,51.4,0.8,14.4,0.23,2.1,24.4,5.1,56.2,0.6,9.3,0.18,2.2,25.7
7031,53.0,44.9,22.5166667,44.5666667,3.6050781,0.55866,0.1112,0.14420999999999998,0.116719,0.091527,1555.0,8.4880061,8.514,13848.408586200001,113.0,9.259,3.3110000000000004,0.091,0.05,0.62,0.05,0.02,0.121,0.223,0.023148,0.2,0.002,0.413,0.20199999999999999,0.6609999999999999,0.009000000000000001,0.436,0.003,0.004,0.836,0.0004,0.297,0.789,0.015,0.54,0.085,4.4,50.2,0.4,9.4,0.12,2.3,21.9,4.2,50.5,0.4,10.5,0.13,2.4,21.4
7032,62.0,42.3666667,22.6666667,42.0833333,2.7360703999999996,0.57085,0.13344,0.192028,0.12800899999999998,0.0913742,1572.0,16.1713071,15.2930016,12295.588235299998,114.0,16.908,5.462999999999999,0.142,0.05,0.629,0.049,0.02,0.11900000000000001,0.298,0.024125,0.24,0.002,0.41,0.18,0.627,0.011000000000000001,0.43,0.002,0.003,0.853,0.0003,0.293,0.799,0.015,0.5529999999999999,0.085,4.9,52.5,0.3,12.8,0.14,2.2,23.6,4.8,54.9,0.4,13.9,0.13,2.4,23.4
7033,26.0,46.3666667,17.6666667,46.3666667,3.0,0.604825,0.117316,0.166046,0.128326,0.0937077,1588.0,21.7775256,21.1336032,13065.2830189,116.4,27.724,10.15,0.0,0.05,0.675,0.083,0.02,0.13,0.257,0.025535,0.21100000000000002,0.002,0.389,0.2,0.649,0.01,0.44,0.002,0.004,0.86,0.0004,0.298,0.797,0.016,0.546,0.083,4.8,56.0,0.5,11.4,0.18,2.6,21.8,5.3,56.1,0.3,9.9,0.12,2.5,22.9
7034,27.0,52.2,29.866666700000003,51.8666667,4.1156788,0.5879800000000001,0.15012,0.192396,0.143074,0.0938025,1523.0,10.818638,9.0030457,13584.375,117.0,15.092,2.9560000000000004,0.09,0.05,0.647,0.037000000000000005,0.02,0.142,0.298,0.023546,0.27,0.002,0.40399999999999997,0.171,0.618,0.009000000000000001,0.434,0.002,0.003,0.86,0.0007,0.29600000000000004,0.779,0.013999999999999999,0.536,0.084,5.2,57.6,0.4,9.9,0.19,2.6,22.1,4.7,52.8,0.8,9.7,0.24,2.3,22.9
7035,38.0,42.0,21.1666667,41.8333333,3.4310216000000002,0.5339550000000001,0.10730799999999999,0.12478399999999999,0.125921,0.09191339999999999,1556.0,12.2735683,12.8771654,13198.1102362,115.1,9.287,8.177,0.07,0.05,0.591,0.051,0.02,0.14300000000000002,0.192,0.022497000000000003,0.193,0.002,0.43700000000000006,0.21,0.69,0.009000000000000001,0.439,0.003,0.003,0.843,0.0003,0.299,0.8,0.013999999999999999,0.552,0.083,5.4,61.0,0.4,10.8,0.21,2.6,23.5,5.9,56.9,0.6,10.1,0.14,2.4,23.6
7036,41.0,42.3333333,23.2,42.1666667,3.3806282999999997,0.53708,0.10564000000000001,0.128626,0.101552,0.0921946,1552.0,10.0156347,11.1591276,13388.7931034,114.4,7.189,7.675,0.08900000000000001,0.05,0.595,0.031,0.02,0.10400000000000001,0.19899999999999998,0.023076,0.19,0.002,0.43200000000000005,0.212,0.675,0.009000000000000001,0.442,0.003,0.004,0.8540000000000001,0.0003,0.301,0.792,0.015,0.5529999999999999,0.085,5.6,57.2,0.3,9.5,0.1,2.6,22.2,7.0,60.6,0.4,6.2,0.06,2.7,22.8
7037,36.0,46.533333299999995,16.1833333,46.3833333,3.0,0.555875,0.122876,0.156558,0.155113,0.09202410000000001,1576.0,17.7615538,21.443787,12053.141091700001,112.0,19.814,9.06,0.237,0.139,0.537,0.04,0.02,0.175,0.24100000000000002,0.0052439999999999995,0.221,0.002,0.40399999999999997,0.188,0.659,0.01,0.41700000000000004,0.002,0.003,0.836,0.0004,0.293,0.797,0.016,0.556,0.08199999999999999,5.1,53.5,0.2,12.2,0.1,2.2,24.5,4.9,53.0,0.5,11.1,0.25,2.4,22.3
