Repository: comptech-winter-school/steel-alloying

# steel-alloying
Проект "Оптимизация процесса легирования стали" на Зимней Школе CompTech 2021

File: data_frames/evraz_data_prprocessed_Anvar.csv (part 2 of 45)
;МАРКА;ПРОФИЛЬ;t вып-обр;t обработка;t под током;t продувка;ПСН гр.;чист расход C;чист расход Cr;чист расход Mn;чист расход Si;чист расход V;температура первая;температура последняя;Ar (интенс.);эл. энергия (интенс.);произв жидкая сталь;произв количество обработок;расход газ Ar;сыпуч известь РП;сыпуч кокс пыль УСТК;сыпуч  кокс. мелочь КМ1;сыпуч  шпат плав.;ферспл CaC2;ферспл  FeV-80;ферспл  Mn5Si65Al0.5;ферспл SiMn18;ферспл  фх850А;эл. энергия;химсталь первый Al_1;химсталь первый C_1;химсталь первый Cr_1;химсталь первый Cu_1;химсталь первый Mn_1;химсталь первый Mo_1;химсталь первый N_1;химсталь первый Ni_1;химсталь первый P_1;химсталь первый S_1;химсталь первый Si_1;химсталь первый Ti_1;химсталь первый V_1;химсталь последний Al;химсталь последний C;химсталь последний Ca;химсталь последний Cr;химсталь последний Cu;химсталь последний Mn;химсталь последний Mo;химсталь последний N;химсталь последний Ni;химсталь последний P;химсталь последний S;химсталь последний Si;химсталь последний Ti;химсталь последний V;химшлак первый Al2O3_1;химшлак первый CaO_1;химшлак первый FeO_1;химшлак первый MgO_1;химшлак первый MnO_1;химшлак первый R_1;химшлак первый SiO2_1;химшлак последний Al2O3;химшлак последний CaO;химшлак последний FeO;химшлак последний MgO;химшлак последний MnO;химшлак последний R;химшлак последний SiO2
117;Э76ХФ;Р65;27,0;52,5166667;20,9833333;52,5166667;2,99082745;0,428555;0,114595;0,14594300000000002;0,134225;0,03894980000000001;1555,0;1585,0;13,790734;12661,477363;111,9;1,0;24,061;0,08;0,05;0,45899999999999996;0,038;0,02;0,049117;0,14800000000000002;0,217;0,205;4428,0;0,002;0,43799999999999994;0,322;0,12;0,655;0,006999999999999999;0,01;0,079;0,008;0,025;0,457;0,001;0,002;0,003;0,768;0,0002;0,419;0,11800000000000001;0,7829999999999999;0,006;0,012;0,079;0,008;0,016;0,557;0,002;0,036000000000000004;4,5;48,2;0,5;10,7;0,13;2,1;22,4;4,9;55,5;0,4;12,4;0,14;2,3;25,5
118;Э76ХФ;Р65;37,0;47,1833333;15,666666699999999;47,1833333;2,99082745;0,416555;0,070993;0,048188;0,096005;0,038892699999999995;1570,0;1589,0;10,4689434;12944,6808511;114,6;1,0;16,349;0,081;0,05;0,456;0,038;0,02;0,049045;0,127;0,07;0,127;3380,0;0,002;0,45399999999999996;0,358;0,129;0,74;0,009000000000000001;0,009000000000000001;0,078;0,012;0,022000000000000002;0,486;0,002;0,002;0,003;0,768;0,0002;0,41700000000000004;0,128;0,778;0,009000000000000001;0,01;0,078;0,013000000000000001;0,016;0,565;0,003;0,036000000000000004;5,6;57,4;0,6;12,0;0,14;2,6;22,0;6,8;55,9;0,5;8,5;0,09;2,7;21,0
119;Э76ХФ;Р65;31,0;44,533333299999995;17,0166667;44,533333299999995;2,7884371;0,44623500000000005;0,089999;0,10402;0,11651500000000001;0,039294699999999995;1579,0;1593,0;12,0300898;13811,165524000002;116,2;1,0;17,858;0,13;0,05;0,48700000000000004;0,081;0,02;0,049552;0,13699999999999998;0,154;0,161;3917,0;0,002;0,447;0,342;0,127;0,6970000000000001;0,009000000000000001;0,011000000000000001;0,078;0,011000000000000001;0,022000000000000002;0,48;0,002;0,003;0,003;0,772;0,0003;0,42200000000000004;0,125;0,7909999999999999;0,008;0,013000000000000001;0,07400000000000001;0,013000000000000001;0,016;0,5660000000000001;0,003;0,037000000000000005;4,4;57,1;0,3;10,6;0,14;2,2;25,5;5,1;55,3;0,4;12,9;0,12;2,2;24,9
120;Э76ХФ;Р65;32,0;45,3833333;17,216666699999998;45,3833333;2,0;0,45338999999999996;0,08943999999999999;0,115604;0,10286;0,042936199999999994;1581,0;1582,0;7,701726;13364,9564376;116,3;1,0;11,651;0,079;0,282;0,295;0,08;0,02;0,054144000000000005;0,11199999999999999;0,172;0,16;3835,0;0,001;0,402;0,342;0,128;0,684;0,008;0,01;0,079;0,01;0,025;0,47600000000000003;0,002;0,002;0,003;0,773;0,0003;0,41600000000000004;0,127;0,7859999999999999;0,006999999999999999;0,012;0,079;0,011000000000000001;0,019;0,569;0,003;0,036000000000000004;4,9;50,8;0,7;11,1;0,18;2,3;21,7;4,9;56,3;0,5;12,9;0,13;2,2;25,9
123;Э90ХАФ;Р65;60,0;45,8333333;26,0;44,7;3,8709917999999996;0,57439;0,08720399999999999;0,12342;0,09819;0,0906184;1553,0;1588,0;14,028421100000001;12360,0;110,0;1,0;13,327;0,135;0,05;0,645;0,057;0,02;0,10008;0,102;0,184;0,156;5356,0;0,001;0,39899999999999997;0,212;0,08800000000000001;0,6859999999999999;0,006999999999999999;0,01;0,054000000000000006;0,009000000000000001;0,019;0,455;0,001;0,002;0,004;0,8590000000000001;0,00085;0,292;0,08800000000000001;0,8059999999999999;0,006;0,017;0,054000000000000006;0,01;0,015;0,539;0,002;0,084;4,0;48,9;0,7;10,9;0,2;2,3;21,5;4,8;55,9;0,4;12,4;0,14;2,2;25,6
124;Э90ХАФ;Р65;61,0;46,1833333;23,7;45,8666667;4,339884400000001;0,62684;0,11739000000000001;0,20643499999999998;0,12546500000000002;0,0966817;1552,0;1589,0;12,3706601;14331,645569600001;119,6;1,0;12,649000000000001;0,121;0,05;0,701;0,062;0,02;0,107096;0,11199999999999999;0,309;0,21;5661,0;0,002;0,39399999999999996;0,18899999999999997;0,102;0,624;0,006;0,011000000000000001;0,062;0,009000000000000001;0,021;0,441;0,001;0,002;0,003;0,8590000000000001;0,0005;0,287;0,1;0,7979999999999999;0,004;0,015;0,062;0,01;0,017;0,524;0,002;0,083;4,4;47,7;1,0;15,5;0,35;2,4;20,0;5,0;52,5;1,0;13,7;0,21;2,4;21,6
128;Э90ХАФ;Р65;34,0;46,8333333;19,2666667;46,1666667;3,0403507;0,55777;0,093912;0,129261;0,09369;0,0881168;1575,0;1581,0;13,3951989;12285,467128;110,6;1,0;10,385;0,052000000000000005;0,05;0,623;0,042;0,02;0,097403;0,09300000000000001;0,193;0,168;3945,0;0,002;0,41;0,203;0,102;0,6859999999999999;0,006999999999999999;0,012;0,065;0,008;0,019;0,467;0,001;0,002;0,003;0,853;0,0004;0,289;0,102;0,807;0,005;0,018000000000000002;0,065;0,01;0,013999999999999999;0,5539999999999999;0,003;0,084;4,0;56,0;0,5;15,6;0,15;2,4;23,5;4,9;52,4;0,6;14,9;0,14;2,2;23,7
129;Э90ХАФ;Р65;35,0;50,2666667;10,85;50,1;2,9297424;0,599665;0,11571300000000001;0,174251;0,1631;0,0918783;1607,0;1589,0;9,806946400000001;20206,4516129;112,7;1,0;13,569;0,134;0,05;0,669;0,026000000000000002;0,02;0,102033;0,18100000000000002;0,259;0,207;3654,0;0,002;0,397;0,185;0,092;0,6459999999999999;0,006;0,011000000000000001;0,06;0,008;0,02;0,40299999999999997;0,001;0,002;0,003;0,858;0,0006;0,287;0,091;0,805;0,004;0,013000000000000001;0,059000000000000004;0,01;0,016;0,552;0,002;0,084;4,2;47,3;0,8;18,7;0,61;1,9;24,3;4,6;55,7;0,6;12,0;0,18;2,1;26,2
132;Э90ХАФ;Р65;34,0;45,216666700000005;13,366666699999998;44,55;2,6461537999999996;0,58473;0,11850799999999999;0,148464;0,15999000000000002;0,0943928;1613,0;1578,0;17,0081633;12160,0997506;114,9;1,0;16,668;0,196;0,05;0,6509999999999999;0,027000000000000003;0,02;0,10438399999999999;0,18600000000000003;0,22;0,212;2709,0;0,002;0,402;0,187;0,098;0,672;0,006999999999999999;0,011000000000000001;0,063;0,009000000000000001;0,018000000000000002;0,413;0,001;0,002;0,003;0,843;0,0002;0,287;0,098;0,802;0,005;0,017;0,064;0,01;0,013000000000000001;0,547;0,002;0,084;5,2;50,6;0,6;14,2;0,26;2,0;25,1;4,5;49,8;0,4;6,9;0,14;2,5;19,8
134;Э90ХАФ;Р65;33,0;48,033333299999995;24,5166667;47,716666700000005;3,1862955000000004;0,594195;0,08888099999999999;0,207271;0,10252;0,0920956;1559,0;1579,0;13,478162099999999;11977,1583956;113,0;1,0;14,504000000000001;0,077;0,05;0,6659999999999999;0,052000000000000005;0,02;0,102467;0,077;0,311;0,159;4894,0;0,002;0,376;0,21100000000000002;0,094;0,628;0,005;0,01;0,061;0,006;0,027999999999999997;0,461;0,001;0,002;0,003;0,882;0,0004;0,28300000000000003;0,09699999999999999;0,8079999999999999;0,005;0,018000000000000002;0,065;0,006999999999999999;0,02;0,532;0,003;0,084;4,3;55,5;1,5;13,4;0,21;2,5;22,2;4,5;55,3;0,6;11,4;0,24;2,1;26,4
136;Э90ХАФ;Р65;44,0;45,3333333;18,8;44,9833333;2,4840824;0,576715;0,105651;0,16056700000000002;0,07700499999999999;0,09449400000000001;1555,0;1584,0;13,6846392;11735,106383;116,4;1,0;14,749;0,061;0,05;0,643;0,055;0,02;0,104999;0,055999999999999994;0,24100000000000002;0,18899999999999997;3677,0;0,002;0,419;0,19899999999999998;0,098;0,6629999999999999;0,01;0,012;0,063;0,008;0,021;0,473;0,002;0,002;0,003;0,8640000000000001;0,0002;0,292;0,099;0,805;0,008;0,016;0,064;0,009000000000000001;0,013999999999999999;0,53;0,003;0,081;5,4;51,1;0,4;10,5;0,2;2,3;22,0;5,8;51,8;0,5;10,0;0,15;2,1;24,2
138;Э76ХФ;Р65;41,0;44,533333299999995;20,3666667;44,533333299999995;3,4;0,442205;0,119067;0,0988;0,11918499999999999;0,0377696;1577,0;1626,0;8,9959581;13545,662847799998;109,1;1,0;13,354000000000001;0,057;0,11800000000000001;0,418;0,038;0,02;0,047852;0,14300000000000002;0,146;0,213;4598,0;0,002;0,41100000000000003;0,31;0,098;0,708;0,006;0,013000000000000001;0,062;0,008;0,021;0,46399999999999997;0,001;0,002;0,003;0,78;0,0002;0,41700000000000004;0,099;0,7979999999999999;0,005;0,013000000000000001;0,062;0,01;0,012;0,5660000000000001;0,003;0,037000000000000005;5,2;50,1;0,6;18,0;0,22;2,0;24,8;4,5;54,6;0,5;10,9;0,16;2,2;25,0
139;Э76ХФ;Р65;31,0;51,2;22,9;51,2;2,9283422000000003;0,496885;0,154843;0,085634;0,057695;0,0386828;1558,0;1611,0;8,9180672;13074,2358079;113,8;1,0;14,15;0,128;0,05;0,5379999999999999;0,067;0,02;0,049009;0,055;0,128;0,27699999999999997;4990,0;0,002;0,377;0,284;0,102;0,7020000000000001;0,006999999999999999;0,01;0,065;0,008;0,023;0,498;0,002;0,003;0,003;0,77;0,0004;0,415;0,10300000000000001;0,779;0,006;0,012;0,066;0,009000000000000001;0,017;0,545;0,003;0,037000000000000005;4,3;45,6;1,0;12,0;0,18;2,1;21,8;4,6;46,7;0,6;5,2;0,09;2,2;21,5
146;Э76ХФ;Р65;38,0;41,0;16,1833333;41,0;3,1033242999999997;0,46879499999999996;0,117576;0,105201;0,141285;0,0398533;1554,0;1585,0;10,4721951;12891,040164799999;116,4;1,0;14,312000000000001;0,047;0,05;0,51;0,071;0,02;0,050492;0,174;0,155;0,207;3477,0;0,002;0,428;0,318;0,105;0,6940000000000001;0,008;0,012;0,071;0,009000000000000001;0,021;0,43700000000000006;0,002;0,002;0,004;0,7709999999999999;0,0003;0,415;0,10400000000000001;0,785;0,006999999999999999;0,013999999999999999;0,071;0,01;0,015;0,56;0,003;0,035;5,0;47,7;0,2;6,7;0,13;2,5;19,1;6,1;57,6;0,5;6,6;0,11;2,3;24,7
148;Э76ХФ;Р65;37,0;53,533333299999995;24,1833333;53,533333299999995;2,6950786;0,45552;0,148816;0,18168399999999998;0,171565;0,0384831;1562,0;1584,0;11,4767595;12447,4155755;112,7;1,0;20,384;0,10300000000000001;0,05;0,485;0,046;0,02;0,048756;0,191;0,27;0,262;5017,0;0,001;0,41700000000000004;0,292;0,11900000000000001;0,624;0,008;0,013000000000000001;0,071;0,006999999999999999;0,022000000000000002;0,42100000000000004;0,001;0,002;0,003;0,7559999999999999;0,0003;0,418;0,11900000000000001;0,7879999999999999;0,006999999999999999;0,013999999999999999;0,071;0,008;0,013999999999999999;0,574;0,003;0,036000000000000004;5,1;51,1;0,9;13,8;0,3;2,1;24,2;4,5;56,0;0,5;11,9;0,15;2,2;26,0
149;Э76ХФ;Р65;61,0;41,716666700000005;22,2;41,716666700000005;3,5148964;0,5150399999999999;0,144272;0,190821;0,19831500000000002;0,0395392;1553,0;1576,0;9,4530563;12948,6486486;114,0;1,0;13,145;0,21600000000000003;0,05;0,5589999999999999;0,036000000000000004;0,02;0,050094;0,228;0,28300000000000003;0,254;4791,0;0,001;0,35700000000000004;0,298;0,08800000000000001;0,613;0,01;0,011000000000000001;0,076;0,006999999999999999;0,021;0,40299999999999997;0,001;0,002;0,003;0,755;0,0004;0,41700000000000004;0,08900000000000001;0,7909999999999999;0,009000000000000001;0,013999999999999999;0,076;0,008;0,013000000000000001;0,57;0,003;0,036000000000000004;4,3;50,7;2,1;11,7;0,8;2,0;24,9;4,1;51,6;0,5;8,9;0,2;2,1;25,1
150;Э76ХФ;Р65;58,0;41,8666667;22,9;41,8666667;3,5362318999999998;0,48673;0,151088;0,170955;0,13185;0,03942469999999999;1550,0;1584,0;6,5658439;13603,4934498;113,3;1,0;9,163;0,091;0,341;0,272;0,049;0,02;0,049949;0,135;0,255;0,266;5192,0;0,001;0,364;0,29;0,094;0,632;0,006999999999999999;0,011000000000000001;0,064;0,006999999999999999;0,022000000000000002;0,431;0,001;0,002;0,003;0,7759999999999999;0,0001;0,41600000000000004;0,09300000000000001;0,7829999999999999;0,006;0,015;0,064;0,008;0,017;0,5660000000000001;0,003;0,037000000000000005;4,7;55,2;0,7;7,1;0,13;2,5;22,1;5,3;52,0;0,4;3,0;0,06;2,8;18,8
151;Э76ХФ;Р65;58,0;43,5166667;19,85;43,5166667;2,0;0,44952;0,121552;0,171599;0,16244;0,0396392;1575,0;1577,0;8,1065492;12278,085642299999;114,7;1,0;11,759;0,07200000000000001;0,05;0,483;0,06;0,02;0,049986;0,18100000000000002;0,255;0,214;4062,0;0,002;0,41700000000000004;0,314;0,085;0,635;0,01;0,012;0,08900000000000001;0,008;0,02;0,429;0,001;0,002;0,003;0,7709999999999999;0,0002;0,41600000000000004;0,084;0,787;0,009000000000000001;0,013999999999999999;0,08900000000000001;0,009000000000000001;0,016;0,5760000000000001;0,003;0,037000000000000005;4,7;53,6;0,4;10,5;0,22;2,2;24,1;5,4;58,2;0,2;7,7;0,08;2,2;26,2
152;Э76ХФ;Р65;20,0;45,2333333;19,716666699999998;45,216666700000005;2,704908;0,44364499999999996;0,128936;0,15452;0,134375;0,03881830000000001;1579,0;1579,0;9,4279396;13018,4277261;112,2;1,0;14,21;0,051;0,05;0,475;0,08;0,02;0,048827999999999996;0,145;0,23;0,22699999999999998;4278,0;0,001;0,42;0,308;0,08900000000000001;0,644;0,006999999999999999;0,012;0,073;0,006;0,024;0,44299999999999995;0,001;0,002;0,003;0,7609999999999999;0,0002;0,415;0,087;0,7809999999999999;0,006;0,015;0,07200000000000001;0,006999999999999999;0,015;0,575;0,003;0,036000000000000004;4,2;49,5;1,2;11,4;0,21;2,2;22,5;4,7;50,5;0,5;8,2;0,07;2,3;21,6
153;Э76ХФ;Р65;16,0;42,033333299999995;12,85;42,033333299999995;1,3701068;0,44710500000000003;0,109624;0,123653;0,140585;0,038444599999999995;1621,0;1587,0;10,295400500000001;11075,4863813;112,1;1,0;14,425;0,051;0,05;0,484;0,061;0,02;0,048358;0,166;0,183;0,193;2372,0;0,002;0,43799999999999994;0,32299999999999995;0,087;0,6759999999999999;0,011000000000000001;0,01;0,091;0,009000000000000001;0,018000000000000002;0,445;0,001;0,002;0,003;0,7829999999999999;0,0003;0,41700000000000004;0,086;0,785;0,01;0,013000000000000001;0,091;0,01;0,012;0,575;0,003;0,036000000000000004;4,3;48,5;0,4;10,6;0,13;2,3;20,8;5,0;50,2;0,6;10,3;0,08;2,3;21,7
154;Э76ХФ;Р65;22,0;43,05;22,4833333;43,05;2,0;0,468055;0,145976;0,180508;0,115705;0,0389908;1556,0;1592,0;6,7449477;13564,714603400002;113,5;1,0;9,679;0,051;0,05;0,501;0,05;0,02;0,049045;0,107;0,27;0,257;5083,0;0,002;0,382;0,292;0,076;0,629;0,006999999999999999;0,01;0,065;0,006;0,017;0,449;0,001;0,002;0,003;0,752;0,0002;0,41600000000000004;0,076;0,7929999999999999;0,006999999999999999;0,013000000000000001;0,065;0,006999999999999999;0,012;0,579;0,003;0,036000000000000004;4,6;59,0;0,8;8,3;0,22;2,6;22,4;5,4;53,1;0,4;3,8;0,07;2,7;19,9
155;Э76ХФ;Р65;22,0;41,716666700000005;23,8666667;41,716666700000005;2,8373373;0,443125;0,14484;0,16608499999999998;0,151145;0,039048;1601,0;1624,0;7,524187700000001;12690,5027933;113,3;1,0;10,421;0,10099999999999999;0,05;0,47100000000000003;0,048;0,02;0,049117;0,166;0,247;0,255;5048,0;0,002;0,419;0,295;0,083;0,639;0,011000000000000001;0,012;0,08900000000000001;0,008;0,017;0,439;0,001;0,002;0,003;0,747;0,0002;0,41700000000000004;0,083;0,789;0,011000000000000001;0,013000000000000001;0,08800000000000001;0,009000000000000001;0,011000000000000001;0,574;0,003;0,036000000000000004;5,0;55,8;0,6;9,5;0,12;2,5;22,1;5,1;58,1;0,4;10,1;0,11;2,3;25,5
156;Э76ХФ;Р65;24,0;52,033333299999995;25,8333333;52,033333299999995;3,5652174;0,472125;0,170968;0,21311599999999997;0,160865;0,0399686;1535,0;1589,0;8,754361099999999;14420,903225799999;115,8;1,0;15,110999999999999;0,062;0,284;0,298;0,048;0,02;0,050275;0,163;0,318;0,301;6209,0;0,001;0,38299999999999995;0,278;0,08;0,613;0,005;0,011000000000000001;0,057;0,006;0,016;0,428;0,002;0,002;0,003;0,753;0,0003;0,418;0,078;0,792;0,005;0,013999999999999999;0,057;0,006999999999999999;0,013000000000000001;0,5720000000000001;0,003;0,036000000000000004;4,6;60,1;0,7;9,0;0,16;2,6;23,0;4,8;50,3;0,6;7,0;0,11;2,4;21,0
157;Э76ХФ;Р65;32,0;49,033333299999995;22,2666667;49,033333299999995;2,99082745;0,45624;0,13064;0,134051;0,13325;0,0391347;1590,0;1592,0;10,6029912;12651,1976048;112,8;1,0;17,33;0,047;0,05;0,491;0,048;0,02;0,049226;0,151;0,19899999999999998;0,23;4695,0;0,002;0,42100000000000004;0,307;0,086;0,667;0,012;0,011000000000000001;0,085;0,006;0,015;0,444;0,001;0,002;0,003;0,7609999999999999;0,0004;0,418;0,085;0,7859999999999999;0,011000000000000001;0,013000000000000001;0,084;0,006999999999999999;0,012;0,5760000000000001;0,003;0,037000000000000005;4,1;58,6;0,5;10,9;0,13;2,6;22,8;4,9;59,9;0,7;7,8;0,08;2,6;22,9
158;Э76ХФ;Р65;26,0;54,033333299999995;20,8333333;54,033333299999995;2,0;0,40408499999999997;0,130072;0,099253;0,109375;0,0389908;1575,0;1588,0;10,2586675;12718,08;113,0;1,0;18,477;0,042;0,05;0,428;0,059000000000000004;0,02;0,049045;0,128;0,147;0,22899999999999998;4416,0;0,002;0,452;0,309;0,083;0,6940000000000001;0,006;0,011000000000000001;0,063;0,006999999999999999;0,016;0,466;0,002;0,002;0,003;0,774;0,0003;0,418;0,08199999999999999;0,7809999999999999;0,005;0,013000000000000001;0,063;0,008;0,012;0,5670000000000001;0,003;0,036000000000000004;4,4;60,3;0,5;11,8;0,16;2,7;22,4;5,3;61,3;0,4;6,2;0,07;2,6;23,3
159;Э76ХФ;Р65;44,0;42,4833333;24,4833333;42,4833333;3,5611038;0,463315;0,143704;0,14261400000000002;0,132735;0,0391061;1535,0;1587,0;8,892616699999998;13446,6984343;114,0;1,0;12,546;0,052000000000000005;0,05;0,49700000000000005;0,059000000000000004;0,02;0,04919;0,147;0,212;0,253;5487,0;0,002;0,39399999999999996;0,298;0,087;0,67;0,006;0,01;0,06;0,006999999999999999;0,018000000000000002;0,45;0,002;0,002;0,003;0,758;0,0002;0,41700000000000004;0,086;0,794;0,005;0,012;0,06;0,009000000000000001;0,012;0,5710000000000001;0,003;0,036000000000000004;4,6;62,0;0,2;8,6;0,18;2,7;22,8;4,9;62,2;0,7;3,9;0,08;2,4;25,6
160;Э76ХФ;Р65;43,0;55,8833333;19,1666667;55,8833333;2,99082745;0,43005;0,139728;0,16080899999999998;0,15115499999999998;0,039048;1564,0;1580,0;9,1980913;11998,9565217;112,8;1,0;17,134;0,052000000000000005;0,05;0,456;0,04;0,02;0,049117;0,168;0,239;0,24600000000000002;3833,0;0,001;0,43200000000000005;0,297;0,1;0,6409999999999999;0,011000000000000001;0,012;0,08800000000000001;0,006999999999999999;0,018000000000000002;0,433;0,001;0,002;0,003;0,779;0,0007;0,415;0,1;0,784;0,01;0,013000000000000001;0,087;0,008;0,013000000000000001;0,563;0,003;0,036000000000000004;4,5;54,7;0,4;9,5;0,19;2,4;23,1;4,6;56,9;0,7;10,9;0,14;2,3;26,1
161;Э76ХФ;Р65;61,0;43,0;17,4333333;43,0;2,99082745;0,460535;0,1562;0,176903;0,16376;0,0397095;1551,0;1576,0;10,515234399999999;12565,583174;115,5;1,0;14,955;0,051;0,05;0,49;0,037000000000000005;0,02;0,049949;0,18100000000000002;0,263;0,275;3651,0;0,002;0,40700000000000003;0,289;0,096;0,631;0,012;0,01;0,08800000000000001;0,006999999999999999;0,018000000000000002;0,425;0,001;0,002;0,003;0,768;0,0002;0,418;0,094;0,784;0,011000000000000001;0,012;0,087;0,006999999999999999;0,013000000000000001;0,573;0,003;0,036000000000000004;4,4;57,5;0,2;12,0;0,22;2,2;25,8;4,9;54,9;1,0;10,0;0,15;2,3;27,0
162;Э76ХФ;Р65;60,0;49,5166667;18,7;49,5166667;2,99082745;0,40576999999999996;0,11473599999999999;0,12358800000000002;0,10617;0,038904900000000006;1560,0;1579,0;10,6002043;12166,8449198;112,6;1,0;17,296;0,042;0,05;0,43200000000000005;0,038;0,02;0,048937;0,114;0,184;0,20199999999999999;3792,0;0,002;0,446;0,319;0,114;0,674;0,012;0,009000000000000001;0,078;0,008;0,019;0,457;0,002;0,002;0,004;0,7559999999999999;0,0002;0,418;0,114;0,787;0,012;0,013000000000000001;0,078;0,009000000000000001;0,01;0,557;0,003;0,036000000000000004;7,1;53,5;0,5;11,3;0,22;2,4;22,1;10,3;53,8;0,6;10,5;0,08;2,5;21,2
163;Э76ХФ;Р65;38,0;45,2;24,1666667;45,2;2,2318356;0,363925;0,102808;0,08491900000000001;0,11771500000000001;0,0387324;1538,0;1575,0;12,245348199999999;11812,9655172;112,1;1,0;18,317;0,037000000000000005;0,05;0,384;0,051;0,02;0,04872;0,146;0,125;0,18100000000000002;4758,0;0,001;0,491;0,331;0,10300000000000001;0,7070000000000001;0,006999999999999999;0,01;0,067;0,008;0,018000000000000002;0,461;0,002;0,002;0,003;0,785;0,0004;0,42;0,102;0,785;0,006;0,013000000000000001;0,067;0,009000000000000001;0,012;0,5760000000000001;0,003;0,037000000000000005;6,0;55,7;0,6;14,3;0,25;2,4;22,7;5,5;49,3;0,5;9,8;0,19;2,5;19,9
165;Э76ХФ;Р65;44,0;43,35;14,5;43,35;2,99082745;0,446615;0,124392;0,140812;0,109795;0,0385885;1563,0;1576,0;8,302816900000002;11772,4137931;112,3;1,0;11,79;0,053;0,05;0,48;0,049;0,02;0,048539;0,113;0,21;0,21899999999999997;2845,0;0,002;0,413;0,311;0,10300000000000001;0,6559999999999999;0,006999999999999999;0,011000000000000001;0,066;0,006999999999999999;0,016;0,45799999999999996;0,001;0,002;0,003;0,784;0,0002;0,41700000000000004;0,10300000000000001;0,784;0,006;0,013000000000000001;0,066;0,008;0,013000000000000001;0,564;0,003;0,036000000000000004;4,3;56,0;0,3;12,0;0,16;2,3;24,6;4,9;56,6;0,5;11,3;0,08;2,3;25,9
167;Э76ХФ;Р65;36,0;44,2;19,5166667;44,2;2,99082745;0,412925;0,11530399999999999;0,063488;0,13355;0,0384732;1551,0;1577,0;8,1540173;11722,288642200001;112,7;1,0;11,812000000000001;0,07400000000000001;0,05;0,44299999999999995;0,049;0,02;0,048394;0,17800000000000002;0,092;0,203;3813,0;0,002;0,447;0,319;0,113;0,7290000000000001;0,008;0,013000000000000001;0,076;0,008;0,018000000000000002;0,44799999999999995;0,002;0,002;0,004;0,775;0,0004;0,418;0,113;0,784;0,006999999999999999;0,015;0,076;0,009000000000000001;0,013999999999999999;0,57;0,003;0,037000000000000005;6,1;56,8;0,9;15,3;0,24;2,7;21,4;7,8;57,4;0,7;8,5;0,08;2,8;20,1
168;Э76ХФ;Р65;35,0;49,533333299999995;18,466666699999998;49,533333299999995;2,99082745;0,44733500000000004;0,126664;0,154123;0,146845;0,039249900000000004;1561,0;1574,0;11,5667564;11956,6787004;113,1;1,0;19,098;0,043;0,05;0,48;0,039;0,02;0,049371;0,16399999999999998;0,22899999999999998;0,223;3680,0;0,002;0,42700000000000005;0,315;0,106;0,654;0,009000000000000001;0,013000000000000001;0,08199999999999999;0,006999999999999999;0,019;0,433;0,001;0,002;0,003;0,765;0,0004;0,42200000000000004;0,105;0,797;0,008;0,015;0,08199999999999999;0,008;0,013999999999999999;0,5710000000000001;0,003;0,037000000000000005;4,5;52,6;0,8;13,4;0,23;2,2;23,6;4,6;50,1;0,7;10,2;0,16;2,3;22,7
175;Э76ХФ;Р65;31,0;43,8833333;21,1833333;43,8833333;2,9612315;0,33523179999999997;0,059072;0,053898;0,089167;0,038166399999999996;1574,0;1621,0;6,0893764;12992,289535799999;110,7;1,0;8,789;0,053;0,05;0,28800000000000003;0,071;0,02;0,047996;0,113;0,08199999999999999;0,10400000000000001;4587,0;0,002;0,528;0,37;0,113;0,746;0,009000000000000001;0,011000000000000001;0,075;0,012;0,021;0,489;0,002;0,003;0,003;0,773;0,0002;0,42;0,115;0,795;0,008;0,012;0,075;0,013000000000000001;0,013000000000000001;0,563;0,003;0,037000000000000005;4,9;59,6;0,3;10,7;0,16;2,7;22,3;5,7;56,5;1,0;6,0;0,12;2,5;22,5
179;Э76ХФ;Р65;36,0;40,8666667;26,366666700000003;40,8666667;3,3104544999999996;0,33813000000000004;0,07270399999999999;0,070738;0,105583;0,038856699999999994;1573,0;1581,0;18,0095432;12326,9279393;113,9;1,0;24,533;0,03;0,13;0,289;0,10800000000000001;0,02;0,048864;0,131;0,10800000000000001;0,128;5417,0;0,003;0,514;0,35700000000000004;0,11800000000000001;0,731;0,008;0,012;0,078;0,012;0,021;0,48;0,003;0,003;0,004;0,765;0,0003;0,414;0,121;0,7859999999999999;0,006999999999999999;0,013000000000000001;0,079;0,012;0,013000000000000001;0,556;0,003;0,036000000000000004;4,6;62,4;0,5;7,2;0,1;2,8;22,1;5,3;63,0;0,9;3,9;0,08;2,8;21,6
181;Э76ХФ;Р65;24,0;42,05;15,983333300000002;42,05;2,99082745;0,5121846;0,135752;0,21435;0,177137;0,041042699999999994;1575,0;1586,0;9,323462699999999;11862,356621500001;117,2;1,0;13,014000000000001;0,05;0,05;0,516;0,044000000000000004;0,02;0,051613;0,18100000000000002;0,332;0,239;3160,0;0,001;0,397;0,302;0,09699999999999999;0,604;0,006999999999999999;0,013000000000000001;0,07200000000000001;0,006999999999999999;0,022000000000000002;0,41600000000000004;0,001;0,002;0,003;0,7809999999999999;0,0003;0,41200000000000003;0,096;0,7909999999999999;0,006;0,017;0,071;0,006999999999999999;0,015;0,575;0,003;0,037000000000000005;4,6;49,5;0,5;8,9;0,12;2,3;21,2;5,4;57,5;0,5;9,5;0,09;2,3;25,1
182;Э76ХФ;Р65;15,0;40,8666667;13,666666699999999;40,8666667;2,0;0,48623710000000003;0,16301600000000002;0,168576;0,14238599999999998;0,039461;1587,0;1579,0;7,5111565;11831,707317100001;112,7;1,0;10,211;0,039;0,05;0,49200000000000005;0,036000000000000004;0,02;0,049624;0,147;0,261;0,287;2695,0;0,002;0,41600000000000004;0,28;0,098;0,648;0,006999999999999999;0,013999999999999999;0,075;0,006999999999999999;0,021;0,44;0,001;0,002;0,003;0,774;0,0003;0,413;0,094;0,794;0,006;0,016;0,07400000000000001;0,006999999999999999;0,016;0,5770000000000001;0,003;0,036000000000000004;4,8;56,9;0,4;13,4;0,15;2,3;24,5;5,4;45,0;0,2;8,4;0,06;2,4;18,8
187;Э76ХФ;Р65;27,0;44,2;15,066666699999999;44,2;3,0;0,42954;0,131776;0,124722;0,138567;0,0393457;1591,0;1587,0;11,4847752;12803,0973451;113,4;1,0;16,889;0,073;0,05;0,45799999999999996;0,028999999999999998;0,02;0,049479;0,159;0,192;0,23199999999999998;3215,0;0,003;0,43200000000000005;0,307;0,098;0,69;0,006;0,01;0,064;0,008;0,018000000000000002;0,442;0,002;0,002;0,004;0,7759999999999999;0,0006;0,41700000000000004;0,096;0,7959999999999999;0,005;0,013000000000000001;0,065;0,009000000000000001;0,009000000000000001;0,561;0,003;0,037000000000000005;4,8;53,6;1,0;13,5;0,25;2,6;21,0;4,6;56,8;0,4;8,2;0,12;2,1;26,5
188;Э76ХФ;Р65;25,0;47,5;16,2;47,5;2,6954839;0,416105;0,131208;0,13838599999999998;0,15479300000000001;0,038569599999999996;1594,0;1588,0;12,24;11970,3703704;112,8;1,0;18,836;0,062;0,05;0,441;0,027000000000000003;0,02;0,048503;0,17800000000000002;0,213;0,231;3232,0;0,002;0,441;0,307;0,11199999999999999;0,675;0,008;0,01;0,077;0,009000000000000001;0,021;0,44;0,001;0,003;0,004;0,764;0,0006;0,41700000000000004;0,111;0,794;0,006999999999999999;0,012;0,077;0,009000000000000001;0,013000000000000001;0,564;0,003;0,036000000000000004;4,1;56,1;0,5;12,1;0,16;2,7;21,1;4,8;47,8;0,4;10,7;0,09;2,5;18,9
190;Э76ХФ;Р65;33,0;47,5166667;18,3333333;47,5166667;3,0;0,426205;0,12212;0,141682;0,130549;0,0413019;1586,0;1588,0;15,9461943;12184,3636364;115,0;1,0;25,256999999999998;0,054000000000000006;0,05;0,455;0,031;0,02;0,051939;0,14;0,21899999999999997;0,215;3723,0;0,002;0,44299999999999995;0,316;0,098;0,674;0,008;0,012;0,075;0,008;0,018000000000000002;0,442;0,001;0,002;0,004;0,773;0,0014;0,41600000000000004;0,09699999999999999;0,795;0,008;0,015;0,075;0,009000000000000001;0,015;0,556;0,003;0,037000000000000005;5,0;60,1;0,4;10,2;0,12;2,7;22,4;6,2;57,8;0,5;9,7;0,1;2,6;22,3
192;Э76ХФ;Р65;52,0;48,3833333;23,033333300000002;48,3833333;3,6034555;0,485885;0,138024;0,161733;0,16989300000000002;0,0409173;1586,0;1604,0;9,3944434;12855,282199700001;114,7;1,0;14,183;0,24600000000000002;0,05;0,525;0,037000000000000005;0,02;0,05179400000000001;0,198;0,249;0,243;4935,0;0,002;0,401;0,302;0,10800000000000001;0,644;0,009000000000000001;0,011000000000000001;0,073;0,006999999999999999;0,017;0,425;0,001;0,002;0,005;0,772;0,006999999999999999;0,41700000000000004;0,107;0,7909999999999999;0,009000000000000001;0,013999999999999999;0,073;0,009000000000000001;0,011000000000000001;0,569;0,003;0,036000000000000004;14,1;47,1;0,5;15,0;0,22;2,6;18,0;14,2;47,4;1,0;18,9;0,16;2,5;18,7
193;Э76ХФ;Р65;60,0;40,7;21,3666667;40,7;2,99082745;0,43832;0,12041600000000001;0,148857;0,133208;0,0393175;1551,0;1586,0;10,909850500000001;13498,595943799999;112,0;1,0;14,798;0,07400000000000001;0,05;0,47;0,035;0,02;0,049769;0,146;0,23;0,212;4807,0;0,002;0,435;0,318;0,113;0,657;0,008;0,013000000000000001;0,078;0,006;0,017;0,45;0,001;0,002;0,004;0,768;0,0004;0,42;0,113;0,7979999999999999;0,008;0,016;0,078;0,008;0,012;0,5820000000000001;0,003;0,036000000000000004;4,7;55,0;0,3;13,6;0,21;2,3;24,4;5,9;54,7;1,0;10,8;0,13;2,4;22,4
194;Э76ХФ;Р65;56,0;40,0166667;18,3;40,0166667;2,99082745;0,428295;0,136888;0,0862025;0,11066300000000001;0,0413462;1570,0;1589,0;9,676238900000001;12455,737704899999;113,3;1,0;12,692;0,07400000000000001;0,05;0,457;0,034;0,02;0,052337;0,13699999999999998;0,132;0,24100000000000002;3799,0;0,002;0,429;0,303;0,102;0,708;0,008;0,013000000000000001;0,076;0,008;0,019;0,467;0,002;0,002;0,003;0,768;0,0004;0,419;0,105;0,7909999999999999;0,008;0,015;0,078;0,009000000000000001;0,013999999999999999;0,557;0,003;0,037000000000000005;5,1;54,6;1,0;10,0;0,19;2,7;20,5;5,4;58,4;0,7;6,1;0,09;2,6;22,9
196;Э76ХФ;Р65;19,0;44,85;19,033333300000002;44,85;2,9252949;0,43958500000000006;0,131208;0,11241849999999999;0,148367;0,0406028;1587,0;1597,0;11,709699;12076,7075306;116,3;1,0;17,506;0,053;0,05;0,47100000000000003;0,021;0,02;0,051396000000000004;0,185;0,172;0,231;3831,0;0,003;0,45;0,313;0,09300000000000001;0,7040000000000001;0,006999999999999999;0,011000000000000001;0,069;0,011000000000000001;0,02;0,452;0,002;0,003;0,004;0,757;0,0005;0,419;0,09300000000000001;0,795;0,006;0,013999999999999999;0,069;0,013000000000000001;0,013999999999999999;0,5770000000000001;0,003;0,036000000000000004;5,2;58,2;0,4;11,3;0,17;2,6;22,8;4,5;56,5;0,5;8,4;0,12;2,1;27,0
198;Э76ХФ;Р65;38,0;44,6833333;18,8333333;44,6833333;3,0;0,379315;0,157336;0,131544;0,124733;0,040231499999999996;1584,0;1600,0;11,476437400000002;12459,8230088;112,5;1,0;16,965999999999998;0,033;0,05;0,391;0,027999999999999997;0,02;0,050926;0,14;0,203;0,27699999999999997;3911,0;0,002;0,452;0,285;0,09699999999999999;0,682;0,006;0,011000000000000001;0,067;0,006999999999999999;0,015;0,45899999999999996;0,001;0,002;0,003;0,76;0,0003;0,42100000000000004;0,099;0,805;0,006;0,015;0,069;0,009000000000000001;0,013000000000000001;0,575;0,003;0,037000000000000005;4,0;56,3;0,3;13,9;0,21;2,1;26,2;4,7;55,7;0,8;8,6;0,2;2,1;26,7
200;Э76ХФ;Р65;31,0;46,716666700000005;12,833333300000001;46,716666700000005;2,99082745;0,37165;0,14086400000000002;0,173246;0,174257;0,039202999999999995;1592,0;1588,0;10,8921745;11552,727272700002;112,9;1,0;16,78;0,08199999999999999;0,05;0,38299999999999995;0,036000000000000004;0,02;0,049624;0,2;0,267;0,248;2471,0;0,002;0,485;0,3;0,1;0,629;0,008;0,012;0,073;0,006999999999999999;0,02;0,413;0,001;0,002;0,003;0,773;0,0004;0,41700000000000004;0,10099999999999999;0,789;0,006999999999999999;0,013999999999999999;0,073;0,006999999999999999;0,015;0,565;0,002;0,036000000000000004;4,2;53,2;0,5;10,7;0,2;2,3;23,5;4,6;59,7;0,4;7,1;0,1;2,3;26,0
201;Э76ХФ;Р65;36,0;45,6833333;18,35;45,6833333;2,99082745;0,3624;0,13859200000000002;0,17212950000000002;0,12474600000000001;0,0397741;1573,0;1591,0;11,8007799;11264,3051771;116,2;1,0;17,652;0,1;0,05;0,37200000000000005;0,04;0,02;0,050347;0,12300000000000001;0,267;0,244;3445,0;0,002;0,48200000000000004;0,306;0,11;0,636;0,01;0,011000000000000001;0,08199999999999999;0,006999999999999999;0,02;0,455;0,001;0,002;0,003;0,773;0,0003;0,42;0,111;0,789;0,01;0,011000000000000001;0,083;0,008;0,015;0,562;0,002;0,036000000000000004;4,2;51,0;0,4;10,7;0,15;2,3;22,6;4,8;51,4;0,9;8,9;0,12;2,5;20,9
204;Э76ХФ;Р65;46,0;48,2;17,8166667;48,2;2,99082745;0,374265;0,090312;0,1356475;0,137976;0,0388885;1555,0;1578,0;7,794722;12837,4181478;113,0;1,0;12,307;0,062;0,05;0,397;0,038;0,02;0,049226;0,159;0,209;0,159;3812,0;0,002;0,47100000000000003;0,342;0,132;0,667;0,009000000000000001;0,011000000000000001;0,08800000000000001;0,009000000000000001;0,02;0,444;0,002;0,002;0,003;0,772;0,0004;0,41700000000000004;0,131;0,78;0,008;0,012;0,087;0,009000000000000001;0,016;0,569;0,003;0,036000000000000004;3,7;53,4;0,4;12,6;0,28;2,1;25,3;4,0;58,1;0,2;9,5;0,07;2,3;26,7
205;Э76ХФ;Р65;52,0;47,216666700000005;15,2;47,216666700000005;2,99082745;0,38171;0,131776;0,17585599999999998;0,177513;0,0394313;1573,0;1580,0;10,215954;11810,5263158;113,6;1,0;15,795;0,10300000000000001;0,05;0,397;0,035;0,02;0,049913;0,204;0,271;0,23199999999999998;2992,0;0,001;0,478;0,308;0,11;0,634;0,009000000000000001;0,009000000000000001;0,073;0,006999999999999999;0,019;0,41600000000000004;0,001;0,002;0,003;0,772;0,0004;0,418;0,109;0,787;0,008;0,011000000000000001;0,073;0,008;0,013999999999999999;0,575;0,002;0,036000000000000004;3,7;52,5;0,3;13,1;0,24;2,0;25,7;4,0;56,7;0,2;12,2;0,12;2,4;26,2
206;Э76ХФ;Р65;17,0;46,533333299999995;20,033333300000002;46,533333299999995;2,6082628;0,34520500000000004;0,11530399999999999;0,174928;0,164482;0,038917;1542,0;1577,0;10,8171617;12234,608984999999;113,2;1,0;16,387999999999998;0,062;0,05;0,355;0,036000000000000004;0,02;0,049262;0,184;0,27;0,203;4085,0;0,001;0,502;0,325;0,113;0,631;0,006999999999999999;0,01;0,077;0,005;0,027000000000000003;0,435;0,001;0,002;0,003;0,769;0,0004;0,42;0,11199999999999999;0,785;0,006999999999999999;0,011000000000000001;0,075;0,006;0,017;0,583;0,003;0,036000000000000004;3,9;53,2;0,6;15,0;0,24;2,1;25,2;4,0;56,4;0,2;13,1;0,08;2,3;25,4
211;Э76ХФ;Р65;27,0;48,0166667;17,8;48,0166667;2,99082745;0,37917;0,169264;0,19930250000000002;0,148646;0,0397972;1558,0;1578,0;10,1783409;12407,8651685;115,5;1,0;16,291;0,042;0,05;0,386;0,037000000000000005;0,02;0,050383;0,149;0,309;0,298;3681,0;0,002;0,48;0,276;0,096;0,608;0,006;0,01;0,062;0,006;0,018000000000000002;0,436;0,001;0,002;0,003;0,7759999999999999;0,0004;0,415;0,094;0,778;0,005;0,011000000000000001;0,063;0,006999999999999999;0,01;0,561;0,003;0,036000000000000004;3,8;53,8;0,5;11,3;0,15;2,4;22,0;4,2;58,0;0,6;9,6;0,1;2,4;24,5
213;Э76ХФ;Р65;34,0;46,6666667;16,1333333;46,6666667;1,5773788;0,32878;0,1136;0,0974255;0,102167;0,038711199999999994;1576,0;1579,0;9,3864043;11852,4793388;112,7;1,0;14,575;0,063;0,05;0,338;0,07600000000000001;0,02;0,049045;0,11900000000000001;0,15;0,2;3187,0;0,002;0,499;0,322;0,092;0,696;0,006;0,009000000000000001;0,062;0,009000000000000001;0,015;0,479;0,002;0,002;0,003;0,773;0,0002;0,418;0,092;0,779;0,005;0,011000000000000001;0,062;0,009000000000000001;0,012;0,5579999999999999;0,003;0,036000000000000004;2,8;62,6;1,7;11,3;0,48;3,1;20,0;4,4;52,8;0,4;8,0;0,1;2,6;19,9
215;Э76ХФ;Р65;39,0;43,533333299999995;21,85;43,533333299999995;2,0;0,38953499999999996;0,15165599999999999;0,14879900000000001;0,130636;0,0386828;1598,0;1628,0;9,5588821;13307,0938215;113,5;1,0;13,870999999999999;0,079;0,05;0,40399999999999997;0,059000000000000004;0,02;0,049009;0,142;0,23;0,267;4846,0;0,002;0,45799999999999996;0,29100000000000004;0,07200000000000001;0,653;0,006;0,008;0,052000000000000005;0,008;0,015;0,44299999999999995;0,001;0,002;0,003;0,768;0,0002;0,418;0,07200000000000001;0,79;0,006;0,01;0,053;0,009000000000000001;0,01;0,5660000000000001;0,003;0,037000000000000005;3,2;49,4;0,6;10,5;0,17;2,5;19,9;4,0;59,2;0,7;11,6;0,16;2,7;22,4
216;Э76ХФ;Р65;37,0;47,0166667;23,2666667;47,0166667;2,7109121;0,430795;0,14484;0,2058275;0,15678599999999998;0,0397389;1571,0;1597,0;8,0779865;12334,3839542;115,5;1,0;12,66;0,052000000000000005;0,05;0,45399999999999996;0,06;0,02;0,050347;0,159;0,319;0,255;4783,0;0,002;0,43700000000000006;0,299;0,106;0,616;0,008;0,01;0,071;0,006999999999999999;0,018000000000000002;0,435;0,001;0,002;0,003;0,774;0,0006;0,42;0,105;0,799;0,006999999999999999;0,011000000000000001;0,071;0,008;0,013000000000000001;0,5820000000000001;0,003;0,037000000000000005;3,5;50,0;0,5;9,6;0,2;2,5;20,1;4,2;53,0;0,6;6,0;0,08;2,5;21,3
217;Э76ХФ;Р65;43,0;56,1833333;22,3333333;56,1833333;2,0;0,42363500000000004;0,148248;0,195083;0,21462199999999998;0,0395392;1583,0;1592,0;17,0634233;14348,955223899999;115,9;1,0;31,956;0,248;0,05;0,445;0,057999999999999996;0,02;0,050094;0,254;0,3;0,261;5341,0;0,001;0,44799999999999995;0,298;0,105;0,616;0,008;0,01;0,069;0,008;0,018000000000000002;0,39399999999999996;0,001;0,002;0,003;0,765;0,0002;0,418;0,10300000000000001;0,789;0,006999999999999999;0,011000000000000001;0,069;0,008;0,013000000000000001;0,556;0,002;0,036000000000000004;4,2;51,2;1,2;13,6;0,68;2,1;24,5;4,5;56,1;0,4;9,4;0,13;2,1;26,6
218;Э76ХФ;Р65;57,0;44,8666667;20,9833333;44,8666667;2,0;0,3536;0,11700799999999999;0,1238155;0,119466;0,040424800000000004;1577,0;1591,0;9,7261516;12218,268467;110,8;1,0;14,546;0,054000000000000006;0,05;0,36700000000000005;0,048;0,02;0,051216;0,135;0,191;0,20600000000000002;4273,0;0,002;0,48;0,316;0,099;0,675;0,008;0,01;0,076;0,008;0,017;0,462;0,001;0,002;0,003;0,772;0,0003;0,418;0,098;0,7909999999999999;0,006999999999999999;0,011000000000000001;0,076;0,008;0,012;0,58;0,003;0,038;3,4;43,6;0,8;9,8;0,18;2,6;16,5;3,5;49,1;0,5;9,2;0,2;2,6;19,0
219;Э76ХФ;Р65;23,0;41,05;19,6833333;41,05;2,0;0,363385;0,109624;0,135488;0,130903;0,0386828;1567,0;1589,0;8,7807552;13101,4394581;113,2;1,0;12,015;0,052000000000000005;0,05;0,38;0,081;0,02;0,049009;0,14800000000000002;0,209;0,193;4298,0;0,002;0,465;0,32899999999999996;0,107;0,664;0,006999999999999999;0,01;0,069;0,006999999999999999;0,023;0,452;0,002;0,003;0,003;0,759;0,0005;0,42200000000000004;0,10800000000000001;0,7879999999999999;0,006;0,011000000000000001;0,07;0,008;0,017;0,5720000000000001;0,003;0,037000000000000005;3,6;46,6;1,1;8,9;0,24;2,6;18,0;4,8;60,0;0,7;6,2;0,09;2,6;23,1
222;Э76ХФ;Р65;27,0;40,6666667;16,466666699999998;40,6666667;1,3946061;0,41990500000000003;0,1278;0,19928800000000002;0,204245;0,040424;1603,0;1591,0;15,801639300000001;11437,651821899999;117,7;1,0;21,42;0,053;0,05;0,444;0,048;0,02;0,051215;0,23600000000000002;0,307;0,225;3139,0;0,001;0,424;0,315;0,11699999999999999;0,617;0,009000000000000001;0,008;0,084;0,008;0,021;0,39299999999999996;0,001;0,002;0,003;0,764;0,0006;0,41700000000000004;0,115;0,789;0,008;0,011000000000000001;0,083;0,009000000000000001;0,012;0,5720000000000001;0,003;0,037000000000000005;4,6;52,8;0,7;12,4;0,27;2,2;23,7;4,3;55,7;0,3;11,3;0,12;2,1;26,5
223;Э76ХФ;Р65;27,0;46,85;27,683333299999997;46,85;3,5296566;0,35789;0,135184;0,14817550000000002;0,131108;0,0384831;1533,0;1590,0;10,3447172;12943,5279952;113,6;1,0;16,155;0,052000000000000005;0,05;0,368;0,107;0,02;0,048756;0,14300000000000002;0,22899999999999998;0,23800000000000002;5972,0;0,002;0,466;0,306;0,12;0,662;0,006999999999999999;0,009000000000000001;0,073;0,008;0,018000000000000002;0,45;0,002;0,003;0,003;0,769;0,0002;0,419;0,11900000000000001;0,79;0,006;0,01;0,073;0,008;0,015;0,563;0,003;0,036000000000000004;2,7;57,6;0,8;7,4;0,14;3,4;17,0;4,4;53,8;0,7;6,9;0,11;2,5;21,8
224;Э76ХФ;Р65;28,0;41,533333299999995;15,666666699999999;41,533333299999995;2,0;0,38755500000000004;0,15165599999999999;0,189726;0,179612;0,03916819999999999;1595,0;1596,0;10,4936785;13078,723404299999;114,7;1,0;14,525;0,053;0,05;0,4;0,036000000000000004;0,02;0,049624;0,19699999999999998;0,293;0,267;3415,0;0,002;0,469;0,292;0,111;0,617;0,006999999999999999;0,01;0,07200000000000001;0,006999999999999999;0,021;0,419;0,001;0,002;0,003;0,76;0,0005;0,415;0,11;0,779;0,006;0,011000000000000001;0,07200000000000001;0,008;0,013999999999999999;0,568;0,003;0,035;3,3;55,3;0,4;12,2;0,21;2,2;25,2;4,4;54,2;0,5;3,0;0,12;2,4;22,7
225;Э76ХФ;Р65;29,0;43,716666700000005;25,5166667;43,716666700000005;2,4291188;0,391065;0,147112;0,193668;0,15903;0,0391398;1540,0;1586,0;10,1528784;13355,976486;114,5;1,0;14,795;0,04;0,05;0,405;0,064;0,02;0,049588;0,162;0,3;0,259;5680,0;0,001;0,425;0,29600000000000004;0,10099999999999999;0,616;0,006;0,009000000000000001;0,075;0,006;0,02;0,425;0,001;0,002;0,003;0,75;0,0002;0,42;0,10300000000000001;0,795;0,006;0,011000000000000001;0,075;0,006999999999999999;0,016;0,5770000000000001;0,003;0,037000000000000005;4,0;49,1;0,7;10,2;0,36;2,6;19,0;3,9;58,0;0,7;9,8;0,16;2,7;21,8
226;Э76ХФ;Р65;32,0;46,85;20,7;46,85;3,3106267;0,363135;0,128936;0,1388;0,144324;0,0389685;1561,0;1583,0;9,106937;13252,173912999999;114,9000001;1,0;14,222000000000001;0,053000000000000005;0,05;0,376;0,08299999999999999;0,02;0,049371;0,162;0,214;0,22699999999999998;4572,0;0,002;0,475;0,313;0,1;0,684;0,006;0,009000000000000001;0,069;0,009000000000000001;0,019;0,449;0,002;0,003;0,004;0,7759999999999999;0,0008;0,42;0,099;0,8009999999999999;0,005;0,01;0,069;0,01;0,016;0,578;0,003;0,037000000000000005;3,5;61,6;0,4;9,2;0,2;2,8;21,7;4,2;62,9;0,6;3,0;0,1;2,5;25,3
228;Э76ХФ;Р65;23,0;50,3666667;18,15;48,033333299999995;3,0;0,352625;0,11189600000000001;0,14279;0,12291099999999999;0,0391398;1596,0;1587,0;12,3579399;12366,942148799999;112,7;1,0;19,195999999999998;0,07400000000000001;0,05;0,366;0,09;0,02;0,049588;0,128;0,221;0,19699999999999998;3741,0;0,002;0,518;0,32799999999999996;0,11699999999999999;0,6679999999999999;0,008;0,009000000000000001;0,075;0,009000000000000001;0,019;0,462;0,002;0,002;0,003;0,7659999999999999;0,0003;0,419;0,11699999999999999;0,792;0,006999999999999999;0,01;0,075;0,01;0,012;0,57;0,003;0,036000000000000004;3,6;52,5;0,5;9,0;0,11;2,9;18,0;4,3;56,2;0,4;10,7;0,14;2,1;26,3
231;Э76ХФ;Р65;24,0;48,8833333;22,716666699999998;48,8833333;3,1768501000000002;0,28595;0,097696;0,07427;0,152817;0,0390254;1583,0;1607,0;10,9275886;13195,5979457;114,2;1,0;17,472;0,136;0,05;0,289;0,111;0,02;0,049443;0,201;0,11199999999999999;0,172;4996,0;0,002;0,542;0,336;0,11;0,7340000000000001;0,011000000000000001;0,011000000000000001;0,081;0,012;0,017;0,43799999999999994;0,002;0,004;0,004;0,75;0,0005;0,418;0,11;0,7979999999999999;0,01;0,012;0,081;0,013000000000000001;0,011000000000000001;0,56;0,003;0,038;5,9;55,5;0,5;12,3;0,2;2,2;24,8;5,0;58,4;0,8;8,9;0,12;2,7;20,1
232;Э76ХФ;Р65;27,0;49,2;18,1833333;49,2;2,5021583;0,355825;0,147112;0,154372;0,130644;0,039967800000000005;1588,0;1587,0;11,7400759;12842,5297892;115,8;1,0;18,895;0,049;0,05;0,363;0,065;0,02;0,050637;0,135;0,239;0,259;3892,0;0,002;0,488;0,297;0,128;0,669;0,009000000000000001;0,01;0,09300000000000001;0,008;0,018000000000000002;0,456;0,002;0,003;0,004;0,752;0,0003;0,418;0,129;0,8;0,009000000000000001;0,013999999999999999;0,095;0,01;0,013999999999999999;0,579;0,003;0,038;4,8;61,0;0,6;8,5;0,11;2,9;21,0;6,4;52,1;0,3;7,3;0,09;2,5;20,9
240;Э76ХФ;Р65;43,0;39,85;10,883333300000002;39,85;2,99082745;0,43412;0,17494400000000002;0,1699525;0,201995;0,040053;1590,0;1577,0;15,717440400000001;12266,4624809;116,7;1,0;20,878;0,11599999999999999;0,141;0,384;0,071;0,02;0,050745;0,245;0,26;0,308;2225,0;0,002;0,44299999999999995;0,26899999999999996;0,1;0,634;0,008;0,011000000000000001;0,077;0,008;0,015;0,396;0,001;0,002;0,003;0,768;0,0004;0,406;0,1;0,77;0,006999999999999999;0,013000000000000001;0,077;0,009000000000000001;0,008;0,56;0,002;0,036000000000000004;3,8;54,3;0,5;11,2;0,32;2,1;25,3;3,7;52,4;0,6;10,8;0,14;2,1;26,1
