Repository: comptech-winter-school/steel-alloying

# steel-alloying
Проект "Оптимизация процесса легирования стали" на Зимней Школе CompTech 2021

File: data_frames/evraz_data_prprocessed_Anvar.csv (part 3 of 45)
;МАРКА;ПРОФИЛЬ;t вып-обр;t обработка;t под током;t продувка;ПСН гр.;чист расход C;чист расход Cr;чист расход Mn;чист расход Si;чист расход V;температура первая;температура последняя;Ar (интенс.);эл. энергия (интенс.);произв жидкая сталь;произв количество обработок;расход газ Ar;сыпуч известь РП;сыпуч кокс пыль УСТК;сыпуч  кокс. мелочь КМ1;сыпуч  шпат плав.;ферспл CaC2;ферспл  FeV-80;ферспл  Mn5Si65Al0.5;ферспл SiMn18;ферспл  фх850А;эл. энергия;химсталь первый Al_1;химсталь первый C_1;химсталь первый Cr_1;химсталь первый Cu_1;химсталь первый Mn_1;химсталь первый Mo_1;химсталь первый N_1;химсталь первый Ni_1;химсталь первый P_1;химсталь первый S_1;химсталь первый Si_1;химсталь первый Ti_1;химсталь первый V_1;химсталь последний Al;химсталь последний C;химсталь последний Ca;химсталь последний Cr;химсталь последний Cu;химсталь последний Mn;химсталь последний Mo;химсталь последний N;химсталь последний Ni;химсталь последний P;химсталь последний S;химсталь последний Si;химсталь последний Ti;химсталь последний V;химшлак первый Al2O3_1;химшлак первый CaO_1;химшлак первый FeO_1;химшлак первый MgO_1;химшлак первый MnO_1;химшлак первый R_1;химшлак первый SiO2_1;химшлак последний Al2O3;химшлак последний CaO;химшлак последний FeO;химшлак последний MgO;химшлак последний MnO;химшлак последний R;химшлак последний SiO2
252;Э76ХФ;Р65;23,0;47,033333299999995;18,3333333;47,033333299999995;3,0972117999999997;0,430575;0,16301600000000002;0,16510999999999998;0,184723;0,039223;1596,0;1595,0;8,0291991;12894,5454545;116,1;1,0;12,588;0,09300000000000001;0,05;0,452;0,051;0,02;0,048937;0,22;0,253;0,287;3940,0;0,001;0,419;0,282;0,114;0,638;0,008;0,011000000000000001;0,07;0,008;0,025;0,408;0,001;0,003;0,003;0,755;0,0002;0,418;0,115;0,79;0,006999999999999999;0,012;0,07;0,01;0,015;0,5720000000000001;0,003;0,037000000000000005;3,9;54,6;0,5;14,4;0,27;2,1;25,6;4,1;55,6;0,5;11,1;0,19;2,1;26,5
253;Э90ХАФ;Р65;27,0;45,85;23,033333300000002;45,6833333;2,7947179;0,5471699999999999;0,09656;0,170348;0,163114;0,0920821;1605,0;1624,0;12,2089209;13660,2026049;113,5;1,0;9,427999999999999;0,11900000000000001;0,05;0,608;0,049;0,02;0,100586;0,184;0,262;0,17;5244,0;0,001;0,42;0,205;0,10800000000000001;0,629;0,01;0,01;0,078;0,009000000000000001;0,023;0,39;0,001;0,002;0,003;0,86;0,0003;0,29;0,10800000000000001;0,795;0,009000000000000001;0,017;0,077;0,011000000000000001;0,016;0,54;0,003;0,086;3,5;53,5;1,2;15,2;0,62;2,1;25,0;3,9;54,1;0,7;13,4;0,19;2,1;25,6
254;Э90ХАФ;Р65;35,0;44,0166667;26,033333300000002;43,85;2,0;0,48663500000000004;0,077816;0,11030799999999999;0,095942;0,09252339999999999;1553,0;1601,0;12,3674336;13496,542893700002;114,4;1,0;7,763999999999999;0,052000000000000005;0,05;0,539;0,073;0,02;0,101201;0,10400000000000001;0,17;0,13699999999999998;5856,0;0,002;0,45899999999999996;0,22399999999999998;0,111;0,6859999999999999;0,01;0,009000000000000001;0,065;0,008;0,02;0,44799999999999995;0,001;0,002;0,003;0,846;0,0004;0,292;0,109;0,789;0,009000000000000001;0,015;0,064;0,01;0,016;0,5489999999999999;0,003;0,083;3,6;60,9;0,4;9,8;0,22;2,5;24,4;4,0;60,7;0,8;5,1;0,09;2,4;25,2
255;Э90ХАФ;Р65;36,0;57,2;24,0166667;57,033333299999995;2,0;0,51942;0,10792;0,185364;0,095544;0,0920305;1579,0;1573,0;11,745762699999998;13485,6349757;112,7;1,0;7,315;0,043;0,05;0,5710000000000001;0,048;0,02;0,100586;0,07200000000000001;0,28800000000000003;0,19;5398,0;0,001;0,433;0,19399999999999998;0,11199999999999999;0,618;0,008;0,01;0,071;0,008;0,02;0,44;0,001;0,002;0,003;0,85;0,0002;0,289;0,111;0,7929999999999999;0,006;0,016;0,07;0,01;0,017;0,55;0,003;0,085;3,6;60,9;0,6;11,2;0,21;2,7;22,4;4,6;62,0;0,4;4,1;0,07;2,5;25,0
258;Э90ХАФ;Р65;23,0;43,1666667;16,9833333;43,0;1,6872964;0,47213999999999995;0,092016;0,097448;0,11807100000000001;0,0919621;1588,0;1579,0;12,928333300000002;12244,9460255;113,3;1,0;7,757000000000001;0,053;0,05;0,519;0,081;0,02;0,100803;0,14400000000000002;0,149;0,162;3466,0;0,002;0,47200000000000003;0,209;0,11699999999999999;0,696;0,006;0,01;0,067;0,012;0,021;0,43200000000000005;0,001;0,003;0,003;0,8540000000000001;0,0003;0,29;0,11699999999999999;0,795;0,005;0,016;0,067;0,013999999999999999;0,016;0,552;0,003;0,086;3,9;51,8;0,6;11,2;0,21;2,4;21,3;4,5;58,5;0,5;10,5;0,1;2,6;22,7
262;Э90ХАФ;Р65;40,0;48,85;18,65;48,6833333;2,0;0,52988;0,139728;0,1624195;0,178252;0,09316289999999999;1592,0;1580,0;15,165;12682,037533499999;115,5;1,0;15,839;0,10300000000000001;0,05;0,579;0,049;0,02;0,103118;0,21100000000000002;0,249;0,24600000000000002;3942,0;0,002;0,451;0,172;0,109;0,643;0,006;0,01;0,068;0,009000000000000001;0,019;0,382;0,001;0,002;0,003;0,843;0,0002;0,287;0,109;0,7809999999999999;0,004;0,015;0,067;0,01;0,013999999999999999;0,535;0,003;0,083;3,8;56,4;0,5;11,8;0,22;2,3;24,3;3,9;52,0;0,6;7,4;0,13;2,8;18,7
263;Э90ХАФ;Р65;51,0;47,15;30,75;46,8166667;2,0;0,46292;0,093152;0,029813;0,080826;0,0874155;1523,0;1592,0;10,948308;13369,7560976;108,0;1,0;12,402000000000001;0,052000000000000005;0,05;0,51;0,073;0,02;0,095595;0,114;0,044000000000000004;0,16399999999999998;6852,0;0,002;0,475;0,205;0,08199999999999999;0,762;0,005;0,01;0,055999999999999994;0,01;0,018000000000000002;0,455;0,002;0,003;0,003;0,8440000000000001;0,0002;0,29;0,08199999999999999;0,79;0,004;0,013000000000000001;0,057;0,011000000000000001;0,013000000000000001;0,546;0,003;0,084;4,5;58,8;0,4;6,2;0,07;2,8;20,9;5,5;50,5;0,8;4,9;0,07;2,5;20,4
267;Э76ХФ;Р65;16,0;44,7;18,8833333;44,7;2,6102976000000004;0,42069589999999996;0,155632;0,20040750000000002;0,254871;0,03809919999999999;1584,0;1605,0;11,122818800000001;13211,6504854;112,1;1,0;16,573;0,069;0,05;0,405;0,034;0,02;0,048105;0,315;0,306;0,27399999999999997;4158,0;0,001;0,41200000000000003;0,284;0,12300000000000001;0,613;0,006;0,011000000000000001;0,067;0,009000000000000001;0,022000000000000002;0,36;0,001;0,002;0,003;0,775;0,0005;0,414;0,122;0,794;0,005;0,011000000000000001;0,067;0,009000000000000001;0,013999999999999999;0,5670000000000001;0,003;0,036000000000000004;4,2;43,4;0,7;13,1;0,28;2,1;20,2;3,0;53,9;0,4;12,2;0,23;2,1;27,2
277;Э76ХФ;Р65;16,0;43,5166667;16,966666699999998;43,5166667;2,99082745;0,40697;0,097696;0,0588505;0,15493099999999999;0,039617400000000004;1570,0;1593,0;9,6475293;12893,516699400001;115,2;1,0;13,938;0,14800000000000002;0,05;0,439;0,11199999999999999;0,020000099999999996;0,050022000000000004;0,217;0,08800000000000001;0,172;3646,0;0,002;0,46;0,33799999999999997;0,126;0,745;0,008;0,011000000000000001;0,087;0,015;0,02;0,441;0,002;0,003;0,004;0,768;0,0008;0,419;0,124;0,794;0,006999999999999999;0,013999999999999999;0,08800000000000001;0,015;0,013999999999999999;0,5770000000000001;0,003;0,037000000000000005;3,5;53,2;0,5;10,2;0,16;3,0;17,7;4,1;55,2;0,8;10,2;0,16;2,1;26,8
278;Э76ХФ;Р65;13,0;48,216666700000005;20,0166667;48,216666700000005;2,6744868;0,46083500000000005;0,159608;0,1874555;0,13936600000000002;0,0408475;1571,0;1589,0;7,6473557;13395,836802700001;116,9;1,0;12,290999999999999;0,073;0,05;0,489;0,053;0,02;0,051541;0,13699999999999998;0,293;0,281;4469,0;0,002;0,423;0,289;0,1;0,635;0,008;0,011000000000000001;0,085;0,008;0,02;0,445;0,001;0,002;0,004;0,769;0,0004;0,42200000000000004;0,10099999999999999;0,809;0,006999999999999999;0,013000000000000001;0,085;0,009000000000000001;0,013999999999999999;0,5720000000000001;0,003;0,037000000000000005;4,3;59,9;0,7;7,2;0,12;2,9;20,4;4,4;61,0;1,0;3,1;0,12;2,4;25,5
279;Э76ХФ;Р65;12,0;46,5166667;17,8833333;46,5166667;3,0;0,396235;0,14484;0,1353175;0,114728;0,0394348;1591,0;1591,0;9,7823345;13229,0773532;113,7;1,0;14,735999999999999;0,064;0,05;0,414;0,062;0,02;0,049479;0,121;0,21100000000000002;0,255;3943,0;0,002;0,462;0,297;0,125;0,677;0,006999999999999999;0,013000000000000001;0,07400000000000001;0,009000000000000001;0,019;0,47100000000000003;0,002;0,003;0,003;0,7559999999999999;0,0003;0,414;0,124;0,792;0,006;0,013000000000000001;0,07400000000000001;0,01;0,013000000000000001;0,569;0,003;0,037000000000000005;4,5;60,5;0,3;9,4;0,08;2,8;21,4;5,2;60,3;0,5;7,2;0,08;2,7;21,9
280;Э76ХФ;Р65;17,0;46,55;21,2;46,55;3,2365293;0,38935;0,12723199999999998;0,128306;0,08275700000000001;0,0384258;1564,0;1590,0;9,7480477;13533,962264200001;110,1;1,0;14,770999999999999;0,053;0,05;0,409;0,036000000000000004;0,02;0,048213;0,07400000000000001;0,201;0,22399999999999998;4782,0;0,002;0,45;0,308;0,11599999999999999;0,6809999999999999;0,009000000000000001;0,01;0,09;0,008;0,018000000000000002;0,484;0,002;0,002;0,004;0,7559999999999999;0,0003;0,418;0,113;0,802;0,009000000000000001;0,013999999999999999;0,091;0,009000000000000001;0,013000000000000001;0,57;0,003;0,038;4,2;60,7;0,6;7,8;0,09;2,8;21,3;4,6;61,6;0,6;4,8;0,08;2,8;22,4
281;Э76ХФ;Р65;21,0;48,5166667;20,533333300000002;48,5166667;2,7312072999999994;0,403595;0,13915999999999998;0,164914;0,143997;0,039521600000000004;1576,0;1585,0;10,5364623;13201,948051899999;113,3;1,0;16,712;0,059000000000000004;0,05;0,423;0,065;0,02;0,049588;0,154;0,257;0,245;4518,0;0,002;0,462;0,3;0,111;0,6509999999999999;0,009000000000000001;0,013999999999999999;0,084;0,008;0,019;0,456;0,002;0,002;0,003;0,755;0,0004;0,41700000000000004;0,11199999999999999;0,8009999999999999;0,009000000000000001;0,013999999999999999;0,085;0,009000000000000001;0,013999999999999999;0,573;0,003;0,037000000000000005;3,8;66,5;0,5;8,6;0,08;3,0;22,0;4,3;60,0;0,6;6,5;0,12;2,6;22,9
282;Э76ХФ;Р65;24,0;45,2;16,8833333;45,2;2,7245644;0,46143;0,1136;0,1680065;0,141657;0,0406741;1595,0;1590,0;11,9472676;13092,201382;116,5;1,0;17,672;0,044000000000000004;0,05;0,499;0,039;0,02;0,051033999999999996;0,149;0,262;0,2;3684,0;0,002;0,434;0,325;0,102;0,65;0,008;0,012;0,076;0,009000000000000001;0,019;0,446;0,001;0,002;0,004;0,763;0,0005;0,41600000000000004;0,1;0,797;0,006999999999999999;0,016;0,076;0,01;0,016;0,581;0,003;0,037000000000000005;4,3;61,0;0,5;8,0;0,11;2,8;21,9;4,3;48,8;0,5;6,0;0,09;2,7;17,8
283;Э76ХФ;Р65;28,0;51,8666667;19,0;51,8666667;2,5455462000000004;0,474735;0,164152;0,1969055;0,172205;0,039492900000000004;1596,0;1582,0;7,826933199999999;13661,052631600001;116,8;1,0;13,270999999999999;0,11599999999999999;0,05;0,505;0,08900000000000001;0,02;0,049552;0,185;0,306;0,289;4326,0;0,002;0,43;0,284;0,11599999999999999;0,628;0,006999999999999999;0,012;0,073;0,009000000000000001;0,02;0,429;0,001;0,003;0,003;0,759;0,0003;0,418;0,11599999999999999;0,802;0,006;0,013999999999999999;0,07400000000000001;0,01;0,012;0,575;0,003;0,037000000000000005;4,2;57,7;0,4;11,2;0,14;2,2;26,1;3,9;58,7;0,4;9,3;0,12;2,2;26,2
285;Э76ХФ;Р65;31,0;51,8833333;19,3333333;51,8833333;2,5375;0,3238;0,116678;0,041828;0,077645;0,0376766;1572,0;1583,0;9,5831235;12838,9655172;110,0;1,0;16,278;0,064;0,05;0,33399999999999996;0,069;0,02;0,047273;0,10400000000000001;0,063;0,2;4137,0;0,002;0,518;0,321;0,10099999999999999;0,759;0,006;0,011000000000000001;0,065;0,013999999999999999;0,017;0,49700000000000005;0,002;0,003;0,004;0,758;0,0003;0,42100000000000004;0,102;0,7979999999999999;0,006;0,012;0,066;0,015;0,013000000000000001;0,5720000000000001;0,003;0,037000000000000005;3,9;62,2;0,3;8,3;0,12;2,9;21,8;4,8;61,4;0,5;6,3;0,08;2,7;22,8
287;Э90ХАФ;Р65;35,0;45,9833333;21,3333333;45,65;3,3092289;0,41685;0,10079199999999999;0,11384549999999999;0,055344000000000004;0,0913127;1593,0;1619,0;12,2477996;13598,4375;111,9;1,0;10,05;0,107;0,05;0,449;0,066;0,02;0,10008;0,039;0,177;0,172;4835,0;0,002;0,5429999999999999;0,205;0,09;0,71;0,006;0,012;0,055999999999999994;0,011000000000000001;0,013999999999999999;0,5;0,002;0,002;0,004;0,8590000000000001;0,0004;0,29;0,09;0,81;0,004;0,017;0,055999999999999994;0,012;0,01;0,556;0,003;0,084;4,2;62,9;0,2;6,7;0,07;2,9;21,7;4,8;61,1;0,4;3,1;0,08;2,5;24,5
288;Э90ХАФ;Р65;40,0;47,5166667;18,8333333;46,4833333;3,0;0,49478999999999995;0,083212;0,12440250000000001;0,100347;0,0946971;1590,0;1591,0;11,098333300000002;13358,2300885;116,8;1,0;6,659;0,063;0,05;0,5479999999999999;0,09699999999999999;0,02;0,104348;0,105;0,192;0,142;4193,0;0,002;0,508;0,218;0,08900000000000001;0,6940000000000001;0,006;0,013000000000000001;0,057999999999999996;0,011000000000000001;0,013000000000000001;0,45299999999999996;0,002;0,003;0,004;0,853;0,0003;0,28600000000000003;0,09;0,8;0,004;0,016;0,057;0,012;0,01;0,542;0,003;0,083;3,9;63,2;0,1;8,2;0,08;2,6;23,9;5,2;60,5;0,3;4,9;0,09;2,7;22,7
289;Э90ХАФ;Р65;28,0;51,6666667;22,3833333;51,3333333;2,924794;0,5063949999999999;0,093174;0,138207;0,091892;0,094166;1581,0;1594,0;8,5331551;13378,7043931;114,9;1,0;10,638;0,149;0,05;0,56;0,09699999999999999;0,02;0,10365999999999999;0,086;0,214;0,159;4991,0;0,002;0,462;0,21100000000000002;0,08900000000000001;0,688;0,006;0,011000000000000001;0,066;0,006999999999999999;0,022000000000000002;0,46299999999999997;0,002;0,002;0,004;0,86;0,0002;0,285;0,091;0,8059999999999999;0,004;0,015;0,067;0,009000000000000001;0,013999999999999999;0,531;0,003;0,083;4,2;62,2;0,2;8,1;0,07;2,7;23,3;4,8;59,4;0,4;6,8;0,1;2,7;21,7
290;Э90ХАФ;Р65;33,0;55,8666667;19,8666667;55,0666667;3,2898728999999998;0,40646;0,07618;0,05172;0,064949;0,09049960000000001;1592,0;1586,0;13,702067000000001;13264,429530200001;110,8;1,0;5,34;0,07500000000000001;0,05;0,443;0,10699999999999997;0,02;0,099103;0,08;0,079;0,13;4392,0;0,002;0,525;0,225;0,087;0,748;0,006;0,015;0,062;0,011000000000000001;0,013999999999999999;0,48100000000000004;0,002;0,003;0,004;0,843;0,0002;0,289;0,08800000000000001;0,7909999999999999;0,004;0,019;0,063;0,012;0,006999999999999999;0,5329999999999999;0,003;0,085;3,8;63,1;1,3;6,3;0,14;3,0;21,2;4,4;61,7;0,8;5,5;0,09;2,5;24,5
304;Э90ХАФ;Р65;29,0;54,716666700000005;20,6333333;54,216666700000005;2,0;0,48098500000000005;0,080282;0,110455;0,074251;0,0927954;1563,0;1583,0;11,5179596;13745,718901499999;114,9;1,0;9,032;0,048;0,05;0,532;0,075;0,02;0,102214;0,07;0,171;0,13699999999999998;4727,0;0,002;0,46399999999999997;0,222;0,134;0,691;0,006999999999999999;0,009000000000000001;0,075;0,01;0,022000000000000002;0,469;0,002;0,003;0,003;0,8440000000000001;0,0002;0,29;0,134;0,7959999999999999;0,006;0,015;0,07400000000000001;0,011000000000000001;0,016;0,551;0,003;0,084;4,7;59,4;0,4;6,5;0,14;2,7;21,7;5,7;58,4;0,6;5,1;0,08;2,6;22,1
305;Э90ХАФ;Р65;44,0;41,716666700000005;20,65;41,3833333;2,0;0,41613500000000003;0,070906;0,074209;0,046671;0,0897758;1548,0;1587,0;11,1103948;14161,7433414;111,7;1,0;7,66;0,08;0,05;0,455;0,079;0,02;0,09932;0,042;0,115;0,121;4874,0;0,002;0,519;0,23;0,109;0,72;0,006;0,006999999999999999;0,069;0,01;0,018000000000000002;0,495;0,002;0,003;0,003;0,8370000000000001;0,0001;0,29;0,10800000000000001;0,7909999999999999;0,005;0,013000000000000001;0,068;0,011000000000000001;0,013000000000000001;0,546;0,003;0,085;4,7;50,9;0,8;9,4;0,18;2,8;18,2;7,0;57,9;0,7;9,1;0,08;2,7;21,5
310;Э76ХФ;Р65;12,0;44,35;18,1833333;44,35;2,0;0,44428;0,12188800000000001;0,0908615;0,079881;0,038438599999999996;1584,0;1586,0;10,5767756;13182,401466500001;111,7;1,0;15,636;0,05;0,05;0,48;0,08;0,02;0,048503;0,087;0,14;0,20800000000000002;3995,0;0,002;0,426;0,318;0,121;0,7040000000000001;0,008;0,013000000000000001;0,077;0,01;0,019;0,49;0,002;0,002;0,003;0,758;0,0003;0,41600000000000004;0,11800000000000001;0,787;0,006999999999999999;0,013999999999999999;0,076;0,011000000000000001;0,012;0,574;0,003;0,037000000000000005;4,1;51,0;0,5;6,1;0,13;2,9;17,6;5,5;60,6;0,5;5,7;0,07;2,7;22,2
311;Э76ХФ;Р65;14,0;43,3833333;20,3333333;43,3833333;2,0;0,46925;0,13477999999999998;0,1049975;0,114336;0,038724699999999994;1577,0;1584,0;8,645947;12797,704918000001;114,5;1,0;12,503;0,094;0,05;0,508;0,081;0,02;0,048864;0,135;0,161;0,23;4337,0;0,002;0,40700000000000003;0,309;0,113;0,691;0,006;0,012;0,069;0,01;0,019;0,455;0,002;0,003;0,004;0,773;0,0003;0,41700000000000004;0,111;0,7859999999999999;0,006;0,016;0,069;0,011000000000000001;0,013999999999999999;0,575;0,004;0,037000000000000005;4,4;50,0;0,5;5,5;0,12;2,9;17,2;5,2;56,4;0,3;4,2;0,06;2,8;20,3
314;Э76ХФ;Р65;17,0;46,35;22,3333333;46,35;2,0;0,364315;0,127162;0,021988;0,072344;0,0376358;1557,0;1590,0;10,4142395;14115,223880599999;113,5;1,0;16,09;0,065;0,05;0,38299999999999995;0,081;0,02;0,04749;0,10400000000000001;0,032;0,217;5254,0;0,002;0,462;0,314;0,099;0,762;0,006;0,01;0,067;0,013999999999999999;0,017;0,483;0,002;0,003;0,004;0,7709999999999999;0,0003;0,418;0,09699999999999999;0,7929999999999999;0,006;0,013000000000000001;0,066;0,015;0,013000000000000001;0,568;0,004;0,038;4,1;60,1;1,6;7,4;0,12;3,0;20,0;6,3;61,8;0,3;4,4;0,07;2,8;21,3
315;Э76ХФ;Р65;29,0;46,6833333;20,6666667;46,6833333;2,0;0,398185;0,11427000000000001;0,07724550000000001;0,096695;0,0380654;1570,0;1594,0;13,0446983;12870,0;111,5;1,0;20,299;0,042;0,05;0,425;0,048;0,02;0,048032000000000005;0,11900000000000001;0,11800000000000001;0,195;4433,0;0,002;0,462;0,322;0,10800000000000001;0,731;0,005;0,012;0,07;0,013000000000000001;0,019;0,486;0,002;0,003;0,004;0,765;0,0004;0,41600000000000004;0,107;0,802;0,005;0,013000000000000001;0,07;0,013999999999999999;0,011000000000000001;0,5710000000000001;0,003;0,037000000000000005;4,5;60,8;0,3;8,4;0,12;2,6;23,2;5,9;58,3;0,5;6,0;0,08;2,7;21,5
316;Э76ХФ;Р65;33,0;46,8666667;21,9833333;46,8666667;3,2635952;0,447625;0,162322;0,1663795;0,12818;0,0396424;1564,0;1587,0;11,111425500000001;13158,150113700001;114,3;1,0;17,019000000000002;0,07400000000000001;0,05;0,474;0,055999999999999994;0,02;0,050022000000000004;0,131;0,257;0,27699999999999997;4821,0;0,002;0,428;0,285;0,098;0,6559999999999999;0,006;0,013000000000000001;0,071;0,009000000000000001;0,016;0,457;0,002;0,002;0,004;0,767;0,0007;0,414;0,09699999999999999;0,7879999999999999;0,005;0,011000000000000001;0,071;0,01;0,012;0,5660000000000001;0,003;0,037000000000000005;5,4;56,8;0,6;4,2;0,17;2,8;20,3;5,6;57,2;0,5;1,0;0,18;2,5;23,2
317;Э76ХФ;Р65;37,0;43,716666700000005;20,3;43,716666700000005;3,7099327000000004;0,37936;0,14064000000000002;0,1044205;0,133081;0,0398429;1554,0;1587,0;11,591641099999999;14213,793103400001;114,6;1,0;16,795;0,063;0,05;0,396;0,069;0,02;0,050275;0,161;0,16;0,24;4809,0;0,002;0,49;0,303;0,099;0,701;0,006;0,012;0,068;0,01;0,017;0,45799999999999996;0,002;0,003;0,004;0,758;0,0004;0,418;0,10099999999999999;0,7909999999999999;0,006;0,013999999999999999;0,069;0,012;0,013000000000000001;0,565;0,003;0,038;4,8;55,5;0,5;12,3;0,22;2,6;21,1;5,7;57,6;0,5;0,3;0,14;2,3;25,0
318;Э76ХФ;Р65;32,0;48,033333299999995;23,5166667;48,033333299999995;4,1680588;0,44331000000000004;0,13477999999999998;0,1044625;0,135765;0,0397175;1534,0;1578,0;10,5109489;14570,942593900001;116,0;1,0;16,8;0,07400000000000001;0,05;0,47600000000000003;0,06;0,02;0,050094;0,165;0,16;0,23;5711,0;0,002;0,44299999999999995;0,308;0,087;0,701;0,005;0,012;0,063;0,008;0,015;0,473;0,002;0,003;0,004;0,767;0,0005;0,41700000000000004;0,09;0,792;0,005;0,013000000000000001;0,064;0,01;0,013000000000000001;0,564;0,003;0,037000000000000005;5,2;60,1;0,4;3,8;0,18;2,7;22,0;4,4;56,5;1,0;2,6;0,15;2,2;25,9
319;Э76ХФ;Р65;28,0;48,3333333;17,4833333;48,3333333;2,785951;0,47618999999999995;0,15822;0,11480250000000002;0,143757;0,0386171;1600,0;1592,0;14,481931;13130,2192564;111,8;1,0;23,331999999999997;0,244;0,05;0,512;0,037000000000000005;0,02;0,048575;0,17300000000000001;0,17600000000000002;0,27;3826,0;0,002;0,389;0,284;0,10400000000000001;0,685;0,006;0,012;0,068;0,009000000000000001;0,018000000000000002;0,44799999999999995;0,001;0,003;0,005;0,76;0,0002;0,415;0,10400000000000001;0,7929999999999999;0,006;0,013000000000000001;0,069;0,01;0,006;0,568;0,003;0,037000000000000005;9,2;52,6;0,5;12,0;0,29;2,4;22,2;10,7;47,3;0,3;10,6;0,1;2,4;19,7
322;Э76ХФ;Р65;22,0;49,85;22,0833333;49,85;2,7585227000000003;0,48521000000000003;0,161736;0,15365499999999999;0,144333;0,0395369;1576,0;1591,0;10,0218656;12968,1509434;114,9;1,0;16,653;0,07400000000000001;0,05;0,521;0,025;0,02;0,049732;0,158;0,237;0,276;4773,0;0,002;0,409;0,284;0,1;0,6659999999999999;0,006999999999999999;0,012;0,069;0,008;0,02;0,45;0,001;0,002;0,004;0,774;0,0014;0,414;0,10099999999999999;0,807;0,006;0,013000000000000001;0,07;0,009000000000000001;0,015;0,569;0,003;0,037000000000000005;4,9;53,9;0,6;12,6;0,13;2,4;22,2;4,8;49,6;0,8;9,9;0,19;2,3;21,7
323;Э76ХФ;Р65;25,0;47,5166667;18,2;47,5166667;2,99082745;0,43478500000000003;0,13771;0,1030075;0,126225;0,03991140000000001;1576,0;1591,0;10,7155142;13506,5934066;115,1;1,0;16,615;0,054000000000000006;0,05;0,465;0,027000000000000003;0,02;0,050203;0,151;0,158;0,235;4097,0;0,002;0,452;0,306;0,107;0,7090000000000001;0,006999999999999999;0,01;0,079;0,011000000000000001;0,019;0,45799999999999996;0,002;0,002;0,003;0,772;0,0003;0,415;0,105;0,792;0,006;0,013999999999999999;0,079;0,012;0,016;0,57;0,003;0,037000000000000005;5,1;59,8;0,4;10,6;0,16;2,7;22,0;6,4;59,1;0,5;8,1;0,11;2,7;22,1
324;Э76ХФ;Р65;26,0;42,8666667;21,7;42,8666667;3,4503407999999998;0,452045;0,154118;0,11225750000000001;0,110394;0,0382435;1559,0;1589,0;10,3519283;13625,8064516;112,0;1,0;14,763;0,075;0,05;0,483;0,034;0,02;0,048105;0,12300000000000001;0,17300000000000001;0,263;4928,0;0,002;0,439;0,29;0,102;0,6970000000000001;0,006;0,013000000000000001;0,067;0,008;0,022000000000000002;0,48;0,002;0,003;0,003;0,754;0,0003;0,41600000000000004;0,10400000000000001;0,8;0,006;0,013999999999999999;0,068;0,009000000000000001;0,016;0,568;0,003;0,036000000000000004;6,1;57,1;2,3;9,7;0,2;2,6;22,0;3,4;55,5;0,6;11,1;0,21;2,1;27,3
325;Э76ХФ;Р65;21,0;44,3833333;20,6666667;44,3833333;2,99082745;0,33637;0,125404;0,09404;0,056502;0,0381854;1560,0;1592,0;10,5526098;13633,5483871;111,5;1,0;15,612;0,077;0,05;0,34600000000000003;0,031;0,02;0,048032;0,048;0,146;0,214;4696,0;0,002;0,5329999999999999;0,312;0,092;0,716;0,005;0,012;0,057999999999999996;0,01;0,017;0,536;0,002;0,003;0,004;0,755;0,0009;0,415;0,09300000000000001;0,7959999999999999;0,004;0,013999999999999999;0,059000000000000004;0,011000000000000001;0,013999999999999999;0,579;0,003;0,037000000000000005;4,7;59,9;0,6;11,5;0,12;2,6;22,6;4,6;59,9;0,5;10,4;0,11;2,7;21,9
326;Э90ХАФ;Р65;22,0;47,3833333;21,5166667;46,4166667;2,5632222999999996;0,470785;0,087314;0,113605;0,047349;0,0906;1615,0;1623,0;8,2291417;12459,178931100001;111,3;1,0;10,307;0,08;0,05;0,518;0,028999999999999998;0,02;0,099392;0,026000000000000002;0,177;0,149;4468,0;0,002;0,49700000000000005;0,214;0,105;0,7140000000000001;0,006;0,01;0,062;0,011000000000000001;0,018000000000000002;0,51;0,002;0,003;0,004;0,835;0,0005;0,289;0,10400000000000001;0,823;0,004;0,015;0,062;0,012;0,013000000000000001;0,561;0,003;0,085;4,4;61,3;0,5;4,5;0,08;3,0;20,2;5,9;50,4;0,4;1,6;0,1;2,6;19,4
327;Э90ХАФ;Р65;27,0;53,55;22,85;52,9;3,0403507;0,52284;0,10313599999999999;0,1514375;0,094716;0,0937061;1585,0;1593,0;11,847595599999998;13202,6258206;114,7;1,0;8,007;0,057;0,05;0,578;0,042;0,02;0,103299;0,083;0,235;0,17600000000000002;5028,0;0,002;0,466;0,20600000000000002;0,099;0,6809999999999999;0,006999999999999999;0,011000000000000001;0,063;0,008;0,016;0,462;0,002;0,002;0,004;0,853;0,0005;0,29;0,10300000000000001;0,816;0,006;0,016;0,065;0,009000000000000001;0,013000000000000001;0,547;0,003;0,084;3,6;62,8;0,6;7,9;0,1;2,9;21,6;3,9;62,1;0,5;7,2;0,1;2,7;21,7
329;Э90ХАФ;Р65;50,0;46,8666667;25,6833333;46,5166667;3,0009479;0,44377920000000004;0,088486;0,10533499999999998;0,047754000000000005;0,0909687;1545,0;1594,0;12,5734091;13780,9214796;110,6;1,0;12,294;0,053;0,05;0,473;0,07200000000000001;0,02;0,099899;0,03;0,16399999999999998;0,151;5899,0;0,002;0,515;0,213;0,102;0,718;0,006;0,01;0,07;0,008;0,016;0,496;0,002;0,002;0,003;0,8490000000000001;0,0003;0,29;0,10300000000000001;0,813;0,005;0,015;0,071;0,009000000000000001;0,012;0,5329999999999999;0,003;0,085;3,5;62,1;0,3;8,8;0,17;2,7;23,0;3,9;57,9;0,6;8,5;0,18;2,2;25,9
330;Э90ХАФ;Р65;55,0;41,4833333;19,15;41,3;2,9046997;0,5128212000000001;0,10723800000000001;0,1252325;0,12301199999999998;0,090289;1567,0;1577,0;8,807393;13682,506527399999;110,9;1,0;5,03;0,087;0,05;0,527;0,095;0,02;0,09950099999999999;0,13699999999999998;0,193;0,183;4367,0;0,002;0,48;0,198;0,096;0,6920000000000001;0,005;0,009000000000000001;0,062;0,008;0,018000000000000002;0,43799999999999994;0,001;0,002;0,003;0,875;0,0004;0,28800000000000003;0,09699999999999999;0,812;0,004;0,015;0,062;0,009000000000000001;0,013000000000000001;0,552;0,003;0,084;4,0;55,7;1,7;9,6;0,71;2,3;23,9;4,4;58,6;0,2;8,7;0,08;2,3;25,9
332;Э90ХАФ;Р65;44,0;40,05;13,516666699999998;39,716666700000005;2,5759923;0,547675;0,115442;0,137745;0,111321;0,09086489999999998;1565,0;1586,0;10,4289979;13086,0665845;114,1;1,0;8,152000000000001;0,059000000000000004;0,05;0,607;0,085;0,02;0,099899;0,114;0,213;0,19699999999999998;2948,0;0,002;0,439;0,196;0,10800000000000001;0,685;0,006;0,009000000000000001;0,067;0,01;0,017;0,441;0,001;0,002;0,003;0,838;0,0001;0,29;0,105;0,8140000000000001;0,004;0,013000000000000001;0,066;0,01;0,013000000000000001;0,5479999999999999;0,003;0,083;3,8;47,7;1,1;8,9;0,27;2,3;21,1;4,6;51,2;0,2;7,5;0,08;2,3;22,8
333;Э90ХАФ;Р65;24,0;46,0166667;19,3166667;45,3833333;3,297736;0,47955;0,031644;0,13421;0,059391;0,090548;1539,0;1592,0;11,222874800000001;14260,2243313;113,9;1,0;12,102;0,049;0,05;0,5379999999999999;0,149;0,02;0,099718;0,036000000000000004;0,209;0,054000000000000006;4591,0;0,002;0,467;0,262;0,10800000000000001;0,6859999999999999;0,006;0,01;0,07;0,01;0,027000000000000003;0,473;0,002;0,002;0,004;0,8440000000000001;0,0002;0,287;0,106;0,8059999999999999;0,004;0,013000000000000001;0,069;0,01;0,016;0,521;0,003;0,08;3,7;62,1;0,3;7,7;0,22;2,8;22,4;4,7;62,8;0,5;5,3;0,1;2,7;23,2
334;Э90ХАФ;Р65;22,0;43,7;17,4166667;43,3666667;3,0408805;0,48619650000000003;0,044536;0,053795;0,049671;0,0897541;1544,0;1582,0;9,350257699999998;13876,3636364;110,7;1,0;8,062000000000001;0,09699999999999999;0,05;0,504;0,07;0,02;0,098741;0,054000000000000006;0,083;0,076;4028,0;0,002;0,485;0,253;0,105;0,748;0,008;0,01;0,065;0,013999999999999999;0,022000000000000002;0,491;0,002;0,003;0,004;0,86;0,0004;0,289;0,105;0,7959999999999999;0,006;0,013999999999999999;0,065;0,015;0,015;0,53;0,003;0,08199999999999999;4,6;59,7;0,4;10,9;0,2;2,7;22,2;5,5;57,8;0,4;7,7;0,1;2,4;24,5
336;Э90ХАФ;Р65;39,0;43,1833333;16,3333333;42,8666667;2,3997086;0,6139967;0,118372;0,1797475;0,110124;0,090559;1562,0;1581,0;9,1677709;13176,7346939;113,7;1,0;9,071;0,239;0,05;0,6409999999999999;0,048;0,02;0,10008;0,095;0,27899999999999997;0,20199999999999999;3587,0;0,002;0,4;0,18899999999999997;0,109;0,647;0,006;0,012;0,066;0,01;0,024;0,44799999999999995;0,002;0,002;0,003;0,8420000000000001;0,0005;0,28600000000000003;0,11;0,8029999999999999;0,005;0,015;0,066;0,011000000000000001;0,015;0,537;0,003;0,081;4,7;52,4;0,4;10,8;0,18;2,3;23,2;5,6;53,3;0,6;11,4;0,17;2,1;25,1
337;Э90ХАФ;Р65;35,0;41,4;14,016666699999998;41,0666667;3,0403507;0,6368333;0,094932;0,13675;0,159426;0,0931763;1588,0;1585,0;10,842687699999999;12781,9262782;114,4;1,0;9,144;0,264;0,05;0,6759999999999999;0,048;0,02;0,102828;0,188;0,21;0,162;2986,0;0,002;0,381;0,213;0,11599999999999999;0,6709999999999999;0,006;0,01;0,066;0,015;0,024;0,39299999999999996;0,001;0,002;0,003;0,863;0,0002;0,287;0,113;0,787;0,004;0,015;0,065;0,015;0,016;0,5329999999999999;0,002;0,083;4,4;49,8;1,4;13,4;0,48;1,9;25,6;4,9;51,2;0,2;12,8;0,14;2,1;25,3
339;Э90ХАФ;Р65;40,0;44,85;26,5333333;44,5166667;2,8262079;0,602115;0,09551799999999999;0,1316225;0,09072899999999999;0,09217510000000001;1522,0;1592,0;8,770432099999999;13384,6733668;115,5;1,0;9,36;0,052000000000000005;0,05;0,6779999999999999;0,09699999999999999;0,02;0,101743;0,085;0,204;0,163;5919,0;0,002;0,419;0,212;0,106;0,684;0,006;0,01;0,067;0,009000000000000001;0,018000000000000002;0,45899999999999996;0,001;0,002;0,003;0,851;0,0002;0,289;0,10400000000000001;0,8;0,005;0,013000000000000001;0,067;0,01;0,015;0,5539999999999999;0,003;0,081;4,6;64,4;0,3;11,6;0,14;2,9;22,0;7,7;54,5;0,4;13,6;0,06;2,5;21,9
341;Э90ХАФ;Р65;44,0;44,216666700000005;16,216666699999998;43,8666667;2,3654507999999996;0,4489;0,079696;0,071575;0,080568;0,0924065;1557,0;1578,0;7,994202900000001;13304,8304214;114,2;1,0;5,516;0,05;0,05;0,494;0,054000000000000006;0,02;0,10149;0,094;0,11;0,136;3596,0;0,002;0,52;0,225;0,095;0,726;0,006;0,01;0,069;0,011000000000000001;0,018000000000000002;0,47100000000000003;0,002;0,003;0,003;0,843;0,0003;0,289;0,094;0,7879999999999999;0,005;0,016;0,069;0,012;0,013000000000000001;0,54;0,003;0,085;5,0;49,0;0,5;8,4;0,18;2,6;18,5;5,2;49,6;0,4;6,9;0,1;2,5;19,5
342;Э90ХАФ;Р65;48,0;48,6833333;18,6;48,5166667;2,0;0,54756;0,051567999999999996;0,0936225;0,101493;0,0927061;1585,0;1575,0;12,368755;13306,451612899999;114,4;1,0;8,665;0,040999999999999995;0,05;0,62;0,064;0,02;0,101816;0,11699999999999999;0,14400000000000002;0,08800000000000001;4125,0;0,002;0,44299999999999995;0,245;0,094;0,706;0,008;0,01;0,071;0,01;0,019;0,45299999999999996;0,002;0,002;0,003;0,843;0,0002;0,287;0,094;0,7909999999999999;0,006999999999999999;0,017;0,07;0,011000000000000001;0,015;0,547;0,003;0,084;4,0;49,1;0,5;10,7;0,17;2,5;19,5;4,8;56,8;0,5;11,6;0,12;2,2;25,5
343;Э90ХАФ;Р65;52,0;44,85;16,966666699999998;44,7;2,7652834;0,5342899999999999;0,044536;0,038445;0,07956;0,09141039999999999;1586,0;1587,0;12,4947842;13310,805501;114,0;1,0;7,718999999999999;0,053;0,05;0,607;0,06;0,02;0,099935;0,106;0,057999999999999996;0,076;3764,0;0,002;0,46299999999999997;0,253;0,10099999999999999;0,752;0,008;0,009000000000000001;0,079;0,012;0,018000000000000002;0,466;0,002;0,003;0,004;0,8440000000000001;0,0005;0,29100000000000004;0,10099999999999999;0,7929999999999999;0,006999999999999999;0,016;0,079;0,013999999999999999;0,013999999999999999;0,5489999999999999;0,003;0,085;5,5;57,2;0,6;12,6;0,16;2,6;22,4;6,2;57,1;0,5;8,2;0,07;2,5;22,7
345;Э90ХАФ;Р65;42,0;46,2;21,15;46,033333299999995;2,4205607000000002;0,473735;0,046294;0,03615;0,059337;0,0907432;1555,0;1595,0;12,242096499999999;13404,2553191;111,6;1,0;8,175;0,054000000000000006;0,05;0,532;0,057999999999999996;0,02;0,098669;0,076;0,055;0,079;4725,0;0,002;0,48;0,249;0,079;0,754;0,006999999999999999;0,009000000000000001;0,066;0,01;0,015;0,48200000000000004;0,002;0,003;0,004;0,851;0,0002;0,29;0,081;0,794;0,006;0,015;0,066;0,012;0,011000000000000001;0,545;0,003;0,086;4,8;59,7;0,3;8,2;0,13;2,7;21,9;5,2;51,9;0,8;4,5;0,09;2,7;19,4
346;Э76ХФ;Р65;42,0;49,0666667;29,85;49,0666667;2,2898734;0,40635;0,14064000000000002;0,11127000000000001;0,058490999999999994;0,03851280000000001;1547,0;1627,0;8,819021699999999;14184,9246231;113,7;1,0;14,424000000000001;0,064;0,05;0,429;0,083;0,02;0,048141;0,044000000000000004;0,17300000000000001;0,24;7057,0;0,002;0,478;0,303;0,095;0,6890000000000001;0,006;0,006999999999999999;0,062;0,01;0,019;0,507;0,002;0,003;0,004;0,743;0,0002;0,414;0,094;0,79;0,006;0,01;0,062;0,011000000000000001;0,012;0,57;0,004;0,037000000000000005;4,7;61,3;0,5;7,3;0,17;2,8;21,7;5,7;57,4;1,0;10,4;0,14;2,6;21,8
347;Э76ХФ;Р65;20,0;48,55;22,05;48,55;2,0;0,46436000000000005;0,15822;0,1250425;0,146493;0,038860000000000006;1585,0;1599,0;9,0240989;13102,0408163;113,3;1,0;14,604000000000001;0,095;0,05;0,49700000000000005;0,049;0,02;0,048575;0,17300000000000001;0,192;0,27;4815,0;0,002;0,428;0,29;0,111;0,674;0,006999999999999999;0,01;0,07200000000000001;0,008;0,018000000000000002;0,45;0,002;0,003;0,003;0,757;0,0002;0,42;0,11199999999999999;0,795;0,006;0,013000000000000001;0,07200000000000001;0,009000000000000001;0,013000000000000001;0,5770000000000001;0,003;0,038;3,9;56,9;0,4;12,6;0,26;2,2;25,7;5,0;54,2;0,8;11,4;0,18;2,2;24,6
348;Э76ХФ;Р65;24,0;53,1666667;27,516666700000002;53,1666667;2,4993687;0,452825;0,118958;0,093045;0,10460699999999999;0,0386288;1547,0;1591,0;9,857680300000002;13434,039975799999;113,7;1,0;17,47;0,053;0,05;0,491;0,079;0,02;0,048286;0,122;0,14300000000000002;0,203;6161,0;0,002;0,414;0,322;0,11199999999999999;0,705;0,008;0,011000000000000001;0,073;0,01;0,023;0,47100000000000003;0,002;0,003;0,003;0,764;0,0002;0,419;0,111;0,789;0,008;0,012;0,073;0,011000000000000001;0,015;0,5710000000000001;0,003;0,037000000000000005;5,0;51,3;0,6;7,8;0,16;2,6;19,9;6,0;60,5;0,3;5,2;0,07;2,7;22,7
349;Э76ХФ;Р65;34,0;44,533333299999995;21,8333333;44,533333299999995;3,5033738;0,48686;0,15118800000000002;0,1520975;0,162873;0,039062400000000004;1567,0;1601,0;10,5978212;14078,4732824;114,2;1,0;15,673;0,08;0,05;0,525;0,047;0,02;0,048827999999999996;0,187;0,23399999999999999;0,258;5123,0;0,002;0,38299999999999995;0,29600000000000004;0,11800000000000001;0,653;0,006999999999999999;0,01;0,067;0,008;0,019;0,428;0,001;0,003;0,003;0,7709999999999999;0,0002;0,418;0,11800000000000001;0,797;0,006;0,012;0,067;0,009000000000000001;0,013999999999999999;0,573;0,003;0,037000000000000005;4,2;55,8;0,6;10,9;0,48;2,2;25,9;5,2;48,9;0,5;6,7;0,08;2,6;18,9
350;Э76ХФ;Р65;31,0;40,8833333;12,933333300000001;40,8833333;2,0;0,48391999999999996;0,141812;0,15279;0,13233599999999998;0,0379048;1584,0;1586,0;9,485772500000001;16529,3814433;110,8;1,0;12,927;0,054000000000000006;0,05;0,523;0,048;0,02;0,047381;0,14;0,23600000000000002;0,242;3563,0;0,002;0,392;0,3;0,11;0,647;0,009000000000000001;0,01;0,078;0,006999999999999999;0,019;0,446;0,001;0,002;0,004;0,759;0,0006;0,418;0,111;0,79;0,009000000000000001;0,012;0,079;0,008;0,013000000000000001;0,5710000000000001;0,003;0,037000000000000005;4,2;47,0;0,6;9,0;0,2;2,4;20,0;4,9;52,4;0,5;9,5;0,11;2,1;24,8
351;Э76ХФ;Р65;23,0;46,2;21,8166667;46,2;2,0;0,49391999999999997;0,176972;0,206035;0,153099;0,0386288;1548,0;1576,0;9,1688312;14105,7295646;114,3;1,0;14,12;0,08;0,05;0,527;0,035;0,02;0,048286;0,15;0,319;0,302;5129,0;0,002;0,402;0,273;0,098;0,603;0,006999999999999999;0,011000000000000001;0,066;0,006;0,018000000000000002;0,439;0,002;0,002;0,003;0,769;0,0002;0,41600000000000004;0,099;0,7809999999999999;0,006;0,01;0,067;0,006999999999999999;0,016;0,5770000000000001;0,003;0,036000000000000004;5,5;56,2;0,5;9,9;0,14;2,4;23,3;5,7;52,2;0,7;4,7;0,09;2,6;20,1
352;Э76ХФ;Р65;27,0;43,8666667;21,033333300000002;43,8666667;2,8871615000000004;0,49354499999999996;0,15060199999999999;0,1354325;0,157113;0,0386288;1577,0;1578,0;9,4164894;12371,7908082;114,9;1,0;13,769;0,10800000000000001;0,05;0,534;0,057999999999999996;0,02;0,048286;0,185;0,20800000000000002;0,257;4337,0;0,002;0,40299999999999997;0,298;0,094;0,664;0,008;0,008;0,073;0,009000000000000001;0,019;0,43200000000000005;0,001;0,003;0,003;0,774;0,0005;0,41600000000000004;0,09300000000000001;0,784;0,006999999999999999;0,011000000000000001;0,073;0,01;0,016;0,5670000000000001;0,003;0,036000000000000004;3,9;56,5;0,4;13,0;0,27;2,2;26,3;5,5;49,3;0,8;4,6;0,09;2,6;18,9
353;Э76ХФ;Р65;30,0;42,5166667;18,716666699999998;42,5166667;2,0;0,46652;0,15236;0,14329;0,135027;0,038860000000000006;1564,0;1588,0;12,7686397;14374,354407799998;115,1;1,0;18,096;0,054000000000000006;0,05;0,5;0,057999999999999996;0,02;0,048575;0,14800000000000002;0,221;0,26;4484,0;0,002;0,43;0,295;0,078;0,6609999999999999;0,005;0,008;0,057999999999999996;0,008;0,017;0,456;0,002;0,003;0,004;0,753;0,0002;0,419;0,079;0,7909999999999999;0,005;0,011000000000000001;0,057999999999999996;0,009000000000000001;0,012;0,575;0,003;0,037000000000000005;5,6;56,9;1,6;9,8;0,24;2,6;21,8;5,9;57,8;1,0;8,9;0,12;2,5;22,8
356;Э76ХФ;Р65;45,0;46,2;19,2;46,2;2,99082745;0,456665;0,104894;0,0743075;0,123786;0,0382816;1559,0;1582,0;7,149650299999999;12896,875;114,0;1,0;10,792;0,043;0,05;0,499;0,04;0,02;0,047852;0,159;0,113;0,179;4127,0;0,002;0,41100000000000003;0,33399999999999996;0,107;0,716;0,008;0,008;0,07200000000000001;0,012;0,018000000000000002;0,45899999999999996;0,002;0,003;0,004;0,759;0,0003;0,42;0,10800000000000001;0,789;0,006999999999999999;0,01;0,073;0,013999999999999999;0,013999999999999999;0,5589999999999999;0,003;0,037000000000000005;5,4;55,4;1,6;11,9;0,41;2,4;22,8;6,0;51,3;0,9;9,1;0,16;2,4;21,3
357;Э76ХФ;Р65;41,0;49,2;19,8166667;49,2;2,6754795;0,456675;0,134194;0,1464625;0,167904;0,0387728;1542,0;1579,0;9,2307374;13761,1438183;114,6;1,0;14,882;0,040999999999999995;0,05;0,491;0,04;0,02;0,048466;0,19699999999999998;0,225;0,22899999999999998;4545,0;0,002;0,41700000000000004;0,313;0,11599999999999999;0,6609999999999999;0,006999999999999999;0,008;0,069;0,009000000000000001;0,018000000000000002;0,43;0,001;0,003;0,003;0,775;0,0003;0,418;0,113;0,787;0,006;0,013999999999999999;0,069;0,011000000000000001;0,015;0,5660000000000001;0,003;0,037000000000000005;4,6;54,8;1,3;13,2;0,37;2,4;22,7;6,0;56,0;0,7;11,1;0,14;2,3;24,5
359;Э76ХФ;Р65;37,0;51,35;19,5;51,35;2,99082745;0,47601499999999997;0,263114;0,16663;0,156951;0,03938080000000001;1563,0;1578,0;8,6446621;12458,4615385;115,4;1,0;14,463;0,076;0,05;0,491;0,036000000000000004;0,02;0,049226;0,172;0,257;0,449;4049,0;0,002;0,39899999999999997;0,196;0,12;0,64;0,008;0,011000000000000001;0,08;0,008;0,023;0,43799999999999994;0,001;0,002;0,003;0,759;0,0002;0,406;0,11900000000000001;0,789;0,008;0,013000000000000001;0,08;0,009000000000000001;0,015;0,5660000000000001;0,003;0,035;5,3;54,7;0,7;14,5;0,26;2,3;23,8;5,3;52,5;0,8;14,1;0,27;2,4;21,6
361;Э76ХФ;Р65;47,0;45,85;16,65;45,85;2,99082745;0,343185;0,087314;0,0758625;0,13858199999999998;0,0379048;1556,0;1582,0;8,7209849;12468,468468500001;114,5;1,0;12,987;0,054000000000000006;0,05;0,36200000000000004;0,036000000000000004;0,02;0,047381;0,18100000000000002;0,115;0,149;3460,0;0,002;0,508;0,344;0,113;0,718;0,013999999999999999;0,011000000000000001;0,076;0,013000000000000001;0,018000000000000002;0,455;0,002;0,003;0,003;0,785;0,0003;0,413;0,11199999999999999;0,785;0,013000000000000001;0,013000000000000001;0,076;0,013999999999999999;0,016;0,569;0,003;0,036000000000000004;4,6;55,5;1,0;15,7;0,29;2,4;23,1;5,0;48,3;0,4;10,9;0,14;2,3;21,8
362;Э76ХФ;Р65;46,0;53,3666667;24,35;53,3666667;2,99082745;0,468265;0,128334;0,1814125;0,164169;0,0392072;1551,0;1586,0;9,2612766;11881,724846;115,3;1,0;16,323;0,128;0,05;0,505;0,038;0,02;0,049009;0,177;0,28;0,21899999999999997;4822,0;0,003;0,415;0,313;0,11800000000000001;0,63;0,009000000000000001;0,013000000000000001;0,084;0,008;0,02;0,42700000000000005;0,002;0,003;0,003;0,772;0,0004;0,41600000000000004;0,11900000000000001;0,789;0,009000000000000001;0,015;0,084;0,009000000000000001;0,015;0,56;0,003;0,037000000000000005;4,6;50,9;1,4;11,9;0,44;2,3;21,8;4,6;43,7;0,4;8,7;0,12;2,3;19,3
363;Э76ХФ;Р65;53,0;51,033333299999995;20,1666667;51,033333299999995;2,6075904999999997;0,4667;0,15822;0,14816949999999998;0,156579;0,039062400000000004;1576,0;1607,0;6,6009894000000005;12867,768595;113,3;1,0;11,119000000000002;0,106;0,05;0,499;0,038;0,02;0,048827999999999996;0,179;0,228;0,27;4325,0;0,002;0,408;0,289;0,107;0,6509999999999999;0,006999999999999999;0,012;0,073;0,008;0,019;0,43700000000000006;0,001;0,002;0,003;0,762;0,0002;0,418;0,10800000000000001;0,7859999999999999;0,006;0,015;0,073;0,01;0,016;0,562;0,002;0,037000000000000005;4,5;52,1;1,6;19,7;0,55;2,2;23,9;5,0;50,2;1,0;11,9;0,16;2,3;21,6
364;Э76ХФ;Р65;41,0;48,55;21,8666667;48,55;2,7649301;0,46243500000000004;0,09289800000000001;0,1215135;0,15185099999999999;0,0387728;1537,0;1590,0;10,4804882;13225,6097561;115,6;1,0;16,695999999999998;0,038;0,05;0,506;0,040999999999999995;0,02;0,048466;0,183;0,18600000000000003;0,163;4820,0;0,002;0,415;0,344;0,102;0,679;0,008;0,012;0,07;0,01;0,02;0,43;0,001;0,003;0,003;0,7709999999999999;0,0002;0,42;0,102;0,784;0,006999999999999999;0,013000000000000001;0,07;0,012;0,015;0,56;0,003;0,036000000000000004;4,9;52,7;1,4;12,7;0,22;2,5;21,4;5,1;55,1;0,8;11,6;0,16;2,3;24,6
365;Э76ХФ;Р65;46,0;47,3833333;23,3333333;47,3833333;3,2781065000000003;0,35946;0,112068;0,0739455;0,098707;0,036313599999999994;1527,0;1587,0;10,411109100000001;13484,571428600002;110,3;1,0;16,035999999999998;0,252;0,05;0,377;0,11;0,02;0,045392;0,121;0,113;0,198;5244,0;0,002;0,48100000000000004;0,32299999999999995;0,10800000000000001;0,716;0,01;0,012;0,079;0,012;0,018000000000000002;0,48;0,002;0,003;0,004;0,767;0,0003;0,418;0,106;0,7809999999999999;0,008;0,012;0,079;0,013000000000000001;0,011000000000000001;0,555;0,003;0,036000000000000004;4,6;48,3;1,5;10,9;0,39;2,5;19,7;5,7;56,3;0,7;12,5;0,14;2,3;24,8
366;Э90ХАФ;Р65;43,0;42,533333299999995;26,516666700000002;42,3833333;3,0818882000000003;0,4696831;0,07810800000000001;0,13263;0,099236;0,08798210000000001;1538,0;1623,0;8,193283099999999;13739,2834695;109,1;1,0;7,8610000000000015;0,052000000000000005;0,05;0,475;0,038000000000000006;0,02;0,096752;0,098;0,205;0,138;6072,0;0,002;0,47100000000000003;0,218;0,083;0,691;0,01;0,01;0,066;0,008;0,017;0,455;0,002;0,002;0,003;0,845;0,0004;0,287;0,08199999999999999;0,8079999999999999;0,008;0,013999999999999999;0,066;0,01;0,015;0,539;0,003;0,083;4,0;54,4;0,9;13,8;0,21;2,3;23,3;4,3;46,5;0,5;8,8;0,08;2,3;20,0
367;Э90ХАФ;Р65;46,0;46,7;19,716666699999998;46,3666667;3,4026283999999998;0,5888399999999999;0,12452;0,22664099999999998;0,146394;0,0956252;1560,0;1604,0;12,0909836;13316,6525782;116,7;1,0;13,112;0,109;0,05;0,652;0,037000000000000005;0,02;0,104058;0,132;0,35100000000000003;0,22;4376,0;0,001;0,423;0,18600000000000003;0,12;0,612;0,009000000000000001;0,011000000000000001;0,07200000000000001;0,006999999999999999;0,022000000000000002;0,418;0,001;0,002;0,003;0,851;0,0001;0,28800000000000003;0,11900000000000001;0,8009999999999999;0,006999999999999999;0,015;0,07200000000000001;0,008;0,013999999999999999;0,55;0,003;0,084;4,1;52,7;0,5;10,3;0,15;2,2;23,9;5,5;48,7;0,3;7,9;0,1;2,1;23,4
368;Э90ХАФ;Р65;56,0;41,85;21,3666667;41,15;2,359666;0,48739499999999997;0,060562;0,1381115;0,085655;0,0929794;1545,0;1609,0;7,142071400000001;13310,452418100002;115,1;1,0;6,781000000000001;0,04;0,05;0,542;0,049;0,02;0,102177;0,075;0,214;0,107;4740,0;0,002;0,486;0,237;0,109;0,6709999999999999;0,01;0,011000000000000001;0,073;0,009000000000000001;0,019;0,457;0,001;0,002;0,003;0,853;0,0001;0,28600000000000003;0,107;0,7909999999999999;0,009000000000000001;0,013999999999999999;0,07200000000000001;0,01;0,017;0,529;0,002;0,083;3,4;60,0;0,4;12,4;0,19;2,6;23,2;4,3;46,1;0,7;14,1;0,14;2,4;19,4
