Repository: comptech-winter-school/steel-alloying

# steel-alloying
Проект "Оптимизация процесса легирования стали" на Зимней Школе CompTech 2021

File: data_frames/evraz_data_prprocessed_Anvar.csv (part 4 of 45)
;МАРКА;ПРОФИЛЬ;t вып-обр;t обработка;t под током;t продувка;ПСН гр.;чист расход C;чист расход Cr;чист расход Mn;чист расход Si;чист расход V;температура первая;температура последняя;Ar (интенс.);эл. энергия (интенс.);произв жидкая сталь;произв количество обработок;расход газ Ar;сыпуч известь РП;сыпуч кокс пыль УСТК;сыпуч  кокс. мелочь КМ1;сыпуч  шпат плав.;ферспл CaC2;ферспл  FeV-80;ферспл  Mn5Si65Al0.5;ферспл SiMn18;ферспл  фх850А;эл. энергия;химсталь первый Al_1;химсталь первый C_1;химсталь первый Cr_1;химсталь первый Cu_1;химсталь первый Mn_1;химсталь первый Mo_1;химсталь первый N_1;химсталь первый Ni_1;химсталь первый P_1;химсталь первый S_1;химсталь первый Si_1;химсталь первый Ti_1;химсталь первый V_1;химсталь последний Al;химсталь последний C;химсталь последний Ca;химсталь последний Cr;химсталь последний Cu;химсталь последний Mn;химсталь последний Mo;химсталь последний N;химсталь последний Ni;химсталь последний P;химсталь последний S;химсталь последний Si;химсталь последний Ti;химсталь последний V;химшлак первый Al2O3_1;химшлак первый CaO_1;химшлак первый FeO_1;химшлак первый MgO_1;химшлак первый MnO_1;химшлак первый R_1;химшлак первый SiO2_1;химшлак последний Al2O3;химшлак последний CaO;химшлак последний FeO;химшлак последний MgO;химшлак последний MnO;химшлак последний R;химшлак последний SiO2
369;Э90ХАФ;Р65;41,0;44,6833333;16,35;44,35;2,446848;0,56248;0,11546400000000001;0,1809355;0,191143;0,0928807;1569,0;1596,0;10,6024967;13409,1743119;116,0;1,0;8,965;0,185;0,102;0,578;0,05;0,02;0,101924;0,21899999999999997;0,278;0,204;3654,0;0,001;0,39799999999999996;0,19;0,11;0,622;0,009000000000000001;0,012;0,08;0,008;0,027000000000000003;0,368;0,001;0,003;0,003;0,865;0,0002;0,28600000000000003;0,111;0,7929999999999999;0,006999999999999999;0,017;0,08;0,009000000000000001;0,021;0,535;0,003;0,083;3,6;48,5;2,0;14,1;1,34;2,0;24,4;3,9;53,3;0,5;11,0;0,17;2,1;28,0
372;Э90ХАФ;Р65;42,0;41,533333299999995;17,8166667;41,2333333;2,3893862;0,47701000000000005;0,09622;0,165155;0,132702;0,09430369999999999;1547,0;1606,0;12,324411099999999;13480,6361085;116,3;1,0;12,79;0,087;0,473;0,156;0,049;0,02;0,103479;0,136;0,255;0,17;4003,0;0,002;0,457;0,209;0,121;0,6659999999999999;0,008;0,012;0,071;0,008;0,023;0,439;0,001;0,002;0,003;0,861;0,0004;0,287;0,12300000000000001;0,805;0,006;0,013000000000000001;0,071;0,009000000000000001;0,016;0,534;0,003;0,084;4,6;57,4;0,8;12,1;0,19;2,5;22,9;5,0;52,1;0,8;4,1;0,2;2,3;23,1
374;Э90ХАФ;Р65;45,0;41,6833333;14,2833333;41,35;3,0403507;0,483555;0,091126;0,153533;0,091706;0,0909683;1557,0;1571,0;8,608853100000001;13013,7689615;113,0;1,0;7,131;0,048;0,05;0,531;0,035;0,02;0,100803;0,078;0,23800000000000002;0,161;3098,0;0,002;0,479;0,207;0,11;0,6679999999999999;0,008;0,011000000000000001;0,067;0,006999999999999999;0,018000000000000002;0,46;0,001;0,002;0,003;0,871;0,0002;0,285;0,11;0,8029999999999999;0,006;0,015;0,067;0,009000000000000001;0,017;0,552;0,003;0,084;3,5;50,3;0,7;12,2;0,26;2,4;20,7;4,4;55,5;0,4;10,7;0,07;2,5;21,9
379;Э90ХАФ;Р65;30,0;46,1833333;13,016666699999998;45,8666667;1,1187107;0,519695;0,103578;0,13726;0,174984;0,0914009;1626,0;1580,0;15,266967800000002;12228,9372599;113,5;1,0;15,020999999999999;0,114;0,05;0,574;0,038;0,02;0,100803;0,212;0,21;0,183;2653,0;0,002;0,46299999999999997;0,20800000000000002;0,10300000000000001;0,665;0,008;0,012;0,073;0,01;0,017;0,39399999999999996;0,001;0,003;0,003;0,821;0,0006;0,295;0,10300000000000001;0,797;0,006;0,017;0,07200000000000001;0,011000000000000001;0,008;0,547;0,003;0,086;3,3;52,6;1,1;13,0;0,62;2,1;24,6;4,3;53,2;1,0;8,6;0,15;2,1;26,4
381;Э90ХАФ;Р65;37,0;57,533333299999995;17,8166667;56,8666667;2,0;0,538655;0,11716199999999999;0,218783;0,16915;0,09493760000000001;1608,0;1581,0;7,578980199999999;13120,299345200001;117,6;1,0;12,139000000000001;0,063;0,133;0,52;0,081;0,02;0,105288;0,17;0,33799999999999997;0,207;3896,0;0,001;0,441;0,19699999999999998;0,1;0,6;0,006;0,013000000000000001;0,067;0,006;0,017;0,40399999999999997;0,001;0,002;0,003;0,84;0,0002;0,292;0,10400000000000001;0,79;0,004;0,016;0,068;0,006999999999999999;0,011000000000000001;0,537;0,002;0,083;4,0;54,9;0,8;12,2;0,55;2,3;24,4;4,3;51,9;0,4;13,1;0,17;2,1;25,7
382;Э90ХАФ;Р65;42,0;44,716666700000005;21,0166667;44,716666700000005;3,0403507;0,570605;0,119426;0,1544615;0,10698699999999998;0,0917699;1566,0;1582,0;20,487748899999996;13346,5503569;111,6;1,0;14,865;0,13699999999999998;0,159;0,539;0,075;0,02;0,100622;0,10099999999999999;0,239;0,21100000000000002;4675,0;0,002;0,39;0,192;0,09699999999999999;0,6659999999999999;0,006;0,011000000000000001;0,062;0,006999999999999999;0,017;0,455;0,001;0,002;0,003;0,86;0,0005;0,293;0,095;0,794;0,004;0,017;0,062;0,008;0,012;0,537;0,003;0,085;3,6;51,0;0,7;10,6;0,22;2,7;19,2;4,5;56,8;1,0;7,9;0,14;2,2;25,8
384;Э76ХФ;Р65;20,0;54,033333299999995;25,0;54,033333299999995;2,5569845;0,391615;0,122822;0,0670785;0,140029;0,0379182;1567,0;1616,0;8,019863;12852,0;112,9;1,0;14,311;0,048;0,05;0,415;0,040999999999999995;0,02;0,047309;0,187;0,10099999999999999;0,217;5355,0;0,002;0,46299999999999997;0,315;0,092;0,728;0,005;0,011000000000000001;0,057999999999999996;0,012;0,018000000000000002;0,456;0,002;0,003;0,003;0,79;0,0003;0,419;0,091;0,7859999999999999;0,005;0,012;0,057999999999999996;0,013000000000000001;0,013999999999999999;0,555;0,003;0,036000000000000004;6,3;58,3;2,7;9,7;0,17;3,0;19,7;5,3;57,7;1,0;11,8;0,24;2,7;21,1
387;Э76ХФ;Р65;45,0;47,533333299999995;17,0;47,533333299999995;2,99082745;0,436985;0,142066;0,130725;0,166714;0,03806319999999999;1572,0;1589,0;10,3724435;12384,7058824;112,6;1,0;16,06;0,109;0,05;0,465;0,035;0,02;0,04749;0,20199999999999999;0,2;0,251;3509,0;0,002;0,424;0,302;0,094;0,672;0,005;0,011000000000000001;0,061;0,009000000000000001;0,019;0,426;0,001;0,003;0,003;0,769;0,0004;0,42;0,09300000000000001;0,795;0,004;0,015;0,062;0,011000000000000001;0,018000000000000002;0,569;0,003;0,036000000000000004;4,2;48,2;1,0;12,6;0,53;2,2;21,7;5,2;55,0;0,9;11,6;0,21;2,4;22,9
389;Э76ХФ;Р65;38,0;40,533333299999995;16,9833333;40,533333299999995;2,0;0,43858500000000006;0,12735;0,1226205;0,142993;0,038270900000000004;1580,0;1583,0;9,9273849;13011,5799804;113,3;1,0;13,413;0,047;0,05;0,47;0,059000000000000004;0,02;0,048105;0,16899999999999998;0,188;0,225;3683,0;0,002;0,43799999999999994;0,307;0,102;0,6759999999999999;0,006;0,01;0,068;0,009000000000000001;0,023;0,446;0,001;0,003;0,003;0,763;0,0002;0,419;0,10099999999999999;0,7909999999999999;0,005;0,013999999999999999;0,065;0,011000000000000001;0,016;0,568;0,003;0,035;4,8;47,7;1,2;12,1;0,43;2,3;20,4;5,3;44,7;0,5;10,0;0,1;2,3;19,1
391;Э76ХФ;Р65;33,0;45,6833333;17,1666667;45,6833333;2,4020416;0,482375;0,139802;0,169219;0,21222199999999997;0,039882;1596,0;1582,0;9,5844582;13057,864077700002;116,9;1,0;14,595;0,263;0,05;0,52;0,075;0,02;0,050166;0,256;0,259;0,247;3736,0;0,001;0,402;0,304;0,114;0,636;0,008;0,012;0,071;0,009000000000000001;0,021;0,39799999999999996;0,001;0,002;0,003;0,752;0,0003;0,419;0,113;0,7879999999999999;0,006999999999999999;0,013999999999999999;0,071;0,011000000000000001;0,015;0,5670000000000001;0,003;0,038;4,2;51,6;0,7;15,3;0,62;2,0;25,2;4,3;55,7;0,7;8,5;0,15;2,1;26,8
392;Э76ХФ;Р65;32,0;46,65;19,8166667;46,65;2,880936;0,489335;0,13867000000000002;0,1635035;0,179983;0,038904900000000006;1569,0;1576,0;8,1086817;13697,560975600001;113,3;1,0;12,609000000000002;0,08;0,05;0,529;0,036000000000000004;0,02;0,048937;0,209;0,251;0,245;4524,0;0,001;0,382;0,298;0,10300000000000001;0,628;0,006;0,012;0,063;0,006999999999999999;0,021;0,418;0,001;0,002;0,003;0,755;0,0003;0,415;0,10099999999999999;0,7859999999999999;0,006;0,013999999999999999;0,063;0,009000000000000001;0,015;0,5820000000000001;0,003;0,037000000000000005;4,4;49,6;1,4;16,4;0,75;2,0;24,8;5,1;52,0;0,5;15,3;0,2;2,1;25,6
401;Э76ХФ;Р65;12,0;42,0;21,85;42,0;2,0;0,400555;0,131878;0,1019085;0,12642899999999999;0,039307199999999994;1566,0;1590,0;9,5592129;13598,169336399998;115,2;1,0;13,359000000000002;0,053;0,05;0,423;0,083;0,02;0,049443;0,153;0,156;0,233;4952,0;0,002;0,45899999999999996;0,307;0,10300000000000001;0,696;0,006999999999999999;0,009000000000000001;0,068;0,008;0,019;0,45799999999999996;0,002;0,003;0,004;0,767;0,0004;0,419;0,10400000000000001;0,7879999999999999;0,006;0,013000000000000001;0,068;0,009000000000000001;0,015;0,5660000000000001;0,003;0,037000000000000005;4,3;52,3;1,2;7,2;0,19;2,8;19,0;5,2;52,1;0,8;4,6;0,1;2,6;20,2
406;Э90ХАФ;Р65;20,0;48,1833333;22,3333333;47,1833333;3,3703137;0,468095;0,091126;0,12619149999999998;0,128971;0,09467869999999999;1557,0;1585,0;10,9522976;13790,1492537;116,2;1,0;8,342;0,054000000000000006;0,05;0,513;0,094;0,02;0,104348;0,147;0,19399999999999998;0,161;5133,0;0,002;0,509;0,22;0,10400000000000001;0,691;0,006;0,012;0,068;0,009000000000000001;0,02;0,426;0,002;0,002;0,004;0,873;0,0004;0,29600000000000004;0,10400000000000001;0,804;0,005;0,016;0,068;0,01;0,013000000000000001;0,5329999999999999;0,003;0,084;4,3;62,6;0,2;8,6;0,07;2,6;23,9;5,1;52,6;0,5;4,9;0,08;2,8;18,8
408;Э90ХАФ;Р65;12,0;45,7;20,3833333;45,533333299999995;1,7866128000000001;0,56166;0,11886;0,18877750000000001;0,20014300000000002;0,0935622;1595,0;1590,0;13,8135553;12360,0981194;116,1;1,0;6,454;0,07400000000000001;0,05;0,621;0,069;0,02;0,103118;0,231;0,29;0,21;4199,0;0,001;0,419;0,192;0,11;0,625;0,005;0,012;0,064;0,008;0,019;0,355;0,001;0,003;0,003;0,847;0,0005;0,289;0,10800000000000001;0,7929999999999999;0,004;0,017;0,063;0,009000000000000001;0,013999999999999999;0,536;0,003;0,085;4,1;46,9;0,6;10,2;0,26;1,8;25,8;4,9;50,5;0,6;9,1;0,12;2,1;27,0
411;Э90ХАФ;Р65;10,0;50,3833333;20,6666667;50,05;2,2841226000000003;0,49823500000000004;0,10923800000000002;0,12192049999999999;0,105749;0,0936085;1570,0;1589,0;9,1389604;12692,903225799999;115,5;1,0;9,865;0,052000000000000005;0,05;0,547;0,086;0,02;0,10293699999999999;0,113;0,188;0,193;4372,0;0,002;0,46299999999999997;0,205;0,083;0,695;0,005;0,012;0,057;0,008;0,015;0,451;0,001;0,003;0,003;0,866;0,0003;0,297;0,083;0,804;0,004;0,015;0,057;0,009000000000000001;0,012;0,55;0,003;0,086;3,5;60,7;0,2;9,1;0,13;2,5;24,3;4,6;55,3;0,3;4,9;0,07;2,6;21,3
412;Э90ХАФ;Р65;7,0;47,533333299999995;22,8833333;47,05;3,0403507;0,556305;0,12848199999999999;0,2461085;0,163373;0,0933095;1581,0;1583,0;11,4042493;13571,449380899998;113,1;1,0;8,946;0,063;0,121;0,5489999999999999;0,057999999999999996;0,02;0,102648;0,151;0,381;0,22699999999999998;5176,0;0,001;0,42100000000000004;0,19;0,071;0,593;0,004;0,012;0,049;0,006999999999999999;0,017;0,395;0,001;0,002;0,003;0,866;0,0005;0,297;0,07200000000000001;0,795;0,002;0,016;0,049;0,008;0,015;0,529;0,003;0,083;3,9;57,5;0,6;10,3;0,26;2,4;23,6;3,7;51,9;0,6;8,8;0,22;2,4;22,0
414;Э90ХАФ;Р65;14,0;43,3666667;18,716666699999998;43,033333299999995;2,1296296000000003;0,48901000000000006;0,104144;0,127577;0,10140199999999999;0,0943961;1596,0;1585,0;8,657081199999999;12293,8557435;115,9;1,0;6,69;0,062;0,077;0,513;0,106;0,02;0,10416700000000001;0,10400000000000001;0,19699999999999998;0,184;3835,0;0,002;0,457;0,207;0,085;0,6859999999999999;0,005;0,01;0,057;0,008;0,016;0,449;0,001;0,002;0,005;0,852;0,0007;0,29600000000000004;0,085;0,807;0,004;0,016;0,057;0,009000000000000001;0,012;0,57;0,003;0,087;3,4;54,4;0,6;6,9;0,12;3,1;17,7;5,5;60,1;0,7;6,0;0,1;2,7;22,5
416;Э76;Рельсы трамвайные;15,0;44,3666667;21,3666667;44,3666667;2,6046512;0,53683;0,000572;0,17081500000000002;0,094678;0,0408981;1590,0;1610,0;7,9264012;13229,017160700001;111,0;1,0;11,392000000000001;0,201;0,050000100000000006;0,613;0,045;0,02;0,051613;0,07600000000000001;0,265;0,001;4711,0;0,001;0,313;0,109;0,09300000000000001;0,6659999999999999;0,006;0,013999999999999999;0,07200000000000001;0,008;0,021;0,203;0,001;0,001;0,002;0,74;0,0005;0,113;0,1;0,828;0,006999999999999999;0,013999999999999999;0,073;0,01;0,018000000000000002;0,28800000000000003;0,002;0,002;4,2;52,6;1,7;14,9;0,89;2,1;25,0;4,6;58,6;0,5;10,0;0,08;2,2;26,3
417;Э76;Рельсы трамвайные;5,0;41,4;18,8833333;41,4;2,6677316;0,46163999999999994;0,000572;0,17651;0,0593;0,0408981;1605,0;1600,0;11,8992754;12992,409532200001;107,7;1,0;16,421;0,053;0,05;0,52;0,049;0,02;0,051613;0,02;0,272;0,001;4089,0;0,001;0,387;0,066;0,121;0,665;0,006;0,012;0,069;0,008;0,021;0,22899999999999998;0,001;0,002;0,002;0,731;0,0001;0,067;0,121;0,8370000000000001;0,006;0,013999999999999999;0,069;0,009000000000000001;0,015;0,29;0,002;0,002;3,8;49,0;0,7;14,8;0,21;2,4;20,1;4,9;49,7;1,0;12,1;0,09;2,2;23,0
418;Э76;Рельсы трамвайные;6,0;42,55;17,7333333;42,55;2,3048085;0,49523;0,000572;0,242325;0,090666;0,0408981;1607,0;1588,0;9,597884800000001;12589,8496241;114,7;1,0;13,613;0,064;0,05;0,5589999999999999;0,036000000000000004;0,02;0,051613;0,042;0,37200000000000005;0,001;3721,0;0,001;0,379;0,07200000000000001;0,12300000000000001;0,619;0,006;0,012;0,067;0,01;0,023;0,204;0,001;0,002;0,002;0,735;0,0001;0,073;0,122;0,831;0,005;0,013999999999999999;0,066;0,011000000000000001;0,019;0,285;0,002;0,002;4,8;54,2;0,8;14,2;0,26;2,2;24,3;5,0;54,0;0,6;13,3;0,15;2,2;24,4
419;Э76;Рельсы трамвайные;8,0;40,7;22,6833333;40,7;2,0;0,42658;0,000572;0,143225;0,049154;0,0408981;1560,0;1594,0;11,324815699999998;13537,692872900001;116,0;1,0;15,364;0,052000000000000005;0,05;0,478;0,05;0,02;0,051613;0,018000000000000002;0,22;0,001;5118,0;0,001;0,441;0,131;0,11599999999999999;0,7070000000000001;0,006;0,01;0,068;0,013000000000000001;0,024;0,23600000000000002;0,001;0,002;0,002;0,746;0,0001;0,133;0,11699999999999999;0,8340000000000001;0,006;0,013000000000000001;0,068;0,015;0,018000000000000002;0,28600000000000003;0,002;0,003;5,1;58,1;0,4;12,1;0,18;2,7;21,3;5,5;62,3;0,4;6,0;0,07;2,8;21,9
420;Э90ХАФ;Р65;5,0;46,85;32,0166667;46,7;3,0;0,44487;0,072448;0,0427875;0,072915;0,08959650000000001;1539,0;1621,0;13,006574;14386,8818324;111,4;1,0;17,147000000000002;0,064;0,05;0,491;0,08199999999999999;0,02;0,097873;0,095;0,064;0,128;7677,0;0,002;0,45899999999999996;0,22699999999999998;0,09;0,742;0,006;0,01;0,06;0,013999999999999999;0,021;0,455;0,002;0,003;0,003;0,868;0,0002;0,29100000000000004;0,08900000000000001;0,789;0,005;0,013000000000000001;0,06;0,015;0,013999999999999999;0,528;0,003;0,081;3,7;46,1;1,2;11,9;0,42;2,6;17,5;4,4;59,6;0,7;12,9;0,21;2,8;21,7
431;Э90ХАФ;Р65;47,0;64,7166667;40,283333299999995;64,55;2,8535424;0,48586999999999997;0,138104;0,2124625;0,118591;0,09223239999999999;1523,0;1594,0;10,9575;10292,0976417;113,3;1,0;3,409;0,11;0,05;0,523;0,048;0,02;0,101309;0,09699999999999999;0,325;0,244;6910,0;0,001;0,467;0,172;0,102;0,614;0,008;0,011000000000000001;0,066;0,006;0,017;0,43200000000000005;0,001;0,002;0,002;0,885;0,0006;0,29100000000000004;0,10099999999999999;0,8;0,006;0,02;0,065;0,006999999999999999;0,013999999999999999;0,52;0,002;0,084;3,5;61,6;0,5;9,6;0,19;2,7;22,8;3,6;49,2;0,6;9,2;0,13;2,4;20,8
445;Э76ХФ;Р65;44,0;51,216666700000005;20,5;51,216666700000005;2,3931789;0,433775;0,13867000000000002;0,149825;0,157436;0,0392993;1559,0;1595,0;9,5071464;13302,4390244;113,9;1,0;16,075000000000006;0,037000000000000005;0,05;0,461;0,039;0,02;0,049371;0,182;0,227;0,245;4545,0;0,001;0,434;0,305;0,1;0,665;0,012;0,01;0,079;0,006999999999999999;0,018000000000000002;0,436;0,001;0,002;0,004;0,7659999999999999;0,0004;0,425;0,102;0,7929999999999999;0,013999999999999999;0,013999999999999999;0,084;0,009000000000000001;0,017;0,5660000000000001;0,003;0,037000000000000005;4,4;53,5;0,3;10,5;0,22;2,4;22,4;4,5;51,3;0,3;5,7;0,07;2,5;20,3
446;Э76ХФ;Р65;49,0;47,8833333;17,3666667;47,8833333;2,5738832;0,40764;0,112068;0,1146375;0,14368499999999998;0,039011199999999996;1596,0;1591,0;13,1519666;13294,433781200001;113,7;1,0;20,991999999999997;0,114;0,05;0,435;0,075;0,02;0,049009;0,175;0,17300000000000001;0,198;3848,0;0,001;0,445;0,326;0,113;0,691;0,008;0,013000000000000001;0,07400000000000001;0,01;0,023;0,44;0,001;0,002;0,004;0,765;0,0004;0,424;0,113;0,8;0,008;0,016;0,07400000000000001;0,011000000000000001;0,011000000000000001;0,565;0,003;0,037000000000000005;3,9;50,7;0,6;10,7;0,13;2,3;22,3;4,5;52,8;0,4;10,1;0,16;2,3;22,8
447;Э76ХФ;Р65;43,0;50,8333333;23,9333333;48,8333333;3,656682;0,39604;0,11886;0,1255375;0,138739;0,039730699999999994;1556,0;1595,0;9,512;13557,6601671;116,1;1,0;15,457;0,114;0,05;0,419;0,05;0,02;0,049913;0,163;0,19;0,21;5408,0;0,002;0,424;0,321;0,098;0,6859999999999999;0,009000000000000001;0,013000000000000001;0,086;0,009000000000000001;0,02;0,44799999999999995;0,002;0,003;0,003;0,758;0,0004;0,418;0,09699999999999999;0,79;0,008;0,013000000000000001;0,085;0,01;0,015;0,555;0,003;0,036000000000000004;4,9;58,1;0,9;10,5;0,19;2,6;22,7;4,2;56,6;0,3;12,5;0,14;2,2;26,0
448;Э76ХФ;Р65;60,0;42,5166667;19,15;42,5166667;3,0;0,421605;0,11603;0,102;0,159222;0,0397594;1575,0;1593,0;13,6321703;13447,5195822;117,3;1,0;19,21;0,062;0,05;0,452;0,059000000000000004;0,02;0,049949;0,204;0,153;0,205;4292,0;0,002;0,445;0,32;0,10400000000000001;0,701;0,008;0,013000000000000001;0,08;0,01;0,019;0,41700000000000004;0,001;0,003;0,004;0,769;0,0006;0,41700000000000004;0,105;0,794;0,006999999999999999;0,013999999999999999;0,079;0,012;0,013000000000000001;0,5670000000000001;0,003;0,037000000000000005;4,1;49,0;0,6;10,0;0,24;2,2;21,9;4,5;52,1;0,2;6,9;0,06;2,4;21,8
449;Э76ХФ;Р65;65,0;46,033333299999995;25,533333300000002;46,033333299999995;3,6692139999999998;0,464545;0,13867000000000002;0,122825;0,132182;0,0405084;1541,0;1594,0;11,4598471;13718,537859;117,4;1,0;17,489;0,063;0,05;0,5;0,06;0,02;0,05089;0,154;0,18600000000000003;0,245;5838,0;0,001;0,418;0,304;0,10400000000000001;0,69;0,006;0,013999999999999999;0,07400000000000001;0,008;0,018000000000000002;0,446;0,002;0,002;0,004;0,763;0,0006;0,419;0,10099999999999999;0,8;0,006;0,013999999999999999;0,073;0,009000000000000001;0,016;0,581;0,004;0,038;4,7;58,1;0,5;10,6;0,15;2,6;22,1;5,4;61,7;0,7;5,1;0,08;2,7;23,0
450;Э76ХФ;Р65;61,0;71,2166667;25,2333333;71,2166667;2,9756928;0,45088500000000004;0,122822;0,1251875;0,15424100000000002;0,040248900000000004;1573,0;1593,0;8,857872500000001;13698,5468956;114,6;1,0;21,003;0,1;0,05;0,486;0,047;0,02;0,050564;0,187;0,18899999999999997;0,217;5761,0;0,001;0,419;0,317;0,114;0,6779999999999999;0,008;0,012;0,08;0,008;0,018000000000000002;0,43700000000000006;0,001;0,002;0,003;0,779;0,0002;0,419;0,11199999999999999;0,7829999999999999;0,008;0,016;0,079;0,009000000000000001;0,012;0,5589999999999999;0,002;0,037000000000000005;4,8;52,9;0,5;12,1;0,3;2,3;23,3;5,1;52,8;0,8;10,2;0,13;2,1;24,7
451;Э76ХФ;Р65;7,0;41,5166667;18,65;41,5166667;2,0;0,44369;0,133576;0,1282375;0,144643;0,0404798;1582,0;1589,0;11,835487800000001;13097,050938299999;116,8;1,0;16,379;0,062;0,05;0,475;0,059000000000000004;0,02;0,050854;0,171;0,19399999999999998;0,23600000000000002;4071,0;0,002;0,415;0,31;0,10300000000000001;0,675;0,006999999999999999;0,011000000000000001;0,07200000000000001;0,008;0,019;0,434;0,002;0,003;0,003;0,782;0,0004;0,42;0,10099999999999999;0,7959999999999999;0,006;0,013000000000000001;0,071;0,009000000000000001;0,016;0,57;0,003;0,037000000000000005;5,2;58,2;1,1;9,2;0,23;2,5;23,5;5,7;59,1;0,5;7,6;0,08;2,6;22,7
452;Э76ХФ;Р65;6,0;42,6833333;19,716666699999998;42,6833333;2,99082745;0,38709;0,10754000000000001;0,073025;0,06458;0,038348900000000005;1585,0;1604,0;11,0372922;13021,4708369;110,8;1,0;15,489;0,07400000000000001;0,05;0,41200000000000003;0,057999999999999996;0,02;0,048177;0,07;0,111;0,19;4279,0;0,002;0,44799999999999995;0,327;0,10800000000000001;0,718;0,006;0,011000000000000001;0,065;0,01;0,021;0,502;0,002;0,003;0,003;0,7709999999999999;0,0006;0,41700000000000004;0,10800000000000001;0,7859999999999999;0,005;0,013000000000000001;0,065;0,01;0,016;0,569;0,003;0,036000000000000004;4,5;63,6;0,5;5,6;0,08;2,9;22,0;5,8;59,6;0,5;7,6;0,09;2,6;23,2
453;Э76ХФ;Р65;6,0;43,033333299999995;18,6333333;43,033333299999995;2,99082745;0,39516;0,112068;0,12985;0,127522;0,0408172;1585,0;1591,0;10,9478295;13723,7924866;119,5;1,0;15,552;0,040999999999999995;0,05;0,419;0,085;0,02;0,051288;0,14400000000000002;0,19699999999999998;0,198;4262,0;0,002;0,47700000000000004;0,331;0,10300000000000001;0,679;0,006999999999999999;0,011000000000000001;0,071;0,011000000000000001;0,017;0,45799999999999996;0,002;0,003;0,004;0,763;0,0004;0,418;0,10400000000000001;0,7809999999999999;0,006;0,011000000000000001;0,071;0,011000000000000001;0,013000000000000001;0,568;0,003;0,036000000000000004;4,8;63,0;0,3;7,3;0,08;2,9;21,9;4,3;56,1;0,7;9,1;0,15;2,1;26,4
454;Э76ХФ;Р65;6,0;52,716666700000005;19,95;52,716666700000005;2,3237875;0,46721499999999994;0,163574;0,2221625;0,219887;0,039316000000000004;1613,0;1593,0;10,5171672;13203,0075188;114,7;1,0;18,480999999999998;0,28;0,124;0,431;0,07;0,02;0,049479;0,249;0,337;0,289;4390,0;0,001;0,406;0,28;0,11;0,584;0,006;0,011000000000000001;0,066;0,008;0,022000000000000002;0,38;0,001;0,003;0,003;0,789;0,0003;0,419;0,10800000000000001;0,7909999999999999;0,005;0,013000000000000001;0,066;0,009000000000000001;0,013000000000000001;0,581;0,003;0,037000000000000005;4,7;54,0;0,6;11,3;0,35;2,1;25,7;4,4;58,4;0,4;9,5;0,12;2,2;26,2
455;Э76ХФ;Р65;17,0;45,2;16,6666667;45,2;2,99082745;0,433515;0,120558;0,1764875;0,131273;0,0390284;1595,0;1586,0;9,1594257;13528,8;112,0;1,0;13,645;0,07400000000000001;0,05;0,46299999999999997;0,058;0,02;0,049117;0,13099999999999998;0,26899999999999996;0,213;3758,0;0,002;0,431;0,317;0,125;0,632;0,011000000000000001;0,012;0,081;0,008;0,021;0,45399999999999996;0,001;0,002;0,003;0,7659999999999999;0,0003;0,418;0,12300000000000001;0,785;0,01;0,013000000000000001;0,081;0,009000000000000001;0,013999999999999999;0,5670000000000001;0,003;0,037000000000000005;4,5;54,0;0,4;9,6;0,11;2,3;23,7;4,6;59,6;0,3;7,2;0,09;2,3;26,6
456;Э76ХФ;Р65;18,0;50,8666667;23,6666667;50,8666667;2,99082745;0,44214;0,149424;0,1845375;0,146373;0,039374;1553,0;1586,0;9,1142429;12288,1690141;115,4;1,0;15,198;0,083;0,05;0,46799999999999997;0,037000000000000005;0,02;0,049552;0,151;0,281;0,264;4847,0;0,002;0,402;0,292;0,107;0,617;0,006999999999999999;0,012;0,084;0,006999999999999999;0,021;0,435;0,001;0,002;0,004;0,7809999999999999;0,0008;0,42;0,109;0,79;0,006999999999999999;0,013000000000000001;0,085;0,008;0,015;0,562;0,003;0,036000000000000004;4,9;53,4;0,3;9,9;0,12;2,5;21,5;4,9;49,1;0,4;9,1;0,12;2,5;19,6
457;Э76ХФ;Р65;22,0;48,8833333;17,033333300000002;48,8833333;2,99082745;0,42535;0,12225599999999999;0,1137625;0,131761;0,037362099999999995;1576,0;1587,0;9,3965789;12282,9745597;110,1;1,0;15,259;0,063;0,05;0,455;0,037000000000000005;0,02;0,04702;0,157;0,172;0,21600000000000003;3487,0;0,001;0,43799999999999994;0,313;0,12300000000000001;0,68;0,009000000000000001;0,01;0,08;0,009000000000000001;0,018000000000000002;0,45;0,001;0,002;0,003;0,785;0,0002;0,419;0,12300000000000001;0,787;0,008;0,013999999999999999;0,08;0,01;0,015;0,57;0,003;0,036000000000000004;4,2;49,4;0,7;14,5;0,22;2,3;21,4;4,6;48,1;0,4;15,9;0,12;2,3;22,4
458;Э76ХФ;Р65;26,0;45,05;24,5;45,05;2,5964834999999997;0,44078500000000004;0,136406;0,1512125;0,12856099999999998;0,039747500000000005;1574,0;1629,0;10,4058394;13248,9795918;116,6;1,0;15,048;0,063;0,05;0,47;0,037000000000000005;0,02;0,050022000000000004;0,13699999999999998;0,23;0,24100000000000002;5410,0;0,002;0,435;0,306;0,113;0,6579999999999999;0,009000000000000001;0,009000000000000001;0,078;0,009000000000000001;0,018000000000000002;0,45399999999999996;0,002;0,003;0,004;0,768;0,0003;0,419;0,113;0,789;0,008;0,012;0,079;0,01;0,012;0,557;0,003;0,037000000000000005;5,4;59,5;0,5;11,9;0,12;2,7;22,2;5,5;60,6;0,3;10,5;0,11;2,7;22,2
459;Э76ХФ;Р65;24,0;57,05;25,216666699999998;57,05;2,99082745;0,472195;0,08659800000000001;0,12765;0,249096;0,0379938;1580,0;1609,0;10,2962314;12734,434897600002;111,5;1,0;19,58;0,311;0,05;0,519;0,039;0,02;0,047814999999999996;0,332;0,19;0,153;5352,0;0,001;0,397;0,34700000000000003;0,11199999999999999;0,66;0,012;0,01;0,1;0,011000000000000001;0,024;0,36700000000000005;0,001;0,002;0,002;0,782;0,0002;0,42200000000000004;0,111;0,795;0,011000000000000001;0,01;0,1;0,013000000000000001;0,015;0,5579999999999999;0,002;0,037000000000000005;3,8;46,2;2,8;15,3;1,59;1,8;26,0;4,9;52,1;0,5;10,7;0,18;2,4;21,8
460;Э76ХФ;Р65;35,0;53,3833333;21,7;53,3833333;2,4926546000000003;0,42449499999999996;0,134142;0,1329125;0,118577;0,0384539;1553,0;1599,0;5,6163597;13241,4746544;113,4;1,0;9,994;0,063;0,05;0,451;0,037000000000000005;0,02;0,048394;0,129;0,20199999999999999;0,237;4789,0;0,002;0,43;0,307;0,107;0,667;0,008;0,01;0,069;0,01;0,022000000000000002;0,46299999999999997;0,002;0,002;0,003;0,758;0,0002;0,418;0,105;0,785;0,006999999999999999;0,012;0,069;0,011000000000000001;0,018000000000000002;0,57;0,003;0,036000000000000004;5,6;56,4;0,4;11,3;0,12;2,4;23,5;5,3;54,9;0,9;10,2;0,1;2,5;22,2
461;Э76ХФ;Р65;32,0;45,533333299999995;24,033333300000002;45,533333299999995;4,0931245;0,405535;0,112634;0,122225;0,134624;0,0388853;1516,0;1594,0;9,929640699999998;14946,740638;117,2;1,0;14,74;0,073;0,05;0,43200000000000005;0,036000000000000004;0,02;0,048937;0,158;0,185;0,19899999999999998;5987,0;0,002;0,45299999999999996;0,327;0,111;0,672;0,008;0,01;0,075;0,013999999999999999;0,024;0,452;0,002;0,003;0,003;0,779;0,0002;0,42100000000000004;0,11199999999999999;0,7859999999999999;0,006999999999999999;0,013000000000000001;0,075;0,015;0,017;0,5529999999999999;0,003;0,036000000000000004;5,6;55,1;0,5;13,6;0,18;2,5;21,7;5,6;54,1;0,7;13,8;0,19;2,6;20,7
464;Э76ХФ;Р65;33,0;46,85;13,7166667;46,85;2,99082745;0,43191499999999994;0,123954;0,1346375;0,141119;0,0379652;1597,0;1586,0;10,6450567;12549,6962333;112,6;1,0;16,42;0,14400000000000002;0,05;0,462;0,039;0,02;0,047779;0,163;0,204;0,21899999999999997;2869,0;0,002;0,423;0,314;0,094;0,669;0,006999999999999999;0,01;0,062;0,01;0,017;0,442;0,001;0,003;0,003;0,773;0,0001;0,42;0,094;0,794;0,006;0,015;0,061;0,011000000000000001;0,013999999999999999;0,579;0,003;0,036000000000000004;4,4;51,7;0,9;22,1;0,33;2,2;24,0;4,8;50,8;0,9;12,4;0,18;2,3;21,6
467;Э76ХФ;Р65;33,0;46,7;20,033333300000002;46,7;3,1211706;0,41101499999999996;0,131878;0,1266875;0,097457;0,0373907;1540,0;1578,0;9,3404711;13986,688851899999;110,3;1,0;14,54;0,061;0,05;0,435;0,04;0,02;0,047056;0,099;0,193;0,233;4670,0;0,001;0,449;0,307;0,102;0,6759999999999999;0,006;0,01;0,07;0,008;0,019;0,47;0,002;0,002;0,003;0,769;0,0002;0,42200000000000004;0,102;0,792;0,006;0,012;0,07;0,008;0,013999999999999999;0,564;0,003;0,036000000000000004;4,6;57,2;0,6;13,3;0,15;2,4;23,9;4,5;49,5;0,7;9,8;0,14;2,4;20,3
469;Э76ХФ;Р65;27,0;42,3666667;14,9666667;42,3666667;2,8859935;0,40963999999999995;0,10188;0,04415;0,07652;0,037447900000000006;1587,0;1585,0;7,568214;13610,2449889;109,8;1,0;10,688;0,054000000000000006;0,0500001;0,442;0,08;0,02;0,047127999999999996;0,1;0,066;0,18000000000000002;3395,0;0,002;0,446;0,33299999999999996;0,105;0,743;0,008;0,01;0,071;0,011000000000000001;0,021;0,5;0,002;0,003;0,003;0,763;0,0002;0,419;0,10300000000000001;0,785;0,006999999999999999;0,012;0,071;0,012;0,016;0,57;0,003;0,037000000000000005;6,0;57,2;1,0;7,7;0,11;2,3;25,2;4,2;56,5;0,5;13,3;0,24;2,2;26,3
470;Э76ХФ;Р65;25,0;41,3833333;16,85;41,3833333;1,8232758999999998;0,41612;0,074712;0,1241875;0,102001;0,037648900000000006;1572,0;1578,0;8,6179621;13178,635014799998;112,3;1,0;11,888;0,084;0,05;0,452;0,048;0,02;0,047381;0,107;0,18899999999999997;0,132;3701,0;0,002;0,446;0,35600000000000004;0,09300000000000001;0,675;0,008;0,009000000000000001;0,073;0,01;0,019;0,475;0,002;0,003;0,003;0,782;0,0002;0,419;0,092;0,79;0,006999999999999999;0,012;0,073;0,01;0,016;0,5760000000000001;0,003;0,036000000000000004;5,4;56,7;0,8;12,1;0,18;2,5;22,5;6,4;58,7;0,4;6,9;0,07;2,6;22,5
471;Э76ХФ;Р65;20,0;43,7333333;15,666666699999999;43,7333333;1,9838846;0,46235;0,138104;0,1863;0,170874;0,039374;1604,0;1582,0;8,7448171;12799,148936200001;115,2;1,0;12,748;0,222;0,05;0,495;0,046;0,02;0,049552;0,188;0,28300000000000003;0,244;3342,0;0,001;0,42100000000000004;0,304;0,114;0,621;0,008;0,01;0,077;0,008;0,023;0,434;0,001;0,002;0,003;0,768;0,0003;0,41700000000000004;0,113;0,787;0,006999999999999999;0,011000000000000001;0,077;0,009000000000000001;0,017;0,586;0,003;0,036000000000000004;4,7;47,8;0,7;11,2;0,14;2,2;21,6;4,0;57,1;0,3;11,6;0,14;2,2;26,0
474;Э76ХФ;Р65;8,0;48,216666700000005;22,5666667;48,216666700000005;2,9757868999999997;0,449205;0,13806400000000002;0,1502375;0,11141300000000001;0,038004;1567,0;1578,0;9,4566886;13105,169867100001;113,6;1,0;15,199000000000002;0,051;0,05;0,48;0,061;0,02;0,047814999999999996;0,111;0,22899999999999998;0,245;4929,0;0,002;0,40299999999999997;0,302;0,111;0,648;0,01;0,009000000000000001;0,08199999999999999;0,009000000000000001;0,023;0,47100000000000003;0,002;0,003;0,003;0,7609999999999999;0,0001;0,418;0,111;0,785;0,01;0,009000000000000001;0,08199999999999999;0,01;0,018000000000000002;0,5670000000000001;0,003;0,036000000000000004;4,8;58,8;0,6;11,9;0,15;2,7;22,1;5,0;52,4;0,4;7,1;0,11;2,4;21,5
475;Э76ХФ;Р65;19,0;44,0166667;17,2;44,0166667;3,0;0,49491;0,167774;0,1733325;0,135669;0,0388755;1595,0;1582,0;9,4327906;13437,2093023;115,6;1,0;13,84;0,114;0,05;0,53;0,081;0,02;0,0489;0,139;0,264;0,298;3852,0;0,002;0,4;0,275;0,107;0,636;0,006999999999999999;0,01;0,073;0,009000000000000001;0,022000000000000002;0,42700000000000005;0,001;0,003;0,003;0,765;0,0002;0,42100000000000004;0,106;0,805;0,006;0,012;0,07;0,01;0,015;0,574;0,003;0,036000000000000004;4,5;55,5;0,6;11,9;0,16;2,3;24,4;4,8;50,1;0,7;6,8;0,08;2,4;21,2
476;Э76ХФ;Р65;22,0;41,7;17,7;41,7;2,0;0,47380500000000003;0,149195;0,15730999999999998;0,12778399999999998;0,0380996;1588,0;1584,0;8,6510791;13033,8983051;112,9;1,0;12,025;0,078;0,05;0,508;0,059000000000000004;0,02;0,047924;0,131;0,24;0,265;3845,0;0,002;0,42;0,294;0,11800000000000001;0,652;0,01;0,011000000000000001;0,08900000000000001;0,009000000000000001;0,023;0,451;0,001;0,002;0,003;0,755;0,0002;0,419;0,11699999999999999;0,799;0,01;0,013000000000000001;0,08800000000000001;0,01;0,017;0,578;0,003;0,037000000000000005;4,3;49,3;0,4;10,7;0,15;2,5;19,4;4,9;49,2;0,4;7,2;0,07;2,6;19,2
477;Э76Ф;Р65;25,0;49,3833333;23,85;49,3833333;2,0;0,46497;0,004504;0,23548000000000002;0,073492;0,0390194;1582,0;1610,0;6,0141748;13730,8176101;111,7;1,0;9,9;0,106;0,3;0,305;0,076;0,02;0,049081;0,018000000000000002;0,36200000000000004;0,008;5458,0;0,001;0,369;0,105;0,1;0,6509999999999999;0,013000000000000001;0,01;0,08900000000000001;0,012;0,023;0,226;0,001;0,002;0,002;0,7659999999999999;0,0002;0,11;0,099;0,875;0,012;0,012;0,08800000000000001;0,013999999999999999;0,017;0,314;0,002;0,037000000000000005;4,9;56,8;0,5;12,6;0,11;2,5;22,5;5,9;57,6;0,8;8,5;0,09;2,6;22,6
478;Э76ХФ;Р65;38,0;45,216666700000005;24,1666667;45,216666700000005;2,7887749;0,51723;0,171152;0,21374;0,175124;0,03998669999999999;1560,0;1636,0;8,4589365;13667,586206900001;117,2;1,0;12,725999999999999;0,134;0,05;0,555;0,043;0,02;0,050203;0,17;0,342;0,304;5505,0;0,001;0,42200000000000004;0,27699999999999997;0,12300000000000001;0,611;0,006;0,004;0,08199999999999999;0,008;0,024;0,435;0,001;0,002;0,004;0,762;0,0014;0,41600000000000004;0,124;0,8;0,006;0,013000000000000001;0,08199999999999999;0,009000000000000001;0,015;0,574;0,003;0,036000000000000004;4,9;51,1;0,7;9,5;0,3;2,3;21,9;5,4;58,2;0,7;8,6;0,17;2,3;25,6
480;Э76ХФ;Р65;52,0;43,1833333;12,516666699999998;43,1833333;2,99082745;0,4580544;0,133994;0,13945;0,160588;0,0382288;1592,0;1599,0;8,8554998;12966,7110519;111,7;1,0;12,747;0,057999999999999996;0,05;0,475;0,055;0,02;0,047996;0,18100000000000002;0,222;0,23800000000000002;2705,0;0,001;0,41200000000000003;0,306;0,113;0,669;0,006999999999999999;0,01;0,077;0,008;0,017;0,424;0,001;0,002;0,003;0,772;0,0002;0,41600000000000004;0,111;0,789;0,006;0,013999999999999999;0,078;0,009000000000000001;0,012;0,568;0,002;0,036000000000000004;4,1;52,7;0,6;14,8;0,31;2,1;25,6;4,8;52,2;0,7;13,6;0,14;2,1;25,4
490;Э76ХФ;Р65;45,0;45,716666700000005;19,7;45,716666700000005;1,7075237;0,43603500000000006;0,149195;0,15992;0,167258;0,0389202;1592,0;1583,0;10,7895005;12822,3350254;113,0;1,0;16,442;0,469;0,05;0,461;0,049;0,02;0,048864;0,182;0,255;0,265;4210,0;0,001;0,436;0,292;0,10400000000000001;0,6409999999999999;0,006;0,011000000000000001;0,067;0,009000000000000001;0,019;0,42;0,001;0,003;0,003;0,747;0,0002;0,41700000000000004;0,10300000000000001;0,7909999999999999;0,005;0,013000000000000001;0,067;0,01;0,013000000000000001;0,573;0,003;0,035;4,6;51,7;0,4;14,8;0,23;2,1;25,2;4,3;57,9;0,4;8,1;0,11;2,2;26,4
492;Э76ХФ;Р65;32,0;42,3833333;17,05;42,3833333;2,5160256000000003;0,46961499999999995;0,14018699999999998;0,18807000000000001;0,151062;0,0404184;1583,0;1585,0;8,9072749;13330,2052786;116,3;1,0;12,584000000000001;0,145;0,05;0,503;0,079;0,02;0,050745;0,145;0,301;0,249;3788,0;0,001;0,41;0,304;0,094;0,621;0,006;0,008;0,073;0,006999999999999999;0,027000000000000003;0,44299999999999995;0,001;0,003;0,003;0,762;0,0007;0,41600000000000004;0,09300000000000001;0,785;0,005;0,011000000000000001;0,073;0,008;0,018000000000000002;0,5710000000000001;0,003;0,035;4,1;52,6;0,4;10,2;0,19;2,3;22,7;4,4;58,1;0,7;8,3;0,11;2,2;26,6
495;Э76ХФ;Р65;39,0;41,5;21,7;41,5;3,5099715;0,488125;0,16608499999999998;0,18928;0,19042;0,03903;1554,0;1575,0;9,135903599999999;13282,9493088;117,3;1,0;12,638;0,08;0,05;0,521;0,075;0,02;0,048937;0,204;0,302;0,295;4804,0;0,002;0,381;0,284;0,09;0,623;0,006;0,009000000000000001;0,057999999999999996;0,009000000000000001;0,022000000000000002;0,425;0,002;0,003;0,003;0,763;0,0002;0,41700000000000004;0,08800000000000001;0,775;0,004;0,011000000000000001;0,057999999999999996;0,009000000000000001;0,016;0,563;0,003;0,035;3,6;56,9;0,5;11,8;0,26;2,2;25,7;4,5;57,3;0,7;9,7;0,1;2,2;26,3
496;Э76ХФ;Р65;25,0;42,5166667;17,3;42,5166667;2,6097561000000002;0,374;0,15764;0,18044000000000002;0,136262;0,0388066;1582,0;1578,0;7,5535084;13276,300578;111,4;1,0;10,705;0,052000000000000005;0,05;0,382;0,036000000000000004;0,02;0,048575;0,126;0,289;0,28;3828,0;0,001;0,48100000000000004;0,284;0,095;0,62;0,005;0,009000000000000001;0,055;0,008;0,019;0,439;0,001;0,003;0,002;0,758;0,0001;0,41700000000000004;0,094;0,78;0,004;0,01;0,055;0,008;0,015;0,5670000000000001;0,003;0,036000000000000004;3,9;54,5;0,6;14,1;0,11;2,1;25,5;4,0;58,2;0,2;10,2;0,08;2,1;27,2
498;Э76ХФ;Р65;40,0;45,85;22,966666699999998;45,85;2,9893822;0,36844499999999997;0,122171;0,17399;0,117842;0,0376506;1550,0;1584,0;5,0767720999999995;13600,5805515;112,5;1,0;7,7589999999999995;0,075;0,05;0,382;0,07;0,02;0,047127999999999996;0,10099999999999999;0,27899999999999997;0,217;5206,0;0,001;0,49200000000000005;0,308;0,094;0,618;0,006999999999999999;0,009000000000000001;0,061;0,01;0,019;0,446;0,002;0,003;0,002;0,774;0,0001;0,413;0,09300000000000001;0,777;0,006;0,011000000000000001;0,061;0,01;0,015;0,569;0,003;0,037000000000000005;4,1;39,7;1,1;8,9;0,19;2,0;20,2;4,4;59,2;0,4;7,4;0,06;2,2;26,6
499;Э76ХФ;Р65;43,0;45,3666667;23,3333333;43,5166667;3,0277778;0,393275;0,153699;0,21852;0,123642;0,0382865;1545,0;1601,0;9,042052900000002;13435,7142857;113,1;1,0;13,116;0,068;0,05;0,405;0,07200000000000001;0,02;0,047924;0,09;0,35100000000000003;0,273;5225,0;0,001;0,47;0,289;0,105;0,602;0,008;0,01;0,062;0,006999999999999999;0,018000000000000002;0,457;0,002;0,003;0,003;0,7809999999999999;0,0002;0,41600000000000004;0,106;0,792;0,006999999999999999;0,011000000000000001;0,063;0,008;0,013999999999999999;0,57;0,003;0,036000000000000004;3,8;49,8;0,3;10,8;0,12;2,2;22,2;4,4;63,3;0,7;3,6;0,12;2,4;26,1
501;Э76ХФ;Р65;53,0;43,533333299999995;24,05;43,533333299999995;2,4801466;0,31209499999999996;0,14131300000000002;0,19585;0,13483599999999998;0,038229;1555,0;1595,0;5,9537606;12713,5135135;114,8;1,0;8,026;0,096;0,05;0,308;0,075;0,02;0,047852;0,11699999999999999;0,314;0,251;5096,0;0,001;0,5579999999999999;0,299;0,113;0,635;0,008;0,01;0,07200000000000001;0,009000000000000001;0,02;0,47100000000000003;0,002;0,003;0,002;0,7709999999999999;0,0003;0,413;0,11199999999999999;0,794;0,006999999999999999;0,01;0,071;0,009000000000000001;0,017;0,5660000000000001;0,003;0,036000000000000004;4,5;56,7;1,0;15,2;0,1;2,3;25,0;3,9;58,0;0,4;10,3;0,17;2,2;26,4
502;Э76ХФ;Р65;45,0;39,8833333;9,383333300000002;39,8833333;2,99082745;0,32876259999999996;0,110911;0,15717;0,107616;0,037014599999999995;1599,0;1587,0;10,327622199999999;12552,042628799998;110,3;1,0;13,73;0,052000000000000005;0,05;0,317;0,065;0,02;0,046332;0,09300000000000001;0,252;0,19699999999999998;1963,0;0,001;0,519;0,319;0,106;0,648;0,009000000000000001;0,011000000000000001;0,066;0,01;0,019;0,483;0,001;0,003;0,003;0,777;0,0001;0,413;0,105;0,789;0,008;0,012;0,066;0,011000000000000001;0,013999999999999999;0,5760000000000001;0,002;0,037000000000000005;3,8;51,4;1,5;15,0;0,62;2,1;24,1;4,0;57,0;0,4;10,7;0,14;2,2;26,3
508;Э76ХФ;Р65;43,0;40,3333333;18,15;40,3333333;2,6153846;0,3390072;0,15200999999999998;0,19639;0,129706;0,0394713;1541,0;1579,0;7,095124;13276,0330579;117,1;1,0;9,539;0,152;0,05;0,32;0,073;0,02;0,049407;0,109;0,315;0,27;4016,0;0,001;0,524;0,293;0,085;0,628;0,005;0,01;0,055999999999999994;0,006999999999999999;0,019;0,46;0,002;0,003;0,003;0,772;0,0006;0,41600000000000004;0,084;0,7909999999999999;0,004;0,013000000000000001;0,055999999999999994;0,008;0,013999999999999999;0,565;0,003;0,039;3,8;46,9;1,2;9,9;0,18;2,2;21,0;4,0;57,3;0,5;8,6;0,11;2,1;26,6
509;Э76ХФ;Р65;41,0;44,05;23,85;44,05;3,2644664;0,32398499999999997;0,154825;0,17481;0,131304;0,038922399999999996;1518,0;1577,0;7,363063799999999;13730,8176101;117,0;1,0;10,520999999999999;0,062;0,05;0,321;0,063;0,02;0,04872;0,121;0,28;0,275;5458,0;0,001;0,528;0,293;0,07200000000000001;0,643;0,005;0,009000000000000001;0,048;0,006999999999999999;0,02;0,46799999999999997;0,002;0,003;0,003;0,779;0,0005;0,426;0,073;0,809;0,004;0,012;0,05;0,009000000000000001;0,018000000000000002;0,5770000000000001;0,003;0,037000000000000005;4,5;52,8;1,1;13,1;0,48;2,1;24,6;4,0;57,6;0,4;8,7;0,13;2,2;26,4
510;Э76ХФ;Р65;35,0;48,35;19,8666667;48,35;1,9935345000000002;0,385345;0,11316300000000001;0,19969;0,22586799999999999;0,0384886;1595,0;1592,0;10,0548087;12675,5033557;112,1;1,0;16,205;0,308;0,11199999999999999;0,35;0,085;0,02;0,048177;0,253;0,318;0,201;4197,0;0,001;0,455;0,325;0,107;0,612;0,009000000000000001;0,01;0,07;0,009000000000000001;0,025;0,397;0,001;0,003;0,003;0,76;0,0007;0,42100000000000004;0,11;0,789;0,009000000000000001;0,01;0,07;0,01;0,013999999999999999;0,565;0,003;0,038;3,8;51,9;0,9;13,9;0,38;2,0;26,2;3,8;57,7;0,4;9,4;0,15;2,2;26,4
511;Э76ХФ;Р65;41,0;42,0666667;17,9;42,0666667;3,0;0,395095;0,158203;0,20421;0,157122;0,0384886;1571,0;1581,0;10,8207225;13622,3463687;112,8;1,0;15,142999999999999;0,19899999999999998;0,05;0,40700000000000003;0,059000000000000004;0,02;0,048177;0,147;0,327;0,281;4064,0;0,001;0,475;0,28600000000000003;0,084;0,61;0,005;0,01;0,055;0,008;0,021;0,43799999999999994;0,001;0,003;0,003;0,77;0,0003;0,42;0,084;0,795;0,004;0,011000000000000001;0,055999999999999994;0,009000000000000001;0,013999999999999999;0,5760000000000001;0,003;0,037000000000000005;3,8;51,7;0,7;14,2;0,38;2,0;25,9;4,0;57,8;0,2;10,6;0,08;2,1;26,9
512;Э76ХФ;Р65;37,0;43,35;19,25;43,35;2,9757967;0,33679499999999996;0,135683;0,15924000000000002;0,12210599999999999;0,038344;1574,0;1591,0;5,5687718;13399,480519499999;113,7;1,0;7,985;0,062;0,05;0,341;0,086;0,02;0,047996;0,114;0,255;0,24100000000000002;4299,0;0,001;0,524;0,304;0,092;0,643;0,006;0,01;0,061;0,01;0,025;0,457;0,001;0,003;0,003;0,763;0,0003;0,42100000000000004;0,092;0,792;0,006;0,011000000000000001;0,062;0,011000000000000001;0,017;0,5720000000000001;0,003;0,037000000000000005;3,9;49,6;0,4;11,3;0,16;2,3;21,9;4,2;59,4;0,7;7,9;0,09;2,2;26,8
513;Э76ХФ;Р65;45,0;41,533333299999995;23,5;41,533333299999995;3,6526684;0,322705;0,121045;0,14244;0,11320799999999999;0,0386332;1528,0;1582,0;12,0219984;13907,2340426;113,4;1,0;16,577;0,165;0,05;0,327;0,085;0,02;0,048358;0,10800000000000001;0,228;0,215;5447,0;0,001;0,545;0,316;0,11;0,657;0,006999999999999999;0,011000000000000001;0,073;0,009000000000000001;0,027999999999999997;0,467;0,002;0,003;0,003;0,762;0,0005;0,42200000000000004;0,11199999999999999;0,792;0,006;0,011000000000000001;0,073;0,01;0,019;0,5660000000000001;0,003;0,036000000000000004;4,3;57,8;0,5;9,5;0,09;2,4;24,6;4,1;50,5;0,6;8,5;0,14;2,4;20,7
514;Э76ХФ;Р65;39,0;42,533333299999995;22,15;42,533333299999995;3,4950681000000006;0,304785;0,122171;0,10970999999999999;0,15317999999999998;0,0384598;1537,0;1584,0;11,5180173;13010,3837472;115,0;1,0;16,266;0,114;0,05;0,306;0,06;0,02;0,048141;0,183;0,174;0,217;4803,0;0,001;0,5429999999999999;0,316;0,091;0,6890000000000001;0,006999999999999999;0,008;0,063;0,011000000000000001;0,021;0,447;0,001;0,003;0,003;0,7709999999999999;0,0002;0,414;0,09;0,782;0,006;0,01;0,063;0,012;0,015;0,574;0,003;0,036000000000000004;4,1;51,0;1,7;16,1;0,52;2,2;23,7;4,0;54,0;1,0;13,6;0,1;2,4;22,6
515;Э76ХФ;Р65;33,0;48,5166667;21,2;48,5166667;3,513862;0,27301;0,097962;0,09606;0,107526;0,0379398;1552,0;1584,0;6,7168453999999995;13825,4716981;113,4;1,0;10,788;0,052000000000000005;0,10300000000000001;0,226;0,07;0,02;0,04749;0,12;0,153;0,174;4885,0;0,001;0,562;0,332;0,10099999999999999;0,701;0,006999999999999999;0,009000000000000001;0,065;0,012;0,021;0,473;0,002;0,004;0,003;0,779;0,0003;0,418;0,10300000000000001;0,789;0,006999999999999999;0,01;0,066;0,012;0,017;0,5710000000000001;0,003;0,036000000000000004;3,6;52,2;0,6;11,6;0,2;2,3;22,6;4,1;59,7;0,4;6,2;0,07;2,6;23,3
