Repository: comptech-winter-school/steel-alloying

# steel-alloying
Проект "Оптимизация процесса легирования стали" на Зимней Школе CompTech 2021

File: data_frames/evraz_data_prprocessed_Anvar.csv (part 5 of 45)
;МАРКА;ПРОФИЛЬ;t вып-обр;t обработка;t под током;t продувка;ПСН гр.;чист расход C;чист расход Cr;чист расход Mn;чист расход Si;чист расход V;температура первая;температура последняя;Ar (интенс.);эл. энергия (интенс.);произв жидкая сталь;произв количество обработок;расход газ Ar;сыпуч известь РП;сыпуч кокс пыль УСТК;сыпуч  кокс. мелочь КМ1;сыпуч  шпат плав.;ферспл CaC2;ферспл  FeV-80;ферспл  Mn5Si65Al0.5;ферспл SiMn18;ферспл  фх850А;эл. энергия;химсталь первый Al_1;химсталь первый C_1;химсталь первый Cr_1;химсталь первый Cu_1;химсталь первый Mn_1;химсталь первый Mo_1;химсталь первый N_1;химсталь первый Ni_1;химсталь первый P_1;химсталь первый S_1;химсталь первый Si_1;химсталь первый Ti_1;химсталь первый V_1;химсталь последний Al;химсталь последний C;химсталь последний Ca;химсталь последний Cr;химсталь последний Cu;химсталь последний Mn;химсталь последний Mo;химсталь последний N;химсталь последний Ni;химсталь последний P;химсталь последний S;химсталь последний Si;химсталь последний Ti;химсталь последний V;химшлак первый Al2O3_1;химшлак первый CaO_1;химшлак первый FeO_1;химшлак первый MgO_1;химшлак первый MnO_1;химшлак первый R_1;химшлак первый SiO2_1;химшлак последний Al2O3;химшлак последний CaO;химшлак последний FeO;химшлак последний MgO;химшлак последний MnO;химшлак последний R;химшлак последний SiO2
516;Э76ХФ;Р65;38,0;44,5;17,6833333;44,5;2,9598899;0,312265;0,130053;0,12825;0,11367000000000001;0,0398066;1568,0;1583,0;10,093483099999998;13826,5786993;112,4;1,0;14,972000000000001;0,052000000000000005;0,05;0,313;0,069;0,02;0,049949;0,115;0,205;0,231;4075,0;0,002;0,546;0,306;0,11;0,6729999999999999;0,006;0,009000000000000001;0,069;0,01;0,022000000000000002;0,469;0,002;0,003;0,003;0,77;0,0004;0,41600000000000004;0,107;0,7859999999999999;0,005;0,01;0,068;0,011000000000000001;0,015;0,574;0,003;0,038;4,1;55,3;0,8;12,2;0,21;2,3;24,5;4,2;50,7;0,4;8,2;0,06;2,3;21,7
517;Э76ХФ;Р65;35,0;43,7;27,366666700000003;43,7;3,8162529999999997;0,263065;0,116541;0,07238;0,092642;0,038176199999999993;1550,0;1628,0;11,225629300000001;13827,771011;108,9;1,0;16,352;0,209;0,05;0,257;0,06;0,02;0,04796;0,10800000000000001;0,115;0,207;6307,0;0,001;0,562;0,313;0,111;0,722;0,009000000000000001;0,008;0,065;0,011000000000000001;0,019;0,486;0,002;0,003;0,003;0,759;0,0006;0,418;0,111;0,7959999999999999;0,009000000000000001;0,009000000000000001;0,065;0,012;0,012;0,5760000000000001;0,003;0,038;3,9;52,6;0,6;14,4;0,23;2,2;24,1;4,3;60,3;0,6;6,9;0,07;2,6;23,3
518;Э76ХФ;Р65;36,0;44,033333299999995;24,1666667;44,033333299999995;3,6357410000000003;0,28744000000000003;0,103592;0,11041;0,11768800000000001;0,0382335;1538,0;1588,0;11,2312642;13454,0689655;115,1;1,0;16,485;0,07400000000000001;0,05;0,28800000000000003;0,057999999999999996;0,02;0,048032;0,129;0,17600000000000002;0,184;5419,0;0,001;0,562;0,32899999999999996;0,10800000000000001;0,688;0,008;0,01;0,066;0,012;0,022000000000000002;0,461;0,002;0,004;0,003;0,779;0,0002;0,418;0,109;0,7909999999999999;0,006999999999999999;0,01;0,067;0,013000000000000001;0,016;0,561;0,003;0,037000000000000005;4,2;55,0;0,2;13,7;0,21;2,1;25,9;4,8;57,8;0,7;7,4;0,07;2,5;23,0
519;Э76ХФ;Р65;38,0;54,3833333;23,533333300000002;54,3833333;2,99082745;0,29139;0,115978;0,1242;0,090666;0,0396448;1557,0;1594,0;6,4161201;13316,4305949;111,6;1,0;11,630999999999998;0,062;0,05;0,29;0,098;0,02;0,049805;0,08199999999999999;0,19899999999999998;0,20600000000000002;5223,0;0,001;0,563;0,32;0,10099999999999999;0,675;0,006999999999999999;0,009000000000000001;0,071;0,009000000000000001;0,021;0,488;0,002;0,003;0,003;0,7559999999999999;0,0002;0,418;0,1;0,789;0,006;0,01;0,07;0,009000000000000001;0,013000000000000001;0,57;0,003;0,037000000000000005;3,8;47,9;1,0;13,4;0,25;2,2;22,0;4,0;49,7;0,4;9,5;0,07;2,5;20,2
520;Э76ХФ;Р65;50,0;53,7;30,35;53,7;3,9826745999999997;0,21489;0,12949000000000002;0,10885999999999998;0,09673999999999999;0,0390971;1499,0;1591,0;6,567597800000001;14417,7924217;112,9;1,0;11,755999999999998;0,09300000000000001;0,244;0,026000000000000002;0,08199999999999999;0,02;0,049117;0,098;0,174;0,23;7293,0;0,002;0,608;0,305;0,106;0,69;0,008;0,009000000000000001;0,07400000000000001;0,01;0,021;0,48100000000000004;0,002;0,004;0,003;0,78;0,0006;0,418;0,10400000000000001;0,7829999999999999;0,006999999999999999;0,01;0,071;0,01;0,016;0,5660000000000001;0,004;0,037000000000000005;3,5;50,5;0,6;10,1;0,12;2,4;21,2;4,4;52,0;0,9;4,7;0,08;2,5;20,8
521;Э76ХФ;Р65;45,0;42,8833333;18,5;42,8833333;3,0;0,305415;0,109785;0,13633;0,11736400000000001;0,0392126;1567,0;1583,0;10,342868600000001;13654,054054100001;111,2;1,0;14,322000000000001;0,19;0,05;0,308;0,10099999999999999;0,02;0,049262;0,11699999999999999;0,218;0,195;4210,0;0,001;0,523;0,322;0,1;0,66;0,006;0,01;0,062;0,009000000000000001;0,031;0,47;0,002;0,003;0,003;0,7709999999999999;0,0001;0,415;0,09699999999999999;0,7829999999999999;0,005;0,013000000000000001;0,062;0,009000000000000001;0,013999999999999999;0,573;0,003;0,038;4,2;54,1;1,0;11,9;0,24;2,2;24,1;3,6;54,1;0,8;11,5;0,13;2,0;26,5
522;Э76ХФ;Р65;40,0;47,05;19,8;47,05;2,6396971000000002;0,29628499999999997;0,135683;0,13392;0,12128399999999999;0,0372838;1541,0;1578,0;9,8846906;13163,6363636;112,7;1,0;15,173;0,084;0,05;0,292;0,038;0,02;0,046839;0,124;0,214;0,24100000000000002;4344,0;0,001;0,54;0,302;0,087;0,664;0,005;0,009000000000000001;0,061;0,008;0,018000000000000002;0,46;0,001;0,003;0,003;0,7829999999999999;0,0002;0,418;0,08800000000000001;0,785;0,004;0,011000000000000001;0,062;0,009000000000000001;0,013999999999999999;0,565;0,003;0,036000000000000004;4,0;47,9;0,4;12,7;0,32;2,0;23,8;4,2;57,9;0,4;9,9;0,09;2,3;25,2
523;Э76ХФ;Р65;30,0;45,7333333;14,516666699999998;45,7333333;2,99082745;0,36863;0,170026;0,20731;0,158032;0,0391839;1578,0;1574,0;8,9739421;12337,543054;116,4;1,0;13,431;0,14800000000000002;0,05;0,37200000000000005;0,036000000000000004;0,02;0,049226;0,147;0,332;0,302;2985,0;0,001;0,496;0,278;0,111;0,605;0,006999999999999999;0,009000000000000001;0,068;0,008;0,022000000000000002;0,426;0,001;0,003;0,002;0,7809999999999999;0,0005;0,42100000000000004;0,113;0,7909999999999999;0,006999999999999999;0,011000000000000001;0,068;0,009000000000000001;0,017;0,5589999999999999;0,003;0,036000000000000004;4,1;50,1;0,9;13,5;0,38;2,0;24,8;4,0;58,6;0,4;8,0;0,09;2,3;25,8
524;Э76ХФ;Р65;28,0;46,2333333;13,7166667;46,2333333;2,99082745;0,309155;0,14018699999999998;0,13488;0,103056;0,037197100000000004;1573,0;1580,0;7,1869043;12322,235723;111,0;1,0;10,975999999999999;0,064;0,05;0,307;0,035;0,02;0,04673;0,096;0,21600000000000003;0,249;2817,0;0,001;0,518;0,29600000000000004;0,09300000000000001;0,66;0,005;0,01;0,057999999999999996;0,008;0,02;0,475;0,002;0,003;0,002;0,7959999999999999;0,0002;0,42;0,095;0,7859999999999999;0,004;0,008;0,059000000000000004;0,009000000000000001;0,017;0,568;0,003;0,036000000000000004;3,7;54,9;0,4;15,3;0,13;2,1;26,6;4,0;57,7;0,5;9,3;0,1;2,3;25,4
527;Э76ХФ;Р65;35,0;43,5166667;16,6333333;43,5166667;2,99082745;0,3473;0,14637999999999998;0,2093;0,16721;0,037572;1557,0;1589,0;8,779305;12820,0400802;112,1;1,0;12,491;0,08199999999999999;0,05;0,35;0,037000000000000005;0,02;0,047201;0,16;0,335;0,26;3554,0;0,001;0,488;0,294;0,084;0,619;0,005;0,01;0,055;0,008;0,02;0,441;0,001;0,003;0,003;0,777;0,0002;0,418;0,083;0,8079999999999999;0,005;0,012;0,055;0,009000000000000001;0,013999999999999999;0,589;0,003;0,036000000000000004;5,4;51,9;0,7;14,2;0,35;2,1;24,6;4,0;58,7;0,6;8,5;0,1;2,2;26,8
540;Э76ХФ;Р65;7,0;43,7;23,55;43,7;2,7526080000000004;0,39832;0,149758;0,19264;0,126622;0,0382528;1567,0;1590,0;9,6153905;12889,171974500001;112,5;1,0;13,953;0,15999999999999998;0,05;0,413;0,096;0,02;0,048141;0,106;0,309;0,266;5059,0;0,002;0,449;0,282;0,106;0,609;0,008;0,009000000000000001;0,062;0,006;0,026000000000000002;0,44299999999999995;0,002;0,003;0,004;0,773;0,0005;0,41700000000000004;0,10300000000000001;0,7909999999999999;0,006999999999999999;0,012;0,062;0,008;0,017;0,5770000000000001;0,003;0,037000000000000005;3,7;58,9;0,3;11,4;0,18;2,3;26,1;4,5;50,8;0,7;6,3;0,08;2,6;19,9
541;Э76ХФ;Р65;6,0;44,716666700000005;21,8166667;44,716666700000005;3,6353357;0,43791;0,15426199999999998;0,21866;0,132938;0,0390284;1558,0;1593,0;10,2344391;13470,435446899999;111,8;1,0;15,255;0,065;0,05;0,46;0,079;0,02;0,049117;0,10400000000000001;0,35100000000000003;0,27399999999999997;4898,0;0,001;0,436;0,285;0,106;0,595;0,008;0,01;0,067;0,006;0,025;0,447;0,002;0,003;0,003;0,775;0,0004;0,419;0,105;0,795;0,006999999999999999;0,013000000000000001;0,067;0,006999999999999999;0,016;0,5760000000000001;0,003;0,038;3,4;48,8;0,3;9,4;0,12;2,3;21,5;4,0;59,3;0,6;7,0;0,09;2,3;26,3
542;Э76ХФ;Р65;6,0;45,533333299999995;25,8333333;45,533333299999995;3,7151485;0,21095500000000003;0,131179;0,09559;0,076318;0,03822419999999999;1534,0;1596,0;8,6073206;13670,709677399998;115,4;1,0;13,064;0,064;0,05;0,18899999999999997;0,073;0,02;0,048105;0,073;0,153;0,233;5886,0;0,002;0,645;0,31;0,10400000000000001;0,6990000000000001;0,006;0,006999999999999999;0,065;0,012;0,021;0,504;0,002;0,004;0,003;0,78;0,0003;0,42200000000000004;0,10400000000000001;0,787;0,006;0,009000000000000001;0,065;0,013000000000000001;0,016;0,562;0,003;0,036000000000000004;3,9;60,5;1,0;9,7;0,12;2,6;23,0;3,9;58,3;1,0;6,0;0,11;2,2;26,8
543;Э76ХФ;Р65;9,0;48,3833333;25,7;48,3833333;4,0;0,31556999999999996;0,130616;0,12725999999999998;0,08892;0,038569099999999995;1516,0;1583,0;6,6296039;14084,8249027;112,0;1,0;10,6;0,063;0,05;0,317;0,081;0,02;0,048539;0,078;0,204;0,23199999999999998;6033,0;0,002;0,5379999999999999;0,302;0,11;0,6729999999999999;0,006999999999999999;0,009000000000000001;0,066;0,009000000000000001;0,023;0,483;0,003;0,003;0,003;0,773;0,0002;0,42;0,109;0,792;0,006;0,011000000000000001;0,067;0,009000000000000001;0,019;0,555;0,003;0,037000000000000005;4,4;59,8;0,7;7,8;0,1;2,7;22,4;5,0;62,1;0,6;3,8;0,08;2,7;22,6
546;Э76ХФ;Р65;9,0;51,7;23,3666667;51,7;2,99082745;0,403715;0,158203;0,22065;0,183102;0,0392588;1576,0;1598,0;13,0863056;13457,6319544;112,7;1,0;22,483;0,201;0,05;0,41700000000000004;0,03;0,02;0,049407;0,179;0,353;0,281;5241,0;0,001;0,47;0,28800000000000003;0,11;0,594;0,006999999999999999;0,01;0,07400000000000001;0,006999999999999999;0,028999999999999998;0,41;0,001;0,002;0,003;0,76;0,0003;0,41700000000000004;0,107;0,7829999999999999;0,005;0,012;0,073;0,008;0,018000000000000002;0,5760000000000001;0,003;0,037000000000000005;4,5;50,8;0,7;13,5;0,41;1,9;26,5;4,1;55,2;0,4;9,6;0,08;2,1;27,4
547;Э76ХФ;Р65;14,0;45,5666667;22,7666667;45,5666667;2,99082745;0,390875;0,163833;0,22271999999999997;0,156606;0,0401209;1575,0;1591,0;7,8061901;13485,505124500001;116,0;1,0;11,77;0,11599999999999999;0,05;0,4;0,08;0,02;0,050492;0,138;0,35700000000000004;0,29100000000000004;5117,0;0,001;0,489;0,284;0,11199999999999999;0,601;0,006999999999999999;0,01;0,07400000000000001;0,006999999999999999;0,023;0,43799999999999994;0,001;0,003;0,004;0,7559999999999999;0,0003;0,418;0,111;0,79;0,006;0,012;0,073;0,006999999999999999;0,015;0,5770000000000001;0,003;0,037000000000000005;3,6;49,2;0,4;9,0;0,12;2,2;22,3;4,6;58,7;0,5;8,0;0,07;2,2;26,4
548;Э76ХФ;Р65;17,0;45,0166667;18,5166667;45,0166667;2,99082745;0,380285;0,168337;0,19391;0,128978;0,0390284;1575,0;1585,0;6,134421400000001;13599,639963999998;113,7;1,0;9,187999999999999;0,042;0,122;0,325;0,081;0,02;0,049117;0,109;0,311;0,299;4197,0;0,001;0,483;0,278;0,098;0,621;0,005;0,011000000000000001;0,067;0,006999999999999999;0,021;0,456;0,002;0,003;0,003;0,759;0,0003;0,41700000000000004;0,09699999999999999;0,7859999999999999;0,004;0,012;0,066;0,006999999999999999;0,015;0,5670000000000001;0,003;0,037000000000000005;4,0;58,8;0,3;9,1;0,1;2,2;26,7;4,1;52,5;0,4;7,1;0,1;2,3;22,6
549;Э76ХФ;Р65;18,0;42,533333299999995;19,9;42,533333299999995;2,99082745;0,367415;0,153699;0,17043;0,127374;0,039374;1577,0;1588,0;10,3584639;13251,2562814;114,7;1,0;14,686;0,053;0,05;0,375;0,057999999999999996;0,02;0,049552;0,11699999999999999;0,273;0,273;4395,0;0,001;0,498;0,29100000000000004;0,10400000000000001;0,645;0,006999999999999999;0,01;0,069;0,008;0,021;0,455;0,002;0,003;0,003;0,755;0,0005;0,42;0,102;0,795;0,006;0,012;0,068;0,009000000000000001;0,013000000000000001;0,578;0,003;0,037000000000000005;4,2;47,5;0,4;8,6;0,09;2,3;21,0;4,2;57,7;0,5;6,9;0,08;2,2;26,3
550;Э76ХФ;Р65;17,0;44,7333333;23,5833333;44,7333333;3,5272851000000003;0,34460999999999997;0,133994;0,12113;0,091748;0,037534500000000005;1592,0;1630,0;8,4494039;13695,265017700001;109,1;1,0;12,599;0,13699999999999998;0,157;0,26;0,059000000000000004;0,02;0,047237;0,085;0,19399999999999998;0,23800000000000002;5383,0;0,002;0,53;0,303;0,10099999999999999;0,684;0,006999999999999999;0,008;0,069;0,009000000000000001;0,018000000000000002;0,488;0,002;0,003;0,004;0,78;0,0004;0,419;0,098;0,794;0,006;0,012;0,069;0,01;0,011000000000000001;0,593;0,003;0,037000000000000005;4,9;57,3;0,5;8,3;0,07;2,5;22,9;7,8;58,8;0,8;6,0;0,08;2,7;21,7
552;Э76ХФ;Р65;9,0;50,7;23,5;50,7;3,0;0,341985;0,171715;0,176576;0,133966;0,0390284;1585,0;1599,0;6,421701799999999;13399,148936200001;115,5;1,0;10,817;0,040999999999999995;0,05;0,34;0,061;0,02;0,049117;0,124;0,28300000000000003;0,305;5248,0;0,001;0,52;0,27;0,102;0,619;0,006;0,01;0,064;0,008;0,018000000000000002;0,455;0,002;0,003;0,003;0,765;0,0002;0,419;0,10099999999999999;0,79;0,005;0,011000000000000001;0,065;0,009000000000000001;0,016;0,563;0,003;0,038;4,6;53,2;1,1;12,2;0,19;2,3;23,3;3,8;58,4;0,3;9,9;0,09;2,2;26,7
554;Э76ХФ;Р65;24,0;40,1666667;16,5833333;40,1666667;2,6042914;0,3218284;0,139624;0,14560599999999999;0,09328600000000001;0,0381662;1560,0;1582,0;7,306058099999999;13394,1708543;112,2;1,0;9,782;0,047;0,05;0,299;0,092;0,02;0,048032;0,076;0,23399999999999999;0,248;3702,0;0,001;0,529;0,294;0,11199999999999999;0,664;0,006;0,012;0,065;0,008;0,017;0,488;0,002;0,003;0,003;0,752;0,0002;0,414;0,115;0,799;0,005;0,01;0,066;0,009000000000000001;0,012;0,5760000000000001;0,003;0,036000000000000004;4,4;52,1;0,5;9,9;0,16;2,3;22,4;4,7;60,4;0,4;7,1;0,07;2,3;25,9
555;Э76ХФ;Р65;19,0;48,8666667;27,183333299999997;48,8666667;2,6533569;0,35966;0,12723800000000002;0,15390299999999998;0,112265;0,0382814;1549,0;1613,0;9,634788499999999;12596,689147799998;111,9;1,0;15,694;0,049;0,05;0,371;0,069;0,02;0,048177;0,10099999999999999;0,247;0,226;5707,0;0,001;0,491;0,303;0,111;0,647;0,009000000000000001;0,01;0,069;0,009000000000000001;0,02;0,455;0,001;0,003;0,003;0,782;0,0005;0,415;0,113;0,804;0,009000000000000001;0,011000000000000001;0,07;0,01;0,013999999999999999;0,565;0,003;0,037000000000000005;3,5;51,1;0,2;10,7;0,14;2,3;21,9;3,8;55,6;0,3;7,9;0,11;2,3;27,3
556;Э76ХФ;Р65;12,0;48,7;24,2666667;48,7;2,6800656000000003;0,39868000000000003;0,114852;0,191243;0,136525;0,0384539;1594,0;1606,0;18,0098563;12659,3406593;112,6;1,0;29,236;0,131;0,05;0,42;0,048;0,02;0,048394;0,121;0,307;0,204;5120,0;0,001;0,466;0,322;0,109;0,613;0,008;0,011000000000000001;0,073;0,008;0,021;0,45299999999999996;0,001;0,003;0,003;0,755;0,0001;0,42;0,11;0,79;0,006999999999999999;0,011000000000000001;0,07200000000000001;0,008;0,017;0,568;0,003;0,037000000000000005;5,0;59,2;0,2;7,9;0,09;2,2;26,6;3,7;55,5;0,5;6,8;0,11;2,3;27,4
557;Э76ХФ;Р65;8,0;47,1833333;21,4333333;47,1833333;2,0;0,37335999999999997;0,137372;0,104583;0,11090499999999999;0,038368099999999995;1591,0;1593,0;11,7944189;12124,1057543;113,5;1,0;18,55;0,051;0,05;0,38799999999999996;0,075;0,02;0,048286;0,121;0,16699999999999998;0,244;4331,0;0,001;0,498;0,302;0,08900000000000001;0,693;0,004;0,009000000000000001;0,055;0,01;0,021;0,465;0,002;0,003;0,003;0,7829999999999999;0,0001;0,41700000000000004;0,08800000000000001;0,7879999999999999;0,004;0,01;0,055;0,011000000000000001;0,015;0,568;0,003;0,037000000000000005;4,1;58,2;1,0;12,7;0,11;2,3;25,7;4,7;54,8;0,3;8,8;0,13;2,3;25,8
558;Э76ХФ;Р65;13,0;47,2;19,8333333;47,2;2,0;0,29054;0,14637999999999998;0,10653;0,11742999999999999;0,0384539;1578,0;1592,0;7,2044492;13256,470588200002;115,0;1,0;11,335;0,08;0,05;0,284;0,075;0,02;0,048394;0,13;0,17;0,26;4382,0;0,002;0,5539999999999999;0,294;0,09699999999999999;0,69;0,005;0,009000000000000001;0,062;0,009000000000000001;0,017;0,474;0,002;0,003;0,003;0,782;0,0005;0,42100000000000004;0,099;0,789;0,004;0,01;0,063;0,011000000000000001;0,013999999999999999;0,5710000000000001;0,003;0,037000000000000005;5,4;57,0;0,4;14,4;0,11;2,5;22,9;4,8;55,3;0,3;9,0;0,13;2,3;26,1
559;Э76ХФ;Р65;18,0;42,55;19,25;42,55;2,0;0,371935;0,07825700000000001;0,119899;0,145841;0,038313400000000004;1572,0;1587,0;14,9365452;13118,961039;114,2;1,0;21,185;0,052000000000000005;0,509;0,373;0,08;0,02;0,048177;0,16699999999999998;0,191;0,139;4209,0;0,001;0,455;0,35600000000000004;0,145;0,6809999999999999;0,006;0,009000000000000001;0,075;0,009000000000000001;0,02;0,451;0,002;0,003;0,003;0,76;0,0006;0,42;0,142;0,7909999999999999;0,006;0,012;0,07400000000000001;0,01;0,016;0,5670000000000001;0,003;0,037000000000000005;4,4;55,0;0,3;8,9;0,08;2,4;22,5;5,8;53,9;0,3;8,3;0,14;2,3;25,5
560;Э76ХФ;Р65;22,0;49,533333299999995;27,516666700000002;49,533333299999995;3,7171825;0,3544;0,12048199999999999;0,073264;0,118172;0,0377089;1515,0;1580,0;17,235666199999997;13857,0563295;113,9;1,0;28,458000000000002;0,05;0,05;0,369;0,081;0,02;0,047201;0,146;0,11599999999999999;0,214;6355,0;0,002;0,49700000000000005;0,316;0,10800000000000001;0,72;0,006;0,009000000000000001;0,067;0,011000000000000001;0,022000000000000002;0,465;0,002;0,004;0,003;0,757;0,0002;0,418;0,10800000000000001;0,787;0,005;0,01;0,067;0,012;0,015;0,575;0,003;0,036000000000000004;4,8;58,6;0,2;9,5;0,18;2,3;25,7;6,5;56,1;0,3;7,1;0,12;2,3;24,9
561;Э76ХФ;Р65;19,0;40,8333333;21,6333333;40,8333333;3,6140351;0,28742;0,109222;0,058418;0,114444;0,0369284;1547,0;1586,0;7,0427755;12785,8243451;111,2;1,0;9,586;0,078;0,05;0,289;0,076;0,02;0,046224;0,147;0,092;0,19399999999999998;4610,0;0,001;0,539;0,322;0,1;0,7290000000000001;0,006;0,009000000000000001;0,063;0,01;0,017;0,469;0,002;0,003;0,002;0,759;0,0002;0,42;0,1;0,7829999999999999;0,006;0,009000000000000001;0,064;0,011000000000000001;0,015;0,569;0,003;0,037000000000000005;4,0;59,4;0,4;14,2;0,15;2,6;23,1;4,8;54,2;0,4;11,0;0,13;2,3;25,9
565;Э76ХФ;Р65;16,0;41,5166667;18,1666667;41,5166667;2,0;0,44965;0,15651400000000001;0,12035799999999999;0,1354;0,0383152;1576,0;1577,0;10,6865516;12193,7614679;113,8;1,0;14,789000000000001;0,063;0,05;0,478;0,061;0,02;0,04796;0,151;0,192;0,278;3692,0;0,001;0,45299999999999996;0,289;0,073;0,688;0,004;0,008;0,05;0,009000000000000001;0,016;0,455;0,002;0,003;0,003;0,782;0,0002;0,418;0,07400000000000001;0,7959999999999999;0,003;0,011000000000000001;0,051;0,01;0,013999999999999999;0,581;0,003;0,036000000000000004;4,5;57,3;0,8;11,2;0,14;2,2;25,9;4,5;58,8;0,3;5,0;0,09;2,3;26,5
570;Э76ХФ;Р65;8,0;41,8666667;18,8166667;41,8666667;2,99082745;0,341485;0,092895;0,077646;0,081788;0,0365816;1563,0;1575,0;8,153742;11061,4703277;112,2;1,0;11,379000000000001;0,052000000000000005;0,05;0,358;0,037000000000000005;0,02;0,04579;0,08900000000000001;0,124;0,165;3469,0;0,001;0,504;0,337;0,11800000000000001;0,7170000000000001;0,006999999999999999;0,01;0,07200000000000001;0,012;0,02;0,484;0,002;0,003;0,002;0,778;0,0002;0,41600000000000004;0,11699999999999999;0,7879999999999999;0,006999999999999999;0,011000000000000001;0,071;0,013000000000000001;0,017;0,563;0,003;0,036000000000000004;4,0;56,2;1,0;14,7;0,19;2,3;24,6;4,4;51,1;0,5;13,3;0,18;2,0;25,6
571;Э76ХФ;Р65;7,0;44,05;15,516666699999998;44,05;2,1062317000000004;0,41003500000000004;0,109785;0,165525;0,147431;0,037997300000000005;1583,0;1580,0;11,463121899999999;11844,038668100002;114,9;1,0;16,768;0,067;0,05;0,436;0,057999999999999996;0,02;0,047562;0,149;0,265;0,195;3063,0;0,001;0,44;0,32799999999999996;0,11;0,632;0,008;0,01;0,073;0,01;0,022000000000000002;0,447;0,002;0,003;0,002;0,773;0,0002;0,419;0,109;0,7829999999999999;0,006999999999999999;0,011000000000000001;0,073;0,011000000000000001;0,017;0,573;0,003;0,036000000000000004;3,9;50,9;0,3;12,2;0,12;2,3;22,3;4,5;50,3;0,4;13,1;0,18;2,0;25,6
572;Э76ХФ;Р65;8,0;41,8666667;16,35;41,8666667;2,99082745;0,43136;0,138498;0,16481600000000002;0,141272;0,0390958;1563,0;1572,0;8,603877699999998;11372,4770642;116,1;1,0;11,957;0,063;0,05;0,457;0,037000000000000005;0,02;0,048937;0,14;0,264;0,24600000000000002;3099,0;0,001;0,44;0,306;0,113;0,6409999999999999;0,006;0,009000000000000001;0,073;0,009000000000000001;0,022000000000000002;0,44799999999999995;0,001;0,003;0,003;0,769;0,0002;0,418;0,113;0,79;0,006;0,013000000000000001;0,073;0,01;0,019;0,581;0,003;0,036000000000000004;4,1;53,1;1,2;15,6;0,27;2,2;24,3;4,2;52,1;0,8;9,6;0,13;2,0;26,6
575;Э90ХАФ;Р65;7,0;47,533333299999995;20,8166667;47,3833333;2,4816514;0,49615;0,094584;0,167959;0,063537;0,0901567;1569,0;1594,0;9,0846;11494,6357086;111,9;1,0;5,047;0,075;0,05;0,545;0,038;0,02;0,098416;0,021;0,271;0,168;3988,0;0,001;0,452;0,203;0,09699999999999999;0,6409999999999999;0,006999999999999999;0,01;0,094;0,008;0,018000000000000002;0,47;0,002;0,003;0,002;0,855;0,0001;0,28800000000000003;0,09699999999999999;0,8;0,006;0,016;0,094;0,009000000000000001;0,016;0,5489999999999999;0,003;0,08199999999999999;3,0;54,7;0,5;13,8;0,18;2,2;24,8;4,4;52,4;0,3;12,5;0,14;2,0;25,8
576;Э90ХАФ;Р65;7,0;44,216666700000005;17,716666699999998;44,05;3,0403507;0,490145;0,085013;0,227883;0,11430499999999999;0,0925548;1577,0;1594,0;11,737691499999999;11555,2210724;114,2;1,0;6,3839999999999995;0,075;0,05;0,537;0,038;0,02;0,10116499999999999;0,071;0,36700000000000005;0,151;3412,0;0,001;0,483;0,21899999999999997;0,098;0,613;0,008;0,009000000000000001;0,07;0,006999999999999999;0,019;0,446;0,001;0,002;0,002;0,867;0,0001;0,289;0,09699999999999999;0,8190000000000001;0,006;0,016;0,068;0,008;0,013999999999999999;0,555;0,003;0,084;3,7;52,9;0,8;14,7;0,27;2,2;24,3;4,6;52,5;0,3;13,3;0,13;2,1;24,6
578;Э90ХАФ;Р65;10,0;50,7;19,8166667;50,3666667;2,5602696;0,57772;0,093458;0,19111199999999998;0,086908;0,09195360000000001;1540,0;1582,0;9,5821277;11838,519764499999;113,5;1,0;5,004;0,07400000000000001;0,05;0,645;0,036000000000000004;0,02;0,100803;0,046;0,308;0,166;3910,0;0,001;0,391;0,20600000000000002;0,107;0,624;0,006;0,006999999999999999;0,068;0,006999999999999999;0,02;0,449;0,001;0,002;0,003;0,858;0,0001;0,28600000000000003;0,106;0,812;0,004;0,013999999999999999;0,067;0,008;0,016;0,539;0,002;0,083;3,8;49,2;0,6;13,8;0,26;2,2;22,7;3,6;53,6;0,3;10,6;0,12;2,0;27,4
580;Э90ХАФ;Р65;7,0;50,1666667;13,833333300000001;49,8333333;3,0403507;0,43059;0,08895399999999999;0,145705;0,05894099999999999;0,0907385;1586,0;1583,0;8,9094567;11437,5903614;112,3;1,0;4,92;0,059000000000000004;0,05;0,466;0,037000000000000005;0,02;0,098922;0,024;0,235;0,158;2637,0;0,001;0,445;0,20800000000000002;0,10300000000000001;0,6559999999999999;0,006;0,01;0,066;0,006999999999999999;0,017;0,473;0,001;0,003;0,002;0,835;0,0001;0,284;0,10300000000000001;0,795;0,005;0,015;0,066;0,008;0,016;0,5429999999999999;0,003;0,08199999999999999;2,6;58,6;0,3;12,6;0,12;2,2;26,6;3,2;54,8;0,2;9,2;0,12;2,0;26,8
585;Э90ХАФ;Р65;15,0;41,033333299999995;15,733333300000002;40,85;2,3043478;0,479575;0,097399;0,193388;0,07436;0,09196649999999999;1571,0;1572,0;6,9072185;12641,949152500001;114,1;1,0;3,987;0,059000000000000004;0,05;0,523;0,044000000000000004;0,02;0,100839;0,026000000000000002;0,312;0,17300000000000001;3315,0;0,001;0,503;0,205;0,121;0,62;0,006999999999999999;0,009000000000000001;0,069;0,008;0,021;0,461;0,001;0,003;0,003;0,875;0,0001;0,287;0,11800000000000001;0,797;0,005;0,013999999999999999;0,068;0,009000000000000001;0,016;0,5429999999999999;0,003;0,083;3,4;58,1;0,4;12,6;0,12;2,2;26,0;3,4;54,7;0,2;8,5;0,15;2,0;27,2
590;Э76ХФ;Р65;33,0;44,533333299999995;27,7;44,533333299999995;2,5938967;0,322378;0,130616;0,123911;0,08488899999999999;0,038011800000000005;1558,0;1626,0;8,510928100000001;12673,6462094;113,9;1,0;12,634;0,057999999999999996;0,05;0,29100000000000004;0,053;0,02;0,047598;0,073;0,199;0,23199999999999998;5851,0;0,002;0,509;0,305;0,094;0,68;0,006;0,009000000000000001;0,06;0,009000000000000001;0,018000000000000002;0,494;0,002;0,003;0,003;0,7609999999999999;0,0003;0,414;0,094;0,79;0,006;0,01;0,06;0,01;0,013999999999999999;0,5710000000000001;0,003;0,037000000000000005;4,6;52,7;0,5;9,2;0,11;2,7;19,8;3,9;55,2;0,4;6,4;0,11;2,1;26,4
591;Э76ХФ;Р65;36,0;50,3833333;27,45;50,3833333;2,9151599;0,30564;0,117104;0,12018699999999999;0,08312699999999999;0,0383584;1553,0;1594,0;5,3481972;12299,4535519;112,2;1,0;8,982000000000001;0,10400000000000001;0,105;0,26;0,057999999999999996;0,02;0,048032;0,07200000000000001;0,193;0,20800000000000002;5627,0;0,002;0,534;0,319;0,105;0,679;0,006;0,008;0,076;0,006999999999999999;0,017;0,494;0,002;0,003;0,003;0,765;0,0004;0,42100000000000004;0,106;0,795;0,005;0,011000000000000001;0,076;0,008;0,013000000000000001;0,575;0,003;0,037000000000000005;3,7;49,4;0,4;10,6;0,12;2,4;20,6;4,9;50,2;0,4;7,1;0,13;2,0;25,3
592;Э76ХФ;Р65;46,0;47,533333299999995;22,3166667;47,533333299999995;3,0;0,36348;0,189168;0,15858599999999998;0,136786;0,039283099999999994;1579,0;1596,0;8,7765778;12429,2755788;113,8;1,0;13,905999999999999;0,063;0,05;0,364;0,057999999999999996;0,02;0,04919;0,136;0,254;0,336;4623,0;0,001;0,495;0,28300000000000003;0,10400000000000001;0,643;0,006;0,011000000000000001;0,07;0,006999999999999999;0,019;0,45799999999999996;0,001;0,003;0,003;0,76;0,0005;0,418;0,102;0,779;0,005;0,011000000000000001;0,07;0,009000000000000001;0,013000000000000001;0,575;0,003;0,037000000000000005;3,7;52,2;0,8;16,1;0,34;2,1;24,4;3,6;53,5;0,5;7,5;0,14;2,0;26,3
593;Э76ХФ;Р65;57,0;45,35;25,9333333;45,35;3,8021230999999998;0,35270999999999997;0,155388;0,158126;0,106242;0,039311900000000004;1532,0;1592,0;10,7133407;13016,452442200001;114,4;1,0;16,195;0,063;0,05;0,35700000000000004;0,059000000000000004;0,02;0,049226;0,09;0,254;0,276;5626,0;0,001;0,5;0,29100000000000004;0,095;0,643;0,006999999999999999;0,008;0,07400000000000001;0,006999999999999999;0,02;0,474;0,002;0,003;0,003;0,7659999999999999;0,0002;0,42100000000000004;0,095;0,7809999999999999;0,006;0,011000000000000001;0,07400000000000001;0,008;0,013000000000000001;0,568;0,003;0,036000000000000004;3,7;48,3;0,4;11,3;0,24;2,2;22,3;3,7;53,3;0,3;8,7;0,1;2,1;25,5
594;Э76ХФ;Р65;64,0;40,8666667;23,15;40,8666667;3,7051751000000004;0,302385;0,125549;0,09377;0,088538;0,0400338;1539,0;1589,0;8,6486996;13111,8790497;114,4;1,0;11,731;0,052000000000000005;0,05;0,303;0,059000000000000004;0,02;0,05013;0,092;0,15;0,223;5059,0;0,002;0,551;0,294;0,10099999999999999;0,7040000000000001;0,005;0,009000000000000001;0,065;0,011000000000000001;0,02;0,475;0,002;0,003;0,003;0,76;0,0002;0,42200000000000004;0,10300000000000001;0,797;0,005;0,009000000000000001;0,065;0,012;0,013999999999999999;0,564;0,003;0,038;3,9;50,9;0,5;14,5;0,23;2,2;22,9;3,4;54,6;0,2;7,7;0,11;2,0;26,8
595;Э76ХФ;Р65;64,0;41,033333299999995;22,8666667;41,033333299999995;3,7426660000000003;0,313315;0,136668;0,083716;0,07565;0,0391673;1539,0;1590,0;9,8676998;13006,7055394;113,0;1,0;13,442;0,07400000000000001;0,05;0,315;0,059000000000000004;0,02;0,049045;0,077;0,134;0,24100000000000002;4957,0;0,002;0,539;0,301;0,10800000000000001;0,7120000000000001;0,009000000000000001;0,009000000000000001;0,07200000000000001;0,011000000000000001;0,023;0,499;0,002;0,003;0,003;0,775;0,0002;0,423;0,109;0,8029999999999999;0,008;0,01;0,07200000000000001;0,012;0,013000000000000001;0,579;0,003;0,037000000000000005;4,9;53,6;0,4;12,7;0,25;2,2;24,7;3,3;55,3;0,2;8,0;0,11;2,0;27,3
596;Э76ХФ;Р65;41,0;45,35;17,8833333;45,35;2,875;0,349095;0,14484;0,175305;0,13738;0,039395599999999996;1593,0;1586,0;7,1117257;12189,0027959;112,1;1,0;10,715;0,11699999999999999;0,425;0,03;0,026000000000000002;0,02;0,049407;0,13;0,281;0,255;3633,0;0,001;0,493;0,298;0,115;0,633;0,008;0,008;0,077;0,01;0,024;0,456;0,001;0,003;0,003;0,77;0,0004;0,418;0,122;0,773;0,009000000000000001;0,011000000000000001;0,08;0,01;0,017;0,536;0,003;0,038;5,0;50,7;0,6;14,2;0,3;2,1;24,0;3,7;53,9;0,2;8,4;0,11;2,0;26,8
597;Э76ХФ;Р65;48,0;42,533333299999995;19,7;42,533333299999995;2,99082745;0,42916000000000004;0,154496;0,15483;0,184107;0,0394797;1574,0;1589,0;10,594043899999999;12770,5583756;113,0;1,0;15,02;0,063;0,05;0,452;0,038;0,02;0,04966;0,213;0,24600000000000002;0,272;4193,0;0,001;0,447;0,285;0,095;0,645;0,01;0,009000000000000001;0,079;0,008;0,02;0,397;0,002;0,003;0,003;0,755;0,0003;0,414;0,09699999999999999;0,7809999999999999;0,01;0,012;0,079;0,009000000000000001;0,015;0,563;0,003;0,037000000000000005;3,9;44,8;0,3;12,0;0,07;2,1;21,8;3,6;53,8;0,2;8,4;0,11;2,0;26,4
599;Э76ХФ;Р65;55,0;40,7;20,3333333;40,7;3,9071288;0,362075;0,131208;0,140523;0,10908699999999999;0,0399972;1545,0;1585,0;10,256242;13317,049180299999;115,7;1,0;13,373;0,105;0,05;0,374;0,062;0,02;0,050311;0,10400000000000001;0,225;0,231;4513,0;0,001;0,501;0,308;0,10800000000000001;0,66;0,006;0,01;0,079;0,009000000000000001;0,022000000000000002;0,474;0,002;0,003;0,004;0,757;0,0002;0,41700000000000004;0,109;0,7879999999999999;0,006;0,012;0,08;0,011000000000000001;0,015;0,581;0,004;0,037000000000000005;3,7;48,7;0,4;13,4;0,19;2,2;22,5;4,0;50,3;0,2;11,6;0,15;2,1;23,6
600;Э76ХФ;Р65;26,0;47,3833333;18,716666699999998;47,3833333;2,3687351000000003;0,35385;0,109056;0,11396600000000001;0,10448299999999999;0,039249900000000004;1584,0;1585,0;8,2174464;12338,735529799998;112,4;1,0;12,979000000000001;0,11599999999999999;0,05;0,369;0,081;0,02;0,049371;0,109;0,182;0,192;3849,0;0,002;0,496;0,326;0,12300000000000001;0,682;0,006999999999999999;0,009000000000000001;0,078;0,01;0,024;0,478;0,002;0,003;0,003;0,77;0,0002;0,41600000000000004;0,12300000000000001;0,7909999999999999;0,006;0,011000000000000001;0,078;0,011000000000000001;0,013999999999999999;0,5660000000000001;0,003;0,036000000000000004;4,0;52,0;1,2;16,1;0,53;2,2;24,0;3,4;55,3;0,3;8,5;0,13;2,0;27,6
601;Э76ХФ;Р65;30,0;42,5166667;22,1833333;42,5166667;2,99082745;0,365035;0,113032;0,11567899999999999;0,097196;0,038962199999999995;1556,0;1585,0;6,4152666;12920,5108941;112,1;1,0;9,058;0,063;0,05;0,382;0,059000000000000004;0,02;0,049009;0,09699999999999999;0,185;0,19899999999999998;4777,0;0,001;0,49700000000000005;0,32;0,115;0,674;0,006999999999999999;0,01;0,086;0,009000000000000001;0,02;0,467;0,002;0,003;0,004;0,763;0,0006;0,42100000000000004;0,115;0,797;0,006;0,011000000000000001;0,086;0,01;0,016;0,5820000000000001;0,003;0,034;3,5;52,5;0,8;17,1;0,32;2,1;25,2;4,0;52,1;0,2;10,8;0,12;2,1;25,2
602;Э76ХФ;Р65;28,0;48,0;19,8333333;48,0;2,99082745;0,358195;0,149384;0,136629;0,098194;0,043822;1567,0;1583,0;10,471875;12987,226890799999;113,9;1,0;16,755;0,053;0,05;0,366;0,057999999999999996;0,02;0,055122000000000004;0,08900000000000001;0,21899999999999997;0,263;4293,0;0,001;0,514;0,297;0,12;0,6659999999999999;0,006;0,01;0,071;0,009000000000000001;0,02;0,48;0,002;0,003;0,003;0,7659999999999999;0,0003;0,42200000000000004;0,11800000000000001;0,7909999999999999;0,005;0,012;0,07;0,01;0,015;0,583;0,003;0,036000000000000004;3,8;52,4;0,8;16,5;0,26;2,1;25,0;4,2;54,3;0,5;12,1;0,16;2,1;25,7
603;Э76ХФ;Р65;31,0;46,85;20,05;46,85;2,99082745;0,398385;0,147112;0,21327;0,14812899999999998;0,038904900000000006;1559,0;1577,0;10,2083079;11904,2394015;115,8;1,0;15,769;0,18899999999999997;0,05;0,413;0,036000000000000004;0,02;0,048937;0,131;0,342;0,259;3978,0;0,001;0,46799999999999997;0,294;0,11;0,595;0,006;0,011000000000000001;0,069;0,006999999999999999;0,024;0,43799999999999994;0,001;0,003;0,002;0,7859999999999999;0,0001;0,415;0,11;0,785;0,006;0,013000000000000001;0,069;0,008;0,017;0,5660000000000001;0,003;0,036000000000000004;3,8;49,1;0,6;15,0;0,38;1,9;25,4;3,8;51,7;0,4;16,2;0,15;2,1;24,2
604;Э76ХФ;Р65;25,0;48,533333299999995;17,966666699999998;48,533333299999995;2,581233;0,34013499999999997;0,10394400000000001;0,139429;0,116557;0,0380129;1546,0;1577,0;9,3853221;12766,975881299999;114,3;1,0;14,529000000000002;0,106;0,05;0,35200000000000004;0,036000000000000004;0,02;0,047814999999999996;0,11599999999999999;0,223;0,183;3823,0;0,001;0,495;0,336;0,121;0,667;0,006999999999999999;0,01;0,078;0,012;0,024;0,474;0,002;0,003;0,002;0,7659999999999999;0,0002;0,42100000000000004;0,12;0,7859999999999999;0,006;0,012;0,078;0,013000000000000001;0,018000000000000002;0,563;0,003;0,036000000000000004;3,6;51,9;0,7;21,6;0,35;2,1;24,9;4,0;50,1;0,4;22,1;0,15;2,0;25,3
605;Э76ХФ;Р65;25,0;53,533333299999995;17,5833333;53,533333299999995;3,0;0,34434000000000003;0,12041600000000001;0,142759;0,096759;0,038329300000000004;1562,0;1587,0;8,0318269;13325,1184834;112,3;1,0;14,02;0,07400000000000001;0,05;0,354;0,037000000000000005;0,02;0,048213;0,084;0,22899999999999998;0,212;3905,0;0,001;0,5;0,318;0,124;0,66;0,006;0,009000000000000001;0,067;0,009000000000000001;0,023;0,485;0,002;0,003;0,002;0,7759999999999999;0,0001;0,418;0,12300000000000001;0,789;0,006;0,011000000000000001;0,067;0,01;0,017;0,563;0,003;0,037000000000000005;3,8;51,3;0,9;16,6;0,25;2,2;23,5;3,8;56,0;0,3;10,7;0,12;2,1;26,3
606;Э90ХАФ;Р65;5,0;114,61666670000001;41,25;114,48333329999998;3,025737;0,53304;0,042032;0,153824;0,062362;0,0889462;1543,0;1529,0;11,3251954;13346,909090899999;111,2;2,0;8,453;0,297;0,249;0,429;0,037000000000000005;0,02;0,098018;0,026000000000000002;0,248;0,07400000000000001;9176,0;0,001;0,51;0,254;0,125;0,649;0,008;0,009000000000000001;0,084;0,011000000000000001;0,027999999999999997;0,479;0,001;0,003;0,003;0,833;0,0001;0,292;0,122;0,792;0,006;0,018000000000000002;0,08199999999999999;0,011000000000000001;0,01;0,517;0,002;0,084;3,3;47,6;0,6;15,6;0,2;2,1;22,5;4,0;62,5;0,2;7,3;0,04;2,7;23,4
610;Э90ХАФ;Р65;52,0;54,033333299999995;26,1666667;53,8666667;2,6804752;0,425545;0,085768;0,13409300000000002;0,094197;0,09292160000000001;1530,0;1585,0;10,559008300000002;12650,445859899999;116,0;1,0;7,098;0,10400000000000001;0,05;0,461;0,036000000000000004;0,02;0,104058;0,084;0,215;0,151;5517,0;0,002;0,517;0,217;0,1;0,6679999999999999;0,008;0,008;0,066;0,009000000000000001;0,019;0,456;0,002;0,003;0,003;0,868;0,0003;0,29;0,10300000000000001;0,79;0,006;0,015;0,067;0,01;0,015;0,529;0,003;0,083;3,3;56,0;0,7;14,4;0,18;2,2;24,9;3,5;54,7;0,4;11,3;0,13;2,1;25,5
611;Э90ХАФ;Р65;38,0;47,6833333;16,4833333;47,5166667;2,6092105;0,399775;0,072136;0,125969;0,054127;0,09194730000000001;1570,0;1583,0;9,5299652;12507,1789687;113,6;1,0;3,0389999999999997;0,062;0,05;0,43200000000000005;0,036000000000000004;0,02;0,102358;0,026000000000000002;0,203;0,127;3436,0;0,001;0,547;0,22699999999999998;0,111;0,6729999999999999;0,006;0,006999999999999999;0,066;0,011000000000000001;0,026000000000000002;0,48;0,002;0,003;0,003;0,868;0,0002;0,287;0,109;0,784;0,005;0,013000000000000001;0,066;0,012;0,02;0,534;0,003;0,083;3,0;58,9;0,4;11,9;0,17;2,5;23,9;2,9;54,7;0,3;12,3;0,12;2,3;27,5
612;Э90ХАФ;Р65;27,0;49,533333299999995;19,6666667;49,3666667;2,6224784;0,43201999999999996;0,092016;0,15476700000000002;0,080176;0,09121339999999999;1580,0;1578,0;9,466282099999999;12657,9661017;112,5;1,0;10,029;0,052000000000000005;0,05;0,467;0,059000000000000004;0,02;0,101382;0,053000000000000005;0,249;0,162;4149,0;0,001;0,542;0,21;0,11199999999999999;0,6509999999999999;0,006;0,009000000000000001;0,07;0,009000000000000001;0,023;0,467;0,002;0,003;0,003;0,85;0,0001;0,29;0,113;0,7909999999999999;0,005;0,011000000000000001;0,069;0,01;0,02;0,546;0,003;0,085;3,3;57,0;0,4;14,2;0,25;2,2;25,9;3,6;55,9;0,3;9,1;0,11;2,3;26,3
613;Э90ХАФ;Р65;30,0;45,033333299999995;18,2;44,8666667;2,3082192000000004;0,403435;0,066456;0,140482;0,07335499999999999;0,09018639999999999;1573,0;1583,0;6,5782609;12375,824175799999;112,0;1,0;4,539;0,08;0,05;0,43700000000000006;0,084;0,02;0,100369;0,049;0,226;0,11699999999999999;3754,0;0,001;0,51;0,231;0,115;0,654;0,006;0,006999999999999999;0,064;0,011000000000000001;0,026000000000000002;0,466;0,002;0,003;0,002;0,847;0,0002;0,29;0,115;0,7909999999999999;0,004;0,013000000000000001;0,064;0,012;0,019;0,555;0,003;0,085;2,4;59,2;0,3;11,8;0,13;2,2;26,5;2,4;58,1;0,2;6,9;0,1;2,3;28,1
614;Э90ХАФ;Р65;33,0;46,033333299999995;25,6666667;45,8666667;3,3638584000000002;0,24748;0,039760000000000004;0,049748;0,027047;0,0871818;1527,0;1583,0;7,3150247;13144,675324700002;109,7;1,0;5,3420000000000005;0,052000000000000005;0,05;0,253;0,08;0,02;0,09715;0,019;0,08;0,07;5623,0;0,002;0,659;0,254;0,11800000000000001;0,7390000000000001;0,006999999999999999;0,006;0,075;0,012;0,021;0,508;0,002;0,004;0,002;0,8590000000000001;0,0004;0,29100000000000004;0,11900000000000001;0,7929999999999999;0,006;0,011000000000000001;0,07400000000000001;0,013000000000000001;0,018000000000000002;0,54;0,003;0,085;2,3;58,6;0,4;10,4;0,17;2,3;25,4;3,3;54,5;0,4;13,3;0,13;2,3;25,6
615;Э90ХАФ;Р65;38,0;48,85;25,4166667;48,6666667;3,4801963;0,32536;0,07043200000000001;0,100799;0,091498;0,09060189999999999;1535,0;1578,0;8,442996699999998;12641,3114754;113,8;1,0;5,76;0,131;0,098;0,3;0,07400000000000001;0,02;0,101345;0,095;0,161;0,124;5355,0;0,001;0,593;0,228;0,10800000000000001;0,6940000000000001;0,006999999999999999;0,006999999999999999;0,068;0,013000000000000001;0,02;0,457;0,002;0,004;0,003;0,852;0,0002;0,289;0,10800000000000001;0,7859999999999999;0,005;0,012;0,069;0,013999999999999999;0,015;0,55;0,003;0,08199999999999999;2,7;54,9;0,8;7,6;0,1;2,7;20,5;3,1;58,4;0,3;5,6;0,09;2,3;27,1
617;Э90ХАФ;Р65;37,0;47,533333299999995;23,05;47,3666667;2,0;0,48831;0,10224;0,144779;0,07267699999999999;0,0914487;1555,0;1578,0;10,124069500000001;13444,6854664;113,7;1,0;6,8;0,079;0,05;0,535;0,10400000000000001;0,02;0,102033;0,046;0,233;0,18;5165,0;0,001;0,47200000000000003;0,201;0,08800000000000001;0,664;0,006;0,008;0,059000000000000004;0,008;0,019;0,46299999999999997;0,002;0,003;0,003;0,8590000000000001;0,0001;0,289;0,08800000000000001;0,7929999999999999;0,004;0,013000000000000001;0,059000000000000004;0,009000000000000001;0,016;0,551;0,003;0,085;3,1;50,9;0,3;9,9;0,14;2,2;22,9;4,4;55,1;0,4;5,6;0,14;2,3;25,4
618;Э90ХАФ;Р65;43,0;45,6833333;23,1833333;45,5166667;2,0;0,438015;0,077816;0,105175;0,06161799999999999;0,0891772;1554,0;1584,0;9,1685287;12893,745506799998;112,1;1,0;6,474;0,059000000000000004;0,05;0,479;0,08;0,02;0,099754;0,047;0,16899999999999998;0,13699999999999998;4982,0;0,001;0,49;0,22399999999999998;0,11;0,6940000000000001;0,006;0,006999999999999999;0,068;0,011000000000000001;0,021;0,47100000000000003;0,002;0,003;0,004;0,85;0,0006;0,292;0,11;0,795;0,005;0,012;0,068;0,012;0,018000000000000002;0,5529999999999999;0,003;0,084;2,4;57,7;0,3;11,0;0,15;2,2;26,1;3,1;58,2;0,3;5,1;0,11;2,3;27,7
619;Э90ХАФ;Р65;34,0;56,6833333;30,016666700000002;56,5166667;3,1327144000000002;0,40488;0,11700799999999999;0,151732;0,082526;0,08868229999999999;1537,0;1577,0;6,4032445;12043,309272600001;111,5;1,0;4,605;0,063;0,05;0,429;0,078;0,02;0,098994;0,057999999999999996;0,244;0,20600000000000002;6025,0;0,001;0,517;0,18600000000000003;0,085;0,644;0,005;0,008;0,053;0,008;0,016;0,449;0,002;0,003;0,003;0,87;0,0003;0,299;0,086;0,794;0,003;0,013000000000000001;0,054000000000000006;0,01;0,015;0,562;0,004;0,084;2,7;54,5;2,4;10,9;0,61;2,1;26,5;3,8;54,6;0,4;8,8;0,18;2,3;26,4
620;Э90ХАФ;Р65;49,0;42,716666700000005;24,8833333;42,4;3,7389422999999997;0,412595;0,095992;0,13730799999999999;0,101642;0,0899973;1539,0;1575,0;7,1862944;13307,7026122;114,2;1,0;4,718999999999999;0,054000000000000006;0,05;0,44299999999999995;0,07400000000000001;0,02;0,100586;0,094;0,22;0,16899999999999998;5519,0;0,001;0,527;0,209;0,08900000000000001;0,665;0,006;0,006999999999999999;0,057;0,009000000000000001;0,016;0,433;0,003;0,004;0,003;0,878;0,0003;0,29100000000000004;0,08900000000000001;0,794;0,005;0,013999999999999999;0,057;0,011000000000000001;0,013999999999999999;0,552;0,004;0,084;3,0;55,1;0,2;6,9;0,15;2,5;21,7;3,4;58,6;0,3;3,7;0,11;2,3;27,7
623;Э90ХАФ;Р65;38,0;48,533333299999995;19,966666699999998;48,3666667;2,0;0,53584;0,074976;0,163054;0,09561499999999999;0,0917623;1583,0;1572,0;8,2227886;12377,6293823;112,2;1,0;6,093999999999999;0,081;0,05;0,598;0,079;0,02;0,102394;0,073;0,262;0,132;4119,0;0,001;0,447;0,223;0,105;0,637;0,006999999999999999;0,008;0,062;0,008;0,021;0,45;0,002;0,003;0,002;0,8809999999999999;0,0001;0,28800000000000003;0,106;0,789;0,006;0,013000000000000001;0,062;0,009000000000000001;0,016;0,5479999999999999;0,003;0,085;3,4;53,4;0,5;14,8;0,38;2,1;25,2;3,4;52,7;0,3;18,6;0,12;2,2;24,0
624;Э90ХАФ;Р65;41,0;51,216666700000005;20,8333333;50,8666667;3,0;0,48421499999999995;0,090312;0,148529;0,07573400000000001;0,0931346;1581,0;1592,0;8,1065193;12654,72;114,7;1,0;11,812999999999999;0,064;0,05;0,532;0,08800000000000001;0,02;0,104022;0,049;0,239;0,159;4394,0;0,001;0,46299999999999997;0,218;0,09300000000000001;0,6559999999999999;0,008;0,008;0,06;0,01;0,018000000000000002;0,449;0,002;0,003;0,003;0,863;0,0003;0,29600000000000004;0,094;0,7979999999999999;0,006999999999999999;0,011000000000000001;0,06;0,011000000000000001;0,015;0,539;0,003;0,085;4,1;60,7;0,6;9,0;0,08;2,6;23,0;3,0;54,8;0,3;11,6;0,11;2,1;26,3
625;Э76ХФ;Р65;55,0;43,033333299999995;26,5;43,033333299999995;4,3710568;0,43055;0,13632;0,155415;0,11543800000000001;0,038569099999999995;1566,0;1625,0;9,1123878;13218,1132075;110,6;1,0;12,689;0,128;0,05;0,457;0,048;0,02;0,048539;0,107;0,249;0,24;5838,0;0,001;0,425;0,304;0,10099999999999999;0,6509999999999999;0,006;0,008;0,059000000000000004;0,009000000000000001;0,021;0,465;0,002;0,003;0,003;0,7559999999999999;0,0002;0,42100000000000004;0,10099999999999999;0,7979999999999999;0,005;0,01;0,06;0,011000000000000001;0,016;0,5710000000000001;0,003;0,035;3,7;53,1;1,1;13,6;0,24;2,2;23,9;3,9;53,5;0,8;8,6;0,17;2,1;25,5
