Repository: comptech-winter-school/steel-alloying

# steel-alloying
Проект "Оптимизация процесса легирования стали" на Зимней Школе CompTech 2021

File: data_frames/evraz_data_prprocessed_Anvar.csv (part 6 of 45)
;МАРКА;ПРОФИЛЬ;t вып-обр;t обработка;t под током;t продувка;ПСН гр.;чист расход C;чист расход Cr;чист расход Mn;чист расход Si;чист расход V;температура первая;температура последняя;Ar (интенс.);эл. энергия (интенс.);произв жидкая сталь;произв количество обработок;расход газ Ar;сыпуч известь РП;сыпуч кокс пыль УСТК;сыпуч  кокс. мелочь КМ1;сыпуч  шпат плав.;ферспл CaC2;ферспл  FeV-80;ферспл  Mn5Si65Al0.5;ферспл SiMn18;ферспл  фх850А;эл. энергия;химсталь первый Al_1;химсталь первый C_1;химсталь первый Cr_1;химсталь первый Cu_1;химсталь первый Mn_1;химсталь первый Mo_1;химсталь первый N_1;химсталь первый Ni_1;химсталь первый P_1;химсталь первый S_1;химсталь первый Si_1;химсталь первый Ti_1;химсталь первый V_1;химсталь последний Al;химсталь последний C;химсталь последний Ca;химсталь последний Cr;химсталь последний Cu;химсталь последний Mn;химсталь последний Mo;химсталь последний N;химсталь последний Ni;химсталь последний P;химсталь последний S;химсталь последний Si;химсталь последний Ti;химсталь последний V;химшлак первый Al2O3_1;химшлак первый CaO_1;химшлак первый FeO_1;химшлак первый MgO_1;химшлак первый MnO_1;химшлак первый R_1;химшлак первый SiO2_1;химшлак последний Al2O3;химшлак последний CaO;химшлак последний FeO;химшлак последний MgO;химшлак последний MnO;химшлак последний R;химшлак последний SiO2
626;Э76ХФ;Р65;53,0;46,033333299999995;21,3666667;46,033333299999995;3,2782229;0,357365;0,15052000000000001;0,156166;0,122804;0,040523;1563,0;1592,0;11,6576394;12995,9438378;113,2;1,0;17,887999999999998;0,13699999999999998;0,05;0,364;0,06;0,02;0,050998;0,11800000000000001;0,25;0,265;4628,0;0,001;0,483;0,289;0,10300000000000001;0,645;0,006;0,01;0,062;0,008;0,02;0,46399999999999997;0,002;0,003;0,003;0,754;0,0001;0,419;0,10800000000000001;0,802;0,005;0,012;0,063;0,009000000000000001;0,013999999999999999;0,581;0,003;0,037000000000000005;4,0;54,8;0,6;12,1;0,2;2,2;25,2;3,0;53,1;0,4;10,8;0,11;2,0;26,3
627;Э76ХФ;Р65;56,0;46,7;22,0;46,7;3,4277987999999997;0,39259;0,14768;0,181581;0,132266;0,039689499999999996;1562,0;1587,0;10,9233806;13104,5454545;112,2;1,0;16,91;0,077;0,05;0,40700000000000003;0,068;0,02;0,049949;0,121;0,29100000000000004;0,26;4805,0;0,001;0,47100000000000003;0,294;0,11900000000000001;0,628;0,006999999999999999;0,008;0,073;0,006999999999999999;0,021;0,451;0,002;0,003;0,003;0,755;0,0002;0,41700000000000004;0,11900000000000001;0,794;0,006999999999999999;0,01;0,073;0,008;0,013999999999999999;0,578;0,003;0,038;3,5;53,6;0,4;14,5;0,21;2,1;25,0;2,9;54,1;0,4;7,5;0,13;1,9;28,6
628;Э76ХФ;Р65;35,0;56,55;23,8166667;56,55;2,99082745;0,321405;0,128936;0,12095299999999999;0,11774000000000001;0,0397189;1561,0;1580,0;7,2938427;12802,7991603;113,4;1,0;13,524000000000001;0,126;0,05;0,325;0,106;0,02;0,049986;0,126;0,193;0,22699999999999998;5082,0;0,002;0,53;0,31;0,111;0,679;0,006999999999999999;0,006999999999999999;0,067;0,01;0,02;0,47100000000000003;0,002;0,003;0,003;0,7490000000000001;0,0003;0,41600000000000004;0,109;0,785;0,006;0,009000000000000001;0,066;0,01;0,013000000000000001;0,579;0,003;0,039;3,4;49,2;0,6;11,6;0,21;2,2;22,8;3,0;54,7;0,2;10,3;0,1;2,0;26,9
629;Э76ХФ;Р65;49,0;43,533333299999995;20,2666667;43,533333299999995;2,99082745;0,366;0,144272;0,127078;0,12063;0,040581;1573,0;1584,0;8,1833844;13221,7105263;114,1;1,0;11,875;0,062;0,05;0,377;0,053;0,02;0,051071;0,126;0,20199999999999999;0,254;4466,0;0,001;0,49700000000000005;0,3;0,105;0,6729999999999999;0,006999999999999999;0,008;0,065;0,01;0,02;0,45799999999999996;0,002;0,003;0,003;0,762;0,0003;0,42200000000000004;0,107;0,795;0,006;0,01;0,065;0,011000000000000001;0,015;0,578;0,003;0,039;3,9;52,6;0,4;11,8;0,19;2,2;23,6;3,2;54,5;0,3;10,1;0,11;2,0;26,7
630;Э76ХФ;Р65;51,0;45,0166667;19,6666667;45,0166667;2,99082745;0,341885;0,131208;0,093085;0,10724500000000001;0,038569099999999995;1566,0;1585,0;10,358813699999999;13237,627118600001;113,5;1,0;15,425999999999998;0,063;0,05;0,35100000000000003;0,059000000000000004;0,02;0,048539;0,121;0,147;0,231;4339,0;0,001;0,524;0,31;0,114;0,7020000000000001;0,006;0,006999999999999999;0,065;0,011000000000000001;0,02;0,475;0,002;0,003;0,004;0,765;0,0007;0,419;0,11199999999999999;0,787;0,006;0,011000000000000001;0,064;0,011000000000000001;0,015;0,583;0,003;0,037000000000000005;4,7;56,3;0,5;10,6;0,11;2,4;23,5;3,1;53,2;0,4;10,0;0,1;2,0;27,0
631;Э76ХФ;Р65;51,0;41,6833333;19,466666699999998;41,6833333;2,99082745;0,30006;0,148816;0,12124000000000001;0,11747200000000001;0,038654900000000006;1560,0;1589,0;11,3391587;13130,136986299998;113,7;1,0;15,5;0,066;0,05;0,295;0,066;0,02;0,048647;0,124;0,192;0,262;4260,0;0,002;0,5539999999999999;0,29600000000000004;0,105;0,6779999999999999;0,005;0,009000000000000001;0,06;0,011000000000000001;0,02;0,478;0,002;0,003;0,003;0,75;0,0002;0,418;0,105;0,782;0,005;0,009000000000000001;0,061;0,012;0,013999999999999999;0,5720000000000001;0,003;0,037000000000000005;4,4;49,0;0,6;10,8;0,18;2,3;21,7;3,1;52,5;0,4;8,7;0,11;2,0;26,4
632;Э76ХФ;Р65;49,0;41,716666700000005;22,1666667;41,716666700000005;2,99082745;0,311965;0,159608;0,11360999999999999;0,106644;0,0385405;1546,0;1586,0;10,028366;13087,2180451;113,2;1,0;13,945;0,114;0,05;0,308;0,067;0,02;0,048503;0,111;0,18;0,281;4835,0;0,001;0,546;0,28800000000000003;0,113;0,693;0,005;0,008;0,062;0,01;0,019;0,47700000000000004;0,002;0,003;0,003;0,76;0,0005;0,42100000000000004;0,114;0,7979999999999999;0,005;0,01;0,062;0,011000000000000001;0,015;0,5870000000000001;0,004;0,038;3,9;55,0;0,5;13,0;0,13;2,2;24,9;3,7;55,8;0,3;7,9;0,09;2,1;26,3
633;Э76ХФ;Р65;48,0;41,5666667;21,9166667;41,55;2,99082745;0,2852;0,14086400000000002;0,07366;0,09825199999999999;0,0375059;1551,0;1591,0;9,3241877;12713,6121673;111,3;1,0;12,914000000000001;0,092;0,05;0,28;0,059000000000000004;0,02;0,047201;0,11599999999999999;0,11599999999999999;0,248;4644,0;0,001;0,555;0,29600000000000004;0,096;0,7170000000000001;0,005;0,006999999999999999;0,06;0,011000000000000001;0,019;0,483;0,003;0,003;0,003;0,765;0,0005;0,418;0,095;0,785;0,005;0,009000000000000001;0,059000000000000004;0,011000000000000001;0,013999999999999999;0,579;0,004;0,037000000000000005;3,6;49,0;0,4;10,0;0,12;2,3;21,3;3,3;53,9;0,3;8,4;0,1;2,0;27,1
634;Э76ХФ;Р65;42,0;43,716666700000005;21,85;43,716666700000005;3,4320665999999997;0,168485;0,12325599999999999;0,05242;0,092694;0,036643;1543,0;1584,0;7,6305396;13191,762013700001;112,6;1,0;11,077;0,07400000000000001;0,05;0,14;0,071;0,02;0,046114999999999996;0,11699999999999999;0,08199999999999999;0,217;4804,0;0,002;0,662;0,315;0,11599999999999999;0,7509999999999999;0,005;0,006999999999999999;0,065;0,015;0,021;0,5;0,003;0,005;0,003;0,774;0,0003;0,418;0,113;0,787;0,005;0,008;0,065;0,015;0,013999999999999999;0,569;0,003;0,037000000000000005;3,5;56,4;0,4;12,0;0,22;2,2;25,4;3,5;55,3;0,2;8,7;0,09;2,0;27,3
635;Э76ХФ;Р65;42,0;42,8333333;22,35;42,8333333;3,0;0,34375;0,135184;0,1075;0,11410999999999999;0,038912300000000004;1548,0;1588,0;11,422645900000001;12891,275167799999;115,7;1,0;16,309;0,073;0,05;0,35200000000000004;0,06;0,02;0,049045;0,125;0,17;0,23800000000000002;4802,0;0,001;0,51;0,302;0,10099999999999999;0,69;0,006;0,006999999999999999;0,061;0,011000000000000001;0,019;0,462;0,002;0,003;0,003;0,773;0,0002;0,41700000000000004;0,1;0,787;0,006;0,009000000000000001;0,062;0,012;0,016;0,574;0,004;0,037000000000000005;4,1;52,2;0,6;9,3;0,14;2,6;20,4;4,3;45,8;0,2;6,7;0,09;2,0;22,7
639;Э76ХФ;Р65;49,0;39,85;17,6666667;39,85;2,6701637000000003;0,37816500000000003;0,1562;0,147695;0,097453;0,0378695;1562,0;1582,0;6,0534504;12501,509434;113,7;1,0;8,041;0,057;0,05;0,389;0,065;0,02;0,047814999999999996;0,08199999999999999;0,235;0,275;3681,0;0,003;0,49700000000000005;0,282;0,106;0,669;0,006999999999999999;0,017;0,076;0,008;0,025;0,508;0,006999999999999999;0,003;0,003;0,7609999999999999;0,0002;0,424;0,10800000000000001;0,78;0,006;0,01;0,078;0,009000000000000001;0,012;0,563;0,003;0,036000000000000004;3,8;45,4;0,9;9,9;0,19;2,2;20,7;3,5;56,2;0,2;8,1;0,1;2,1;26,4
641;Э76ХФ;Р65;45,0;40,533333299999995;20,65;40,533333299999995;3,9703657;0,36493000000000003;0,13632;0,13105;0,10778399999999999;0,0375836;1527,0;1581,0;6,941694099999999;13827,602905599999;111,6;1,0;9,379;0,057999999999999996;0,05;0,377;0,065;0,02;0,047454;0,105;0,20800000000000002;0,24;4759,0;0,001;0,48700000000000004;0,3;0,109;0,6679999999999999;0,008;0,01;0,08199999999999999;0,008;0,023;0,46;0,002;0,003;0,003;0,784;0,0002;0,41600000000000004;0,10800000000000001;0,785;0,006999999999999999;0,012;0,08199999999999999;0,009000000000000001;0,016;0,564;0,003;0,037000000000000005;4,1;53,5;0,4;14,3;0,17;2,2;24,2;4,0;52,4;0,6;11,8;0,11;2,1;25,2
653;Э76ХФ;Р65;29,0;43,5166667;21,1833333;43,5166667;2,7752737;0,20243;0,122688;0,13043;0,085342;0,0374056;1566,0;1583,0;6,729466400000001;12250,1966955;113,1;1,0;9,668;0,047;0,05;0,179;0,07;0,02;0,046839;0,075;0,204;0,21600000000000003;4325,0;0,002;0,628;0,313;0,10800000000000001;0,67;0,006;0,009000000000000001;0,076;0,01;0,018000000000000002;0,479;0,003;0,004;0,003;0,77;0,0002;0,415;0,11;0,7859999999999999;0,005;0,01;0,077;0,011000000000000001;0,013999999999999999;0,542;0,003;0,036000000000000004;3,9;50,1;0,3;9,7;0,1;1,8;28,1;4,4;55,4;0,8;8,9;0,1;2,6;21,6
656;Э76ХФ;Р65;20,0;40,8833333;18,5666667;40,8833333;2,6736539;0,23381999999999997;0,135184;0,142182;0,10546900000000001;0,0376077;1548,0;1583,0;11,115532;12373,7881508;113,9;1,0;15,148;0,094;0,05;0,215;0,127;0,02;0,047092;0,10099999999999999;0,222;0,23800000000000002;3829,0;0,002;0,606;0,303;0,10300000000000001;0,667;0,005;0,009000000000000001;0,059000000000000004;0,01;0,027000000000000003;0,47700000000000004;0,002;0,003;0,003;0,76;0,0001;0,418;0,10300000000000001;0,7879999999999999;0,005;0,01;0,059000000000000004;0,01;0,012;0,5579999999999999;0,003;0,036000000000000004;3,6;50,3;0,5;11,7;0,16;2,2;22,5;3,9;53,7;0,5;9,6;0,09;2,4;22,5
662;Э76ХФ;Р65;6,0;40,5166667;16,8166667;40,5166667;2,5016933;0,3195948;0,146544;0,203789;0,12338800000000001;0,0377952;1582,0;1591,0;8,8723825;12366,3032706;112,8;1,0;11,958;0,067;0,05;0,3;0,071;0,02;0,047309;0,102;0,319;0,258;3466,0;0,001;0,5379999999999999;0,287;0,109;0,6;0,006;0,008;0,068;0,008;0,022000000000000002;0,449;0,002;0,003;0,003;0,76;0,0003;0,415;0,109;0,7809999999999999;0,005;0,01;0,068;0,008;0,015;0,5589999999999999;0,003;0,036000000000000004;3,8;49,6;0,6;11,6;0,11;2,3;21,6;4,2;55,5;0,4;12,4;0,33;2,1;26,1
663;Э76ХФ;Р65;6,0;43,55;15,7166667;43,55;2,0255654;0,311535;0,134616;0,19464700000000001;0,10718299999999999;0,037621800000000004;1585,0;1588,0;9,301672;11429,9045599;112,2;1,0;12,981;0,052000000000000005;0,05;0,309;0,057;0,02;0,047092;0,081;0,305;0,237;2994,0;0,001;0,52;0,29600000000000004;0,113;0,602;0,006999999999999999;0,009000000000000001;0,077;0,006;0,02;0,455;0,001;0,003;0,002;0,762;0,0003;0,415;0,113;0,78;0,006;0,009000000000000001;0,077;0,006999999999999999;0,016;0,561;0,003;0,036000000000000004;3,5;58,1;0,5;13,3;0,12;2,2;26,3;3,7;47,2;1,0;12,6;0,1;2,1;24,0
664;Э76ХФ;Р65;5,0;42,1666667;21,7;41,35;2,7147314;0,276485;0,10394400000000001;0,15349200000000002;0,102143;0,0387195;1609,0;1627,0;10,5075879;12066,359447;113,4;1,0;14,194;0,10400000000000001;0,0500001;0,273;0,053;0,02;0,048466;0,091;0,24;0,183;4364,0;0,002;0,5770000000000001;0,327;0,095;0,649;0,006999999999999999;0,009000000000000001;0,07;0,008;0,021;0,478;0,002;0,003;0,003;0,745;0,0009;0,415;0,095;0,7879999999999999;0,006;0,012;0,071;0,009000000000000001;0,013999999999999999;0,561;0,003;0,038;4,9;55,4;0,4;14,6;0,08;2,4;22,8;4,7;53,6;0,7;8,2;0,09;2,6;20,6
665;Э76ХФ;Р65;7,0;43,033333299999995;27,65;43,033333299999995;3,7932148999999997;0,22244;0,09087999999999999;0,072032;0,069564;0,036494599999999995;1546,0;1596,0;6,612388;12742,1338156;110,2;1,0;9,43;0,11599999999999999;0,272;0,02;0,061;0,02;0,045681;0,076;0,11199999999999999;0,16;5872,0;0,002;0,602;0,342;0,092;0,72;0,008;0,011000000000000001;0,07;0,009000000000000001;0,017;0,516;0,002;0,004;0,003;0,789;0,0004;0,42100000000000004;0,08900000000000001;0,78;0,006999999999999999;0,011000000000000001;0,07;0,01;0,015;0,563;0,003;0,038;4,8;61,0;1,1;7,5;0,1;2,6;23,5;5,1;58,2;0,7;8,9;0,1;2,5;23,2
666;Э76ХФ;Р65;9,0;44,716666700000005;20,75;44,716666700000005;3,4524059;0,259585;0,123826;0,065419;0,087849;0,037911;1574,0;1595,0;9,942343;12748,915662700001;113,3;1,0;14,734000000000002;0,064;0,05;0,252;0,057999999999999996;0,02;0,047454;0,107;0,10099999999999999;0,217;4409,0;0,002;0,589;0,312;0,086;0,73;0,006999999999999999;0,012;0,063;0,011000000000000001;0,021;0,488;0,002;0,004;0,003;0,764;0,0005;0,41700000000000004;0,086;0,785;0,006;0,012;0,064;0,011000000000000001;0,013999999999999999;0,565;0,003;0,038;4,2;53,7;0,5;11,0;0,13;2,5;21,7;5,6;57,3;0,7;7,9;0,08;2,7;21,4
667;Э76ХФ;Р65;12,0;44,5166667;18,2;44,5166667;2,99082745;0,308315;0,113291;0,10813099999999999;0,074486;0,038431099999999996;1593,0;1593,0;5,619693;12649,450549500001;112,6;1,0;8,339;0,064;0,05;0,313;0,059000000000000004;0,02;0,048105;0,068;0,16899999999999998;0,193;3837,0;0,001;0,5429999999999999;0,322;0,09;0,685;0,01;0,01;0,084;0,009000000000000001;0,018000000000000002;0,491;0,002;0,003;0,003;0,779;0,0004;0,41600000000000004;0,08900000000000001;0,782;0,01;0,011000000000000001;0,084;0,009000000000000001;0,013999999999999999;0,575;0,003;0,038;4,6;59,4;0,6;11,4;0,07;2,6;23,1;5,0;55,2;0,7;8,2;0,09;2,6;21,3
668;Э76ХФ;Р65;11,0;43,8833333;17,1666667;43,8833333;2,99082745;0,1787;0,083354;0,091838;0,11604300000000001;0,037188;1572,0;1590,0;8,595290499999999;12544,0776699;112,2;1,0;12,573;0,053;0,05;0,159;0,059000000000000004;0,02;0,046549;0,139;0,142;0,142;3589,0;0,002;0,645;0,345;0,076;0,7040000000000001;0,006;0,013999999999999999;0,061;0,009000000000000001;0,016;0,48200000000000004;0,002;0,004;0,003;0,7559999999999999;0,0006;0,419;0,081;0,79;0,006;0,01;0,064;0,012;0,015;0,5670000000000001;0,003;0,037000000000000005;4,0;57,5;0,7;14,3;0,14;2,6;22,2;3,8;60,3;0,4;11,5;0,08;2,7;22,2
669;Э76ХФ;Р65;8,0;48,3666667;24,2;48,3666667;2,99082745;0,2253;0,10918199999999999;0,11466099999999999;0,086061;0,0376506;1549,0;1585,0;8,267470699999999;12629,7520661;113,9;1,0;13,329;0,052000000000000005;0,05;0,21100000000000002;0,057999999999999996;0,02;0,047127999999999996;0,083;0,179;0,18600000000000003;5094,0;0,001;0,5920000000000001;0,32799999999999996;0,09;0,6809999999999999;0,012;0,011000000000000001;0,096;0,009000000000000001;0,018000000000000002;0,485;0,002;0,004;0,003;0,755;0,0004;0,41600000000000004;0,08800000000000001;0,7829999999999999;0,011000000000000001;0,011000000000000001;0,094;0,009000000000000001;0,015;0,557;0,003;0,037000000000000005;4,0;56,0;0,3;13,4;0,09;2,6;21,6;3,9;56,8;1,0;10,0;0,1;2,8;20,6
670;Э76ХФ;Р65;12,0;42,8666667;18,15;42,8666667;2,99082745;0,19874;0,098616;0,044955;0,074317;0,0365529;1573,0;1580,0;6,3092928;12132,231405;110,7;1,0;8,996;0,065;0,20600000000000002;0,048;0,059000000000000004;0,02;0,045754;0,095;0,069;0,168;3670,0;0,002;0,614;0,336;0,084;0,745;0,006999999999999999;0,01;0,064;0,013999999999999999;0,02;0,507;0,002;0,004;0,003;0,7559999999999999;0,0003;0,419;0,083;0,7859999999999999;0,006;0,012;0,064;0,015;0,015;0,5660000000000001;0,003;0,037000000000000005;3,7;54,8;1,4;8,9;0,12;2,8;19,6;3,8;54,9;0,9;9,4;0,13;2,2;25,5
671;Э76ХФ;Р65;5,0;41,8833333;14,7166667;41,8833333;1,8982036;0,2329;0,10800799999999999;0,129661;0,07727300000000001;0,038229;1593,0;1582,0;11,720712400000002;11093,5447339;113,2;1,0;16,269000000000002;0,052000000000000005;0,05;0,22;0,06;0,02;0,047852;0,063;0,203;0,184;2721,0;0,002;0,611;0,32799999999999996;0,10300000000000001;0,67;0,009000000000000001;0,01;0,091;0,01;0,018000000000000002;0,48100000000000004;0,002;0,003;0,003;0,774;0,0003;0,41700000000000004;0,10300000000000001;0,7859999999999999;0,008;0,01;0,091;0,01;0,011000000000000001;0,55;0,003;0,037000000000000005;4,5;56,2;1,4;11,0;0,12;2,5;22,1;5,1;55,1;1,0;7,9;0,08;2,7;20,1
672;Э76ХФ;Р65;5,0;41,7;17,966666699999998;41,7;2,99082745;0,26115;0,097442;0,098211;0,084698;0,0373614;1572,0;1584,0;7,2280576000000005;12272,727272700002;112,1;1,0;10,047;0,053;0,05;0,258;0,06;0,02;0,046766;0,08800000000000001;0,153;0,166;3675,0;0,001;0,575;0,335;0,10800000000000001;0,6940000000000001;0,006;0,011000000000000001;0,07200000000000001;0,01;0,019;0,485;0,002;0,004;0,003;0,754;0,0009;0,418;0,105;0,787;0,006;0,01;0,071;0,011000000000000001;0,015;0,573;0,003;0,038;3,8;57,8;0,3;12,6;0,1;2,3;25,1;4,2;50,7;1,0;11,2;0,09;2,4;21,4
673;Э76ХФ;Р65;5,0;41,533333299999995;20,716666699999998;41,533333299999995;2,99082745;0,2489;0,10918199999999999;0,09260399999999999;0,088973;0,0373614;1558,0;1586,0;10,199759199999999;12222,0434433;113,1;1,0;14,120999999999999;0,054000000000000006;0,05;0,24100000000000002;0,059000000000000004;0,02;0,046766;0,09699999999999999;0,14400000000000002;0,18600000000000003;4220,0;0,001;0,603;0,32299999999999995;0,10400000000000001;0,7020000000000001;0,01;0,009000000000000001;0,086;0,011000000000000001;0,021;0,479;0,002;0,004;0,003;0,7709999999999999;0,0006;0,415;0,10400000000000001;0,789;0,009000000000000001;0,01;0,086;0,012;0,013999999999999999;0,564;0,003;0,037000000000000005;3,8;52,6;0,7;13,0;0,16;2,5;21,1;4,0;56,9;0,5;10,9;0,1;2,6;21,6
674;Э76ХФ;Р65;9,0;44,05;24,0666667;44,05;3,6518428999999997;0,25072;0,113878;0,077712;0,10363800000000001;0,038055599999999995;1539,0;1583,0;8,964585699999999;12709,6952909;114,5;1,0;13,163;0,040999999999999995;0,05;0,243;0,057999999999999996;0,02;0,047635000000000004;0,126;0,12;0,19399999999999998;5098,0;0,002;0,5870000000000001;0,324;0,102;0,716;0,01;0,011000000000000001;0,081;0,01;0,02;0,48;0,002;0,004;0,003;0,769;0,0004;0,42100000000000004;0,1;0,7859999999999999;0,009000000000000001;0,01;0,081;0,011000000000000001;0,015;0,57;0,003;0,037000000000000005;4,2;54,6;0,7;12,5;0,23;2,3;23,6;4,4;56,3;0,9;9,9;0,16;2,4;23,6
675;Э76ХФ;Р65;5,0;41,6833333;18,35;41,6833333;2,99082745;0,23629;0,09392;0,070894;0,076391;0,03744840000000001;1577,0;1587,0;4,861053900000001;11803,8147139;112,0;1,0;6,688;0,063;0,05;0,22899999999999998;0,068;0,02;0,046875;0,087;0,11;0,16;3610,0;0,002;0,599;0,33899999999999997;0,10099999999999999;0,723;0,01;0,01;0,087;0,011000000000000001;0,02;0,502;0,002;0,004;0,003;0,765;0,0003;0,41700000000000004;0,10099999999999999;0,78;0,009000000000000001;0,009000000000000001;0,087;0,011000000000000001;0,015;0,569;0,003;0,036000000000000004;4,3;56,0;0,9;10,3;0,16;2,5;22,7;4,6;57,6;0,8;6,4;0,07;2,7;21,1
676;Э76ХФ;Р65;5,0;41,3833333;14,666666699999999;41,3833333;1,9440389;0,315835;0,132075;0,107306;0,132722;0,0381706;1607,0;1587,0;8,7965154;10693,6363636;113,3;1,0;12,061;0,064;0,05;0,319;0,07;0,02;0,047779;0,158;0,166;0,225;2614,0;0,001;0,5329999999999999;0,312;0,11199999999999999;0,695;0,008;0,01;0,07400000000000001;0,01;0,017;0,462;0,001;0,004;0,003;0,7559999999999999;0,0007;0,41700000000000004;0,111;0,7829999999999999;0,006999999999999999;0,012;0,073;0,01;0,012;0,581;0,003;0,037000000000000005;4,3;51,2;0,4;10,0;0,24;2,3;22,1;4,6;57,3;0,3;12,6;0,09;2,2;26,3
677;Э76ХФ;Р65;6,0;41,3666667;21,55;41,3666667;3,3975823;0,26619;0,12914;0,116901;0,070448;0,0377089;1553,0;1584,0;6,6544794000000005;12985,614849200001;112,4;1,0;9,161;0,040999999999999995;0,125;0,193;0,061;0,02;0,047201;0,057999999999999996;0,183;0,22;4664,0;0,001;0,58;0,307;0,105;0,6779999999999999;0,009000000000000001;0,01;0,077;0,008;0,018000000000000002;0,486;0,002;0,004;0,004;0,7859999999999999;0,0009;0,42100000000000004;0,102;0,7979999999999999;0,008;0,011000000000000001;0,075;0,009000000000000001;0,013999999999999999;0,5720000000000001;0,003;0,037000000000000005;4,4;57,4;0,5;12,7;0,12;2,3;24,6;4,4;60,7;0,6;6,9;0,08;2,6;23,4
685;Э76ХФ;Р65;4,0;58,1833333;29,866666700000003;58,1833333;2,1218638;0,3326;0,106834;0,137761;0,105529;0,037409500000000005;1578,0;1632,0;6,0527068;12320,7589286;112,8;2,0;11,522;0,188;0,05;0,34299999999999997;0,04;0,02;0,047056;0,10300000000000001;0,215;0,182;6133,0;0,001;0,515;0,331;0,10099999999999999;0,667;0,006;0,009000000000000001;0,078;0,009000000000000001;0,022000000000000002;0,474;0,002;0,003;0,003;0,775;0,0007;0,42100000000000004;0,10099999999999999;0,7929999999999999;0,005;0,01;0,077;0,01;0,015;0,563;0,003;0,037000000000000005;4,6;51,9;0,6;11,5;0,09;2,3;22,6;5,4;54,6;1,0;7,6;0,1;2,5;21,8
686;Э76ХФ;Р65;20,0;43,2333333;20,15;42,4;3,2784504;0,324265;0,120335;0,094054;0,099124;0,0380423;1563,0;1602,0;6,6364969;13229,7766749;114,0;1,0;9,304;0,179;0,05;0,332;0,038;0,02;0,047852;0,11199999999999999;0,146;0,205;4443,0;0,001;0,522;0,322;0,092;0,701;0,006;0,009000000000000001;0,063;0,01;0,019;0,478;0,002;0,003;0,003;0,777;0,0002;0,41600000000000004;0,092;0,7809999999999999;0,005;0,009000000000000001;0,064;0,011000000000000001;0,017;0,545;0,003;0,036000000000000004;3,9;56,1;0,2;12,2;0,11;2,2;25,0;4,6;59,0;1,0;9,4;0,13;2,6;22,7
687;Э76ХФ;Р65;19,0;51,4166667;20,5833333;51,4166667;2,8648919999999998;0,321655;0,120335;0,139942;0,121082;0,0377259;1563,0;1601,0;8,1998675;13134,8987854;113,1;1,0;13,753;0,102;0,05;0,327;0,039;0,02;0,047454;0,126;0,218;0,205;4506,0;0,001;0,501;0,318;0,102;0,664;0,006;0,008;0,069;0,008;0,018000000000000002;0,45399999999999996;0,002;0,003;0,003;0,75;0,0003;0,42100000000000004;0,102;0,789;0,005;0,012;0,071;0,009000000000000001;0,013000000000000001;0,568;0,003;0,037000000000000005;4,7;52,5;0,6;12,6;0,19;2,2;24,0;5,7;58,3;0,4;8,9;0,1;2,3;25,1
688;Э76ХФ;Р65;22,0;55,0166667;18,3166667;55,0166667;2,99082745;0,3733;0,118574;0,142603;0,16275499999999998;0,0377546;1602,0;1598,0;8,5378304;11779,435850799999;113,2;1,0;15,61;0,17;0,05;0,391;0,033;0,02;0,04749;0,18899999999999997;0,221;0,20199999999999999;3596,0;0,001;0,479;0,32299999999999995;0,09300000000000001;0,659;0,006;0,012;0,057999999999999996;0,01;0,019;0,428;0,001;0,003;0,003;0,764;0,0002;0,41700000000000004;0,092;0,778;0,005;0,013999999999999999;0,057999999999999996;0,01;0,013000000000000001;0,562;0,002;0,036000000000000004;3,9;53,6;1,1;15,6;0,26;2,1;25,3;4,1;47,6;1,0;11,5;0,1;2,1;22,4
689;Э76ХФ;Р65;16,0;53,8833333;24,3666667;53,8833333;3,4167347;0,384225;0,137945;0,19426500000000002;0,155149;0,0374668;1568,0;1601,0;10,3107664;12966,894664799998;112,7;1,0;18,462;0,192;0,05;0,39899999999999997;0,04;0,02;0,047127999999999996;0,155;0,303;0,235;5266,0;0,001;0,483;0,306;0,09300000000000001;0,61;0,005;0,013000000000000001;0,057;0,006999999999999999;0,02;0,43;0,001;0,003;0,002;0,7759999999999999;0,0002;0,418;0,094;0,785;0,005;0,013999999999999999;0,057;0,008;0,018000000000000002;0,565;0,002;0,036000000000000004;3,7;50,3;1,1;19,7;0,71;2,0;24,5;4,8;56,3;0,9;14,0;0,11;2,4;23,1
690;Э76ХФ;Р65;24,0;45,8666667;18,55;45,8666667;2,6176701;0,360175;0,136771;0,194252;0,120065;0,038416000000000006;1551,0;1587,0;4,4120401;13254,9865229;113,0;1,0;6,596;0,106;0,12;0,309;0,038;0,02;0,048322000000000004;0,10099999999999999;0,304;0,233;4098,0;0,002;0,48200000000000004;0,299;0,099;0,615;0,006;0,009000000000000001;0,07;0,008;0,022000000000000002;0,449;0,001;0,003;0,003;0,758;0,0003;0,41100000000000003;0,10099999999999999;0,79;0,006;0,012;0,071;0,009000000000000001;0,017;0,573;0,003;0,038;4,4;49,9;0,8;15,2;0,24;2,2;23,1;5,2;57,9;0,4;11,5;0,07;2,3;25,5
691;Э76ХФ;Р65;27,0;41,5;18,9833333;41,5;2,5982054;0,45974499999999996;0,157903;0,159243;0,10570399999999999;0,0384732;1560,0;1580,0;7,2549398;13246,356453;112,9;1,0;10,036;0,064;0,05;0,49;0,047;0,02;0,048394;0,094;0,249;0,26899999999999996;4191,0;0,002;0,40399999999999997;0,27899999999999997;0,087;0,643;0,005;0,01;0,068;0,008;0,02;0,455;0,001;0,002;0,003;0,762;0,0002;0,425;0,084;0,7879999999999999;0,004;0,015;0,064;0,009000000000000001;0,013999999999999999;0,5660000000000001;0,003;0,037000000000000005;4,4;57,1;0,6;14,0;0,19;2,5;22,5;5,7;58,6;0,5;9,3;0,07;2,5;23,7
692;Э76ХФ;Р65;7,0;74,8833333;30,65;74,8833333;3,4444443999999996;0,419955;0,105073;0,156931;0,117399;0,0385599;1592,0;1604,0;6,3729947;12428,711256100001;112,3;1,0;15,89;0,064;0,39299999999999996;0,154;0,07400000000000001;0,02;0,048503;0,113;0,245;0,179;6349,0;0,002;0,401;0,332;0,084;0,649;0,006999999999999999;0,011000000000000001;0,079;0,009000000000000001;0,019;0,46399999999999997;0,002;0,002;0,003;0,778;0,0003;0,41100000000000003;0,084;0,7829999999999999;0,005;0,013000000000000001;0,07400000000000001;0,01;0,013000000000000001;0,5379999999999999;0,002;0,036000000000000004;4,5;57,3;0,6;14,0;0,14;2,6;22,5;4,7;56,6;1,0;9,3;0,16;2,2;25,4
693;Э76ХФ;Р65;41,0;43,2;23,15;43,2;3,4799216;0,444805;0,120335;0,115093;0,109569;0,0385599;1569,0;1610,0;6,753472200000001;13511,0151188;113,6;1,0;9,725;0,079;0,05;0,48;0,069;0,02;0,048503;0,11900000000000001;0,179;0,205;5213,0;0,002;0,418;0,322;0,091;0,682;0,005;0,01;0,059000000000000004;0,011000000000000001;0,02;0,469;0,002;0,002;0,004;0,748;0,0006;0,42;0,09;0,784;0,004;0,012;0,059000000000000004;0,012;0,013999999999999999;0,5710000000000001;0,003;0,036000000000000004;3,4;52,7;0,9;11,3;0,14;2,6;20,7;4,1;51,6;0,6;10,6;0,07;2,4;22,0
694;Э76ХФ;Р65;38,0;44,8666667;21,35;44,8666667;2,7607972999999997;0,464185;0,11211700000000001;0,14061300000000002;0,12321900000000001;0,0396808;1583,0;1602,0;6,962363799999999;12952,6932084;113,4;1,0;9,229;0,065;0,128;0,43700000000000006;0,06;0,02;0,049913;0,129;0,21899999999999997;0,191;4609,0;0,002;0,406;0,326;0,10400000000000001;0,6709999999999999;0,009000000000000001;0,01;0,073;0,01;0,021;0,455;0,002;0,002;0,003;0,7659999999999999;0,0007;0,418;0,10400000000000001;0,794;0,008;0,011000000000000001;0,073;0,011000000000000001;0,015;0,5820000000000001;0,003;0,038;4,3;55,9;1,0;11,4;0,1;2,4;23,1;4,7;54,7;0,5;6,4;0,07;2,6;21,1
695;Э76ХФ;Р65;43,0;46,033333299999995;27,766666700000002;46,033333299999995;3,8763837999999997;0,46218000000000004;0,154968;0,19884100000000002;0,129147;0,0391919;1548,0;1589,0;7,1719767999999995;13122,929171700001;111,5;1,0;11,005;0,096;0,05;0,49200000000000005;0,059000000000000004;0,02;0,049298;0,113;0,311;0,264;6073,0;0,001;0,39299999999999996;0,28800000000000003;0,08199999999999999;0,606;0,006;0,011000000000000001;0,055999999999999994;0,006;0,019;0,44799999999999995;0,002;0,002;0,003;0,759;0,0001;0,41600000000000004;0,08199999999999999;0,7809999999999999;0,006;0,013000000000000001;0,055999999999999994;0,006999999999999999;0,013999999999999999;0,5760000000000001;0,003;0,037000000000000005;3,9;53,4;0,5;8,9;0,12;2,5;21,2;4,4;56,4;0,4;9,3;0,1;2,5;22,7
696;Э76ХФ;Р65;45,0;47,216666700000005;31,1;47,216666700000005;5,304419;0,380575;0,14968499999999998;0,100811;0,088675;0,0391061;1493,0;1620,0;8,9135898;15362,7009646;111,9;1,0;14,029000000000002;0,16;0,05;0,396;0,06;0,02;0,04919;0,09300000000000001;0,157;0,255;7963,0;0,002;0,46399999999999997;0,29100000000000004;0,096;0,691;0,006;0,009000000000000001;0,061;0,008;0,019;0,486;0,002;0,002;0,003;0,7559999999999999;0,0002;0,41700000000000004;0,096;0,785;0,005;0,013000000000000001;0,062;0,009000000000000001;0,013999999999999999;0,5720000000000001;0,003;0,037000000000000005;4,0;56,6;0,3;13,5;0,17;2,2;25,7;4,0;55,4;0,3;12,9;0,17;2,2;25,5
697;Э76ХФ;Р65;47,0;42,3833333;23,7333333;42,3833333;4,2911184;0,41289499999999996;0,123857;0,11081500000000001;0,083034;0,039249900000000004;1545,0;1599,0;7,1758913;14043,539325799999;112,6;1,0;10,12;0,064;0,35100000000000003;0,18;0,059000000000000004;0,02;0,049371;0,08;0,17300000000000001;0,21100000000000002;5555,0;0,001;0,445;0,312;0,096;0,6859999999999999;0,006;0,01;0,065;0,009000000000000001;0,02;0,48;0,002;0,002;0,004;0,772;0,0004;0,42100000000000004;0,09699999999999999;0,795;0,006;0,013000000000000001;0,065;0,01;0,015;0,579;0,003;0,038;5,1;58,4;0,4;11,6;0,11;2,6;22,6;5,5;61,3;0,2;6,4;0,05;2,8;22,1
698;Э76ХФ;Р65;46,0;41,55;19,4833333;41,55;3,1171004;0,44913000000000003;0,14088;0,18426099999999998;0,16079000000000002;0,0388469;1588,0;1600,0;9,8;12721,6424294;111,8;1,0;13,573;0,053;0,05;0,479;0,059000000000000004;0,02;0,048864;0,168;0,287;0,24;4131,0;0,001;0,409;0,302;0,098;0,633;0,006;0,009000000000000001;0,067;0,009000000000000001;0,025;0,444;0,002;0,002;0,003;0,759;0,0006;0,418;0,099;0,7959999999999999;0,005;0,012;0,067;0,01;0,016;0,59;0,003;0,037000000000000005;4,4;57,9;0,4;12,6;0,13;2,6;22,3;4,4;59,1;0,3;11,3;0,11;2,6;22,9
699;Э76ХФ;Р65;44,0;41,7;19,35;41,7;2,7344828;0,43933500000000003;0,137945;0,117369;0,095915;0,039307199999999994;1576,0;1597,0;9,263309399999999;12920,9302326;112,6;1,0;12,876;0,063;0,05;0,47;0,092;0,02;0,049443;0,09699999999999999;0,183;0,235;4167,0;0,002;0,42100000000000004;0,304;0,10400000000000001;0,677;0,006;0,01;0,068;0,01;0,023;0,47700000000000004;0,002;0,002;0,003;0,757;0,0005;0,419;0,10400000000000001;0,784;0,006;0,012;0,068;0,011000000000000001;0,015;0,5820000000000001;0,003;0,036000000000000004;4,1;62,0;0,3;8,5;0,11;2,8;22,0;4,7;59,2;0,4;7,2;0,06;2,6;22,9
700;Э76ХФ;Р65;44,0;41,7;21,15;41,7;3,3543407999999997;0,42612;0,13148800000000002;0,139151;0,11241500000000001;0,040457599999999996;1555,0;1588,0;6,405765799999999;13279,4326241;113,3;1,0;8,888;0,040999999999999995;0,05;0,45399999999999996;0,07200000000000001;0,02;0,05089;0,113;0,217;0,22399999999999998;4681,0;0,002;0,44299999999999995;0,312;0,10800000000000001;0,6709999999999999;0,006;0,01;0,071;0,009000000000000001;0,019;0,467;0,002;0,002;0,004;0,764;0,0002;0,42;0,107;0,794;0,005;0,011000000000000001;0,071;0,01;0,013999999999999999;0,5770000000000001;0,003;0,037000000000000005;4,7;59,5;0,8;9,3;0,12;2,7;21,9;5,0;61,2;0,5;5,1;0,05;2,8;21,9
701;Э76ХФ;Р65;38,0;41,8666667;18,0166667;41,8666667;2,99082745;0,42766000000000004;0,144402;0,153623;0,074895;0,0401125;1572,0;1586,0;9,6429342;13214,4310823;112,6;1,0;13,401;0,052000000000000005;0,05;0,45299999999999996;0,06;0,02;0,050456;0,049;0,24100000000000002;0,24600000000000002;3968,0;0,002;0,44;0,297;0,09300000000000001;0,6459999999999999;0,008;0,01;0,064;0,008;0,019;0,5;0,002;0,002;0,003;0,757;0,0002;0,41600000000000004;0,092;0,7809999999999999;0,006999999999999999;0,013000000000000001;0,064;0,009000000000000001;0,013999999999999999;0,58;0,003;0,038;4,3;59,9;0,4;9,4;0,11;2,7;22,3;4,0;59,1;0,3;9,1;0,12;2,7;21,7
702;Э76ХФ;Р65;34,0;43,1833333;21,15;43,1833333;2,99082745;0,39679000000000003;0,139706;0,093335;0,094375;0,038888;1572,0;1583,0;6,3121575;12275,177305;112,9;1,0;9,086;0,040999999999999995;0,145;0,336;0,095;0,02;0,049009;0,105;0,145;0,23800000000000002;4327,0;0,002;0,47;0,303;0,08800000000000001;0,71;0,005;0,009000000000000001;0,071;0,012;0,018000000000000002;0,48700000000000004;0,002;0,003;0,004;0,778;0,0005;0,418;0,08800000000000001;0,792;0,005;0,009000000000000001;0,071;0,013000000000000001;0,016;0,574;0,004;0,036000000000000004;4,1;62,4;0,5;7,3;0,07;3,0;20,8;4,6;58,2;0,4;5,2;0,06;2,8;20,3
703;Э76ХФ;Р65;30,0;42,033333299999995;17,466666699999998;42,033333299999995;2,99082745;0,40039;0,150272;0,187147;0,111577;0,052221300000000005;1579,0;1582,0;10,157652699999998;12898,854961799998;112,5;1,0;14,232000000000001;0,053;0,05;0,41700000000000004;0,05;0,02;0,065936;0,091;0,293;0,256;3755,0;0,002;0,449;0,293;0,07400000000000001;0,627;0,005;0,01;0,062;0,009000000000000001;0,019;0,469;0,002;0,003;0,003;0,742;0,0003;0,418;0,075;0,7979999999999999;0,004;0,011000000000000001;0,062;0,01;0,013000000000000001;0,584;0,004;0,05;4,4;57,2;0,4;7,6;0,1;2,8;20,5;4,7;56,6;0,5;6,6;0,06;2,6;21,4
704;Э76ХФ;Р65;32,0;54,033333299999995;26,8;54,033333299999995;3,7782541;0,38914499999999996;0,14616300000000002;0,133054;0,158779;0,039417;1556,0;1631,0;9,554537;13493,2835821;110,6;1,0;17,023;0,049;0,05;0,406;0,038;0,02;0,049769;0,187;0,20600000000000002;0,249;6027,0;0,002;0,486;0,294;0,065;0,6779999999999999;0,005;0,009000000000000001;0,07200000000000001;0,006999999999999999;0,012;0,46;0,001;0,002;0,003;0,753;0,0003;0,418;0,068;0,797;0,005;0,015;0,07400000000000001;0,009000000000000001;0,013000000000000001;0,552;0,002;0,038;5,5;58,6;0,8;10,5;0,13;2,5;23,1;4,1;57,0;0,6;10,9;0,29;2,2;26,1
708;Э76ХФ;Р65;50,0;43,1666667;19,0166667;43,1666667;2,0;0,43838;0,118574;0,09915800000000001;0,101854;0,0393877;1569,0;1592,0;8,2501158;12910,7800175;111,9;1,0;11,870999999999999;0,063;0,05;0,473;0,077;0,02;0,049732;0,114;0,154;0,20199999999999999;4092,0;0,001;0,424;0,319;0,10400000000000001;0,6990000000000001;0,009000000000000001;0,011000000000000001;0,081;0,01;0,019;0,48;0,002;0,002;0,002;0,76;0,0001;0,419;0,10400000000000001;0,79;0,008;0,013000000000000001;0,081;0,011000000000000001;0,013000000000000001;0,5710000000000001;0,003;0,038;4,6;57,9;0,6;11,1;0,13;2,5;22,9;5,2;53,3;1,0;8,8;0,08;2,4;21,8
711;Э76ХФ;Р65;40,0;42,216666700000005;26,383333299999997;42,216666700000005;2,3943662;0,34167;0,10213799999999999;0,061777;0,09592300000000001;0,0386691;1538,0;1585,0;8,160758;12596,5887555;113,4;1,0;11,484000000000002;0,131;0,05;0,358;0,1;0,02;0,04872;0,121;0,095;0,174;5539,0;0,002;0,513;0,332;0,098;0,731;0,006999999999999999;0,011000000000000001;0,065;0,012;0,018000000000000002;0,479;0,002;0,003;0,003;0,7759999999999999;0,0002;0,41700000000000004;0,098;0,7829999999999999;0,006999999999999999;0,013000000000000001;0,065;0,013999999999999999;0,015;0,5670000000000001;0,004;0,037000000000000005;4,1;64,2;1,1;10,8;0,16;3,4;19,0;5,3;58,8;0,8;12,8;0,13;2,7;21,9
712;Э76ХФ;Р65;39,0;41,2;20,6833333;41,2;2,0;0,43531000000000003;0,116226;0,090246;0,10668499999999999;0,03889840000000001;1546,0;1579,0;10,017233000000001;12993,0701048;113,2;1,0;13,757;0,063;0,05;0,47;0,076;0,02;0,049009;0,126;0,139;0,198;4479,0;0,002;0,42700000000000005;0,324;0,09300000000000001;0,7040000000000001;0,005;0,011000000000000001;0,06;0,01;0,018000000000000002;0,47100000000000003;0,002;0,003;0,004;0,7559999999999999;0,0006;0,41700000000000004;0,092;0,7809999999999999;0,005;0,013999999999999999;0,06;0,01;0,013000000000000001;0,575;0,003;0,037000000000000005;5,3;59,3;0,4;10,3;0,14;2,8;20,9;6,8;61,5;0,3;5,2;0,05;2,8;21,6
713;Э76ХФ;Р65;37,0;44,033333299999995;21,466666699999998;44,033333299999995;2,0;0,44447;0,136184;0,10915799999999999;0,09293799999999999;0,0393866;1549,0;1578,0;8,8821347;13421,7391304;114,2;1,0;13,037;0,052000000000000005;0,05;0,47700000000000004;0,048;0,02;0,049624;0,09699999999999999;0,16899999999999998;0,23199999999999998;4802,0;0,002;0,415;0,308;0,087;0,687;0,006999999999999999;0,012;0,06;0,008;0,016;0,478;0,002;0,003;0,006999999999999999;0,747;0,0037;0,41700000000000004;0,087;0,778;0,006;0,013999999999999999;0,06;0,009000000000000001;0,013999999999999999;0,575;0,004;0,037000000000000005;5,1;58,1;1,2;12,3;0,16;2,7;21,3;5,4;58,8;0,6;5,4;0,05;2,7;21,6
714;Э76ХФ;Р65;34,0;43,8666667;24,8333333;43,8666667;2,0;0,406915;0,10859500000000001;0,072974;0,104646;0,038123000000000004;1537,0;1576,0;6,6788754;13153,288590600001;114,2;1,0;9,766;0,079;0,05;0,43700000000000006;0,081;0,02;0,048032;0,131;0,111;0,185;5444,0;0,002;0,45299999999999996;0,331;0,111;0,73;0,006999999999999999;0,01;0,069;0,013000000000000001;0,019;0,47700000000000004;0,003;0,003;0,003;0,758;0,0003;0,419;0,109;0,792;0,006;0,013000000000000001;0,069;0,013999999999999999;0,013999999999999999;0,584;0,004;0,037000000000000005;4,5;50,9;0,5;8,2;0,13;2,8;17,9;5,6;57,3;0,9;6,4;0,07;2,7;21,3
717;Э76ХФ;Р65;29,0;43,8333333;26,55;43,8333333;3,5870922999999997;0,48296000000000006;0,174926;0,175928;0,11486800000000001;0,0393866;1531,0;1571,0;8,3463878;13561,581920899998;114,6;1,0;12,195;0,08;0,05;0,515;0,062;0,02;0,049624;0,102;0,27399999999999997;0,298;6001,0;0,002;0,382;0,273;0,08;0,629;0,005;0,012;0,055;0,006999999999999999;0,017;0,451;0,002;0,002;0,003;0,755;0,0001;0,415;0,079;0,782;0,004;0,013999999999999999;0,055;0,008;0,012;0,5710000000000001;0,004;0,037000000000000005;4,8;57,0;0,7;8,7;0,25;2,9;19,7;7,7;53,1;0,8;6,4;0,07;2,7;20,0
718;Э76ХФ;Р65;31,0;40,5666667;21,55;40,5666667;3,7806417999999997;0,435895;0,139119;0,081343;0,110848;0,038926999999999996;1545,0;1581,0;11,657847199999999;13403,2482599;114,1;1,0;15,764000000000001;0,08;0,05;0,467;0,08199999999999999;0,02;0,049045;0,13699999999999998;0,124;0,237;4814,0;0,002;0,418;0,306;0,08800000000000001;0,721;0,005;0,01;0,057;0,012;0,02;0,46399999999999997;0,002;0,003;0,004;0,772;0,0004;0,41700000000000004;0,086;0,7909999999999999;0,004;0,013000000000000001;0,055999999999999994;0,012;0,016;0,585;0,003;0,037000000000000005;5,0;50,4;0,6;6,0;0,21;3,0;16,7;6,5;62,4;0,5;4,4;0,05;2,8;21,2
720;Э76ХФ;Р65;25,0;43,216666700000005;23,3666667;43,216666700000005;2,2749141;0,44218500000000005;0,140293;0,12117699999999999;0,11623;0,0395017;1551,0;1575,0;7,177092200000001;12433,095577700002;114,4;1,0;10,339;0,052000000000000005;0,05;0,473;0,076;0,02;0,049769;0,128;0,187;0,239;4842,0;0,002;0,428;0,302;0,08199999999999999;0,679;0,005;0,011000000000000001;0,054000000000000006;0,01;0,018000000000000002;0,45299999999999996;0,002;0,003;0,003;0,789;0,0001;0,418;0,083;0,7909999999999999;0,004;0,013000000000000001;0,055;0,011000000000000001;0,012;0,561;0,003;0,037000000000000005;4,9;55,7;0,7;8,0;0,22;2,8;19,8;6,1;60,1;0,5;6,4;0,07;2,8;21,5
724;Э90ХАФ;Р65;21,0;44,8666667;22,8;44,7;3,8593991;0,4843;0,04696;0,111706;0,07244400000000001;0,0909544;1565,0;1610,0;10,4754787;13452,6315789;112,1;1,0;6,23;0,075;0,05;0,542;0,038;0,02;0,101671;0,064;0,174;0,08;5112,0;0,002;0,45899999999999996;0,24600000000000002;0,10400000000000001;0,688;0,006;0,01;0,062;0,012;0,018000000000000002;0,469;0,001;0,002;0,004;0,856;0,0001;0,28800000000000003;0,107;0,795;0,005;0,015;0,062;0,013000000000000001;0,013999999999999999;0,547;0,003;0,085;4,0;60,9;0,5;7,8;0,1;3,0;20,0;5,7;60,7;0,7;5,0;0,08;2,8;21,8
725;Э90ХАФ;Р65;15,0;64,4;21,8833333;64,2333333;3,0403507;0,49961000000000005;0,100964;0,11915799999999999;0,11180799999999999;0,0929434;1584,0;1596,0;7,684686500000001;12039,2993145;114,2;1,0;4,154;0,057999999999999996;0,05;0,551;0,036000000000000004;0,02;0,104058;0,122;0,184;0,172;4391,0;0,002;0,45299999999999996;0,205;0,10800000000000001;0,6920000000000001;0,006;0,011000000000000001;0,075;0,013000000000000001;0,022000000000000002;0,45;0,002;0,002;0,004;0,866;0,0003;0,29100000000000004;0,109;0,797;0,005;0,017;0,075;0,015;0,013999999999999999;0,5529999999999999;0,003;0,086;4,0;46,2;0,4;7,1;0,11;2,8;16,4;5,4;58,7;0,5;9,4;0,09;2,8;20,6
726;Э90ХАФ;Р65;36,0;47,6833333;22,1333333;47,3333333;2,0;0,5259;0,08452799999999999;0,12848199999999999;0,08614400000000001;0,09373300000000001;1553,0;1587,0;6,460274;13806,325301199999;115,4;1,0;6,55;0,063;0,05;0,586;0,037000000000000005;0,02;0,105143;0,078;0,2;0,14400000000000002;5093,0;0,002;0,426;0,222;0,11900000000000001;0,6829999999999999;0,008;0,009000000000000001;0,071;0,012;0,02;0,452;0,002;0,002;0,004;0,877;0,0003;0,289;0,11699999999999999;0,7959999999999999;0,006;0,013999999999999999;0,07;0,012;0,017;0,5529999999999999;0,003;0,085;4,1;62,6;0,4;8,3;0,1;2,9;21,5;6,1;62,2;1,0;5,8;0,09;2,8;22,1
728;Э90ХАФ;Р65;20,0;50,2;18,7;50,05;2,6412742000000002;0,5304949999999999;0,087463;0,133261;0,12025999999999999;0,09180369999999999;1569,0;1577,0;14,8760083;12317,6470588;113,4;1,0;9,937999999999999;0,075;0,05;0,591;0,05;0,02;0,103118;0,129;0,20600000000000002;0,149;3839,0;0,002;0,382;0,212;0,11800000000000001;0,674;0,009000000000000001;0,013000000000000001;0,071;0,012;0,025;0,41600000000000004;0,001;0,002;0,004;0,8690000000000001;0,0003;0,28600000000000003;0,11699999999999999;0,805;0,006999999999999999;0,018000000000000002;0,071;0,013000000000000001;0,019;0,547;0,003;0,085;4,2;49,1;0,9;8,9;0,42;2,6;18,9;5,3;57,7;0,5;9,4;0,08;2,5;23,3
737;Э90ХАФ;Р65;11,0;42,05;20,9833333;41,8833333;3,1008065;0,506265;0,140293;0,20181400000000002;0,16004200000000002;0,0924038;1543,0;1579,0;12,6359347;12309,7696585;114,5;1,0;7,736000000000001;0,052000000000000005;0,05;0,5489999999999999;0,08;0,02;0,103913;0,161;0,313;0,239;4305,0;0,001;0,44799999999999995;0,174;0,114;0,609;0,006999999999999999;0,012;0,078;0,006999999999999999;0,022000000000000002;0,40700000000000003;0,001;0,002;0,003;0,8440000000000001;0,0003;0,292;0,11599999999999999;0,7909999999999999;0,005;0,017;0,078;0,008;0,013999999999999999;0,537;0,002;0,084;3,7;53,4;0,3;14,5;0,31;2,1;25,1;3,7;54,4;0,4;14,8;0,32;2,1;26,0
738;Э90ХАФ;Р65;10,0;45,35;18,6666667;45,1833333;3,248067;0,50346;0,125618;0,179635;0,133902;0,0918246;1564,0;1587,0;9,4422704;12580,714285700002;113,8;1,0;7,024;0,053;0,05;0,5489999999999999;0,049;0,02;0,10326199999999999;0,13;0,27899999999999997;0,214;3914,0;0,001;0,465;0,18600000000000003;0,095;0,63;0,005;0,012;0,059000000000000004;0,008;0,021;0,42200000000000004;0,001;0,002;0,003;0,856;0,0003;0,29100000000000004;0,096;0,795;0,003;0,016;0,059000000000000004;0,009000000000000001;0,013999999999999999;0,544;0,003;0,084;3,3;43,0;0,2;11,8;0,17;2,0;21,3;4,2;51,6;0,2;12,6;0,09;2,1;24,3
743;Э76ХФ;Р65;28,0;47,2333333;25,0666667;47,2333333;3,8572761;0,439225;0,109769;0,1168;0,138782;0,0382227;1572,0;1632,0;7,2959068;13490,4255319;112,0;1,0;11,487;0,102;0,05;0,475;0,039;0,02;0,048322000000000004;0,165;0,179;0,187;5636,0;0,001;0,42200000000000004;0,327;0,107;0,691;0,006;0,01;0,066;0,011000000000000001;0,022000000000000002;0,452;0,001;0,003;0,003;0,7559999999999999;0,0002;0,41600000000000004;0,106;0,7909999999999999;0,005;0,01;0,065;0,011000000000000001;0,013999999999999999;0,565;0,003;0,037000000000000005;4,4;57,5;0,7;11,5;0,16;2,4;23,6;3,2;57,3;0,5;11,8;0,23;2,2;26,5
745;Э76ХФ;Р65;39,0;49,55;25,9333333;49,55;3,1673102;0,459095;0,110943;0,12494100000000001;0,137208;0,0388231;1546,0;1595,0;7,5173402000000005;12239,0745501;113,6;1,0;12,247;0,040999999999999995;0,05;0,499;0,048;0,02;0,049081;0,159;0,192;0,18899999999999997;5290,0;0,002;0,414;0,32899999999999996;0,10300000000000001;0,6890000000000001;0,008;0,01;0,07200000000000001;0,009000000000000001;0,02;0,46;0,002;0,003;0,003;0,755;0,0005;0,42100000000000004;0,102;0,8029999999999999;0,006999999999999999;0,011000000000000001;0,071;0,011000000000000001;0,016;0,569;0,003;0,037000000000000005;4,6;59,9;0,6;11,0;0,27;2,5;23,7;4,1;51,4;0,9;10,9;0,19;2,4;21,3
