Repository: comptech-winter-school/steel-alloying

# steel-alloying
Проект "Оптимизация процесса легирования стали" на Зимней Школе CompTech 2021

File: data_frames/evraz_data_prprocessed_Anvar.csv (part 7 of 45)
;МАРКА;ПРОФИЛЬ;t вып-обр;t обработка;t под током;t продувка;ПСН гр.;чист расход C;чист расход Cr;чист расход Mn;чист расход Si;чист расход V;температура первая;температура последняя;Ar (интенс.);эл. энергия (интенс.);произв жидкая сталь;произв количество обработок;расход газ Ar;сыпуч известь РП;сыпуч кокс пыль УСТК;сыпуч  кокс. мелочь КМ1;сыпуч  шпат плав.;ферспл CaC2;ферспл  FeV-80;ферспл  Mn5Si65Al0.5;ферспл SiMn18;ферспл  фх850А;эл. энергия;химсталь первый Al_1;химсталь первый C_1;химсталь первый Cr_1;химсталь первый Cu_1;химсталь первый Mn_1;химсталь первый Mo_1;химсталь первый N_1;химсталь первый Ni_1;химсталь первый P_1;химсталь первый S_1;химсталь первый Si_1;химсталь первый Ti_1;химсталь первый V_1;химсталь последний Al;химсталь последний C;химсталь последний Ca;химсталь последний Cr;химсталь последний Cu;химсталь последний Mn;химсталь последний Mo;химсталь последний N;химсталь последний Ni;химсталь последний P;химсталь последний S;химсталь последний Si;химсталь последний Ti;химсталь последний V;химшлак первый Al2O3_1;химшлак первый CaO_1;химшлак первый FeO_1;химшлак первый MgO_1;химшлак первый MnO_1;химшлак первый R_1;химшлак первый SiO2_1;химшлак последний Al2O3;химшлак последний CaO;химшлак последний FeO;химшлак последний MgO;химшлак последний MnO;химшлак последний R;химшлак последний SiO2
746;Э76ХФ;Р65;45,0;42,85;22,3833333;42,85;2,6695;0,409375;0,117987;0,10934300000000001;0,163684;0,0399961;1567,0;1587,0;9,1631272;12083,991064799999;114,9;1,0;13,088;0,057999999999999996;0,05;0,43700000000000006;0,062;0,02;0,050564;0,207;0,166;0,201;4508,0;0,001;0,434;0,321;0,10300000000000001;0,705;0,006;0,01;0,062;0,011000000000000001;0,026000000000000002;0,441;0,001;0,003;0,003;0,7709999999999999;0,0004;0,413;0,10099999999999999;0,7879999999999999;0,005;0,012;0,061;0,012;0,016;0,5720000000000001;0,003;0,038;4,5;53,3;0,6;14,5;0,27;2,2;23,8;3,3;57,1;0,5;11,8;0,24;2,2;25,8
748;Э76ХФ;Р65;38,0;45,216666700000005;22,55;45,216666700000005;2,9969749;0,3302;0,125618;0,13026500000000002;0,103996;0,0393527;1560,0;1582,0;9,1041651;11965,4101996;113,4;1,0;13,722000000000001;0,064;0,05;0,337;0,107;0,02;0,049407;0,105;0,20199999999999999;0,214;4497,0;0,001;0,495;0,315;0,109;0,6759999999999999;0,006;0,01;0,063;0,009000000000000001;0,019;0,46799999999999997;0,002;0,003;0,003;0,76;0,0003;0,41700000000000004;0,109;0,792;0,005;0,013999999999999999;0,064;0,01;0,012;0,5539999999999999;0,003;0,034;3,7;62,0;0,3;9,9;0,1;2,9;21,4;4,3;58,6;0,7;6,9;0,11;2,2;26,3
749;Э76ХФ;Р65;34,0;46,716666700000005;21,15;46,716666700000005;3,0;0,364485;0,12150899999999999;0,055213;0,10031;0,03923719999999999;1558,0;1580,0;5,722030200000001;12504,964539;114,5;1,0;8,831;0,069;0,05;0,38299999999999995;0,11900000000000001;0,02;0,049262;0,132;0,083;0,207;4408,0;0,001;0,494;0,322;0,10300000000000001;0,7440000000000001;0,006999999999999999;0,013000000000000001;0,069;0,011000000000000001;0,019;0,478;0,002;0,003;0,004;0,762;0,0003;0,419;0,102;0,79;0,006999999999999999;0,013999999999999999;0,069;0,012;0,013000000000000001;0,569;0,003;0,037000000000000005;3,9;55,9;1,0;9,1;0,16;2,8;19,8;4,2;60,4;0,9;7,8;0,09;2,5;24,0
750;Э76ХФ;Р65;6,0;46,7;23,716666699999998;46,7;2,2209212000000003;0,39441;0,132662;0,157269;0,144342;0,0397844;1572,0;1582,0;9,5663211;11472,9444835;113,3;1,0;14,865;0,134;0,05;0,414;0,08800000000000001;0,02;0,049949;0,156;0,243;0,226;4535,0;0,001;0,467;0,309;0,10099999999999999;0,654;0,008;0,013000000000000001;0,064;0,006999999999999999;0,018000000000000002;0,44799999999999995;0,001;0,002;0,003;0,762;0,0002;0,419;0,10099999999999999;0,799;0,006999999999999999;0,011000000000000001;0,064;0,008;0,012;0,568;0,003;0,038;3,7;50,2;0,9;10,8;0,28;2,3;21,6;3,5;56,4;0,8;11,9;0,3;2,2;26,2
751;Э76ХФ;Р65;8,0;44,533333299999995;18,966666699999998;44,533333299999995;2,4566151;0,42695500000000003;0,102725;0,09412999999999999;0,138854;0,03995719999999999;1585,0;1582,0;8,8383234;11682,6010545;114,7;1,0;13,12;0,07;0,05;0,462;0,08900000000000001;0,02;0,050166;0,175;0,14300000000000002;0,175;3693,0;0,002;0,451;0,336;0,105;0,7040000000000001;0,008;0,011000000000000001;0,071;0,01;0,02;0,45899999999999996;0,002;0,003;0,003;0,767;0,0004;0,42;0,105;0,7879999999999999;0,008;0,013000000000000001;0,071;0,011000000000000001;0,013999999999999999;0,5770000000000001;0,003;0,038;4,3;56,9;0,6;11,3;0,13;2,5;22,4;3,5;54,0;0,7;10,7;0,29;2,2;24,7
753;Э76ХФ;Р65;13,0;44,5166667;21,6833333;44,5166667;3,0984095000000003;0,36495;0,08805;0,09514199999999999;0,10893199999999999;0,038344300000000005;1560,0;1584,0;10,8985562;12269,3312836;113,2;1,0;16,145;0,07400000000000001;0,05;0,38799999999999996;0,124;0,02;0,048141;0,128;0,146;0,15;4434,0;0,002;0,484;0,34600000000000003;0,111;0,7120000000000001;0,006999999999999999;0,01;0,069;0,01;0,017;0,47100000000000003;0,002;0,004;0,004;0,7709999999999999;0,0005;0,41700000000000004;0,111;0,792;0,006999999999999999;0,012;0,069;0,011000000000000001;0,013000000000000001;0,569;0,003;0,037000000000000005;4,2;61,5;0,9;8,3;0,22;3,0;20,6;3,8;55,2;0,7;11,3;0,32;2,3;23,6
754;Э76ХФ;Р65;8,0;42,0166667;21,7;42,0166667;2,6257097000000003;0,39309499999999997;0,093333;0,090917;0,136668;0,0386613;1581,0;1583,0;9,2299088;11480,1843318;113,0;1,0;12,927;0,07400000000000001;0,05;0,42200000000000004;0,092;0,02;0,048539;0,17300000000000001;0,138;0,159;4152,0;0,002;0,478;0,341;0,106;0,715;0,006999999999999999;0,012;0,062;0,011000000000000001;0,02;0,44799999999999995;0,002;0,003;0,003;0,755;0,0003;0,415;0,10400000000000001;0,79;0,006999999999999999;0,012;0,062;0,012;0,012;0,5660000000000001;0,003;0,036000000000000004;6,3;59,4;0,6;8,2;0,11;2,8;21,3;6,1;57,3;0,7;7,4;0,08;2,4;24,1
755;Э76ХФ;Р65;10,0;42,5166667;20,1666667;42,5166667;3,1972455;0,355245;0,109769;0,073297;0,11566199999999999;0,038632599999999996;1567,0;1586,0;12,355154800000001;12373,884297499999;112,3;1,0;17,51;0,08900000000000001;0,05;0,373;0,07;0,02;0,048503;0,14800000000000002;0,111;0,187;4159,0;0,002;0,484;0,327;0,10099999999999999;0,715;0,006999999999999999;0,01;0,062;0,01;0,019;0,45899999999999996;0,002;0,003;0,004;0,769;0,0007;0,414;0,099;0,7759999999999999;0,006;0,011000000000000001;0,062;0,011000000000000001;0,015;0,564;0,003;0,037000000000000005;4,9;57,4;1,8;8,4;0,12;2,7;21,2;3,9;56,4;0,6;11,3;0,28;2,3;24,9
756;Э76ХФ;Р65;10,0;45,3666667;21,3833333;45,3666667;3,0384025;0,37095500000000003;0,099203;0,055908000000000006;0,145492;0,0395255;1568,0;1574,0;7,4612050000000005;11998,1293843;115,3;1,0;11,283;0,08800000000000001;0,05;0,395;0,095;0,02;0,049624;0,20199999999999999;0,08199999999999999;0,16899999999999998;4276,0;0,001;0,521;0,337;0,1;0,747;0,006999999999999999;0,009000000000000001;0,065;0,013999999999999999;0,018000000000000002;0,424;0,002;0,003;0,004;0,797;0,0008;0,41600000000000004;0,1;0,7959999999999999;0,006;0,012;0,066;0,015;0,015;0,56;0,003;0,036000000000000004;4,0;61,1;0,7;7,9;0,14;2,9;21,2;4,3;56,8;0,6;7,2;0,12;2,2;26,3
757;Э76ХФ;Р65;12,0;42,55;15,5;42,55;2,2682216;0,45614499999999997;0,144989;0,132173;0,14759;0,0396984;1615,0;1592,0;12,793236300000002;11698,0645161;114,9;1,0;18,074;0,152;0,05;0,489;0,08800000000000001;0,02;0,049841;0,172;0,203;0,247;3022,0;0,002;0,425;0,3;0,09699999999999999;0,6729999999999999;0,008;0,011000000000000001;0,063;0,009000000000000001;0,016;0,41600000000000004;0,001;0,003;0,004;0,757;0,0003;0,414;0,09699999999999999;0,785;0,006999999999999999;0,013000000000000001;0,064;0,01;0,01;0,5489999999999999;0,003;0,036000000000000004;5,9;55,1;1,7;9,5;0,14;2,6;20,8;3,6;56,9;0,5;11,7;0,24;2,1;26,6
758;Э76ХФ;Р65;12,0;40,7;15,35;40,7;2,0199185;0,355115;0,103899;0,095872;0,11235;0,040044;1581,0;1582,0;9,655268099999999;11116,612377899999;113,0;1,0;12,753;0,065;0,05;0,373;0,098;0,02;0,050275;0,133;0,147;0,177;2844,0;0,002;0,49;0,33299999999999996;0,09699999999999999;0,7;0,008;0,01;0,068;0,01;0,016;0,461;0,002;0,003;0,004;0,774;0,0006;0,415;0,098;0,7809999999999999;0,006999999999999999;0,011000000000000001;0,068;0,011000000000000001;0,01;0,56;0,003;0,037000000000000005;4,5;62,5;0,4;8,8;0,08;2,9;21,2;4,2;55,3;0,5;10,7;0,28;2,1;25,8
759;Э76ХФ;Р65;5,0;42,7;16,3666667;42,7;1,7993197;0,37456;0,10213799999999999;0,10416500000000001;0,11596;0,0398425;1592,0;1578,0;10,7501171;10928,309572299999;113,3;1,0;15,301000000000002;0,129;0,05;0,397;0,069;0,02;0,050022;0,135;0,16;0,174;2981,0;0,002;0,483;0,335;0,106;0,701;0,008;0,009000000000000001;0,07200000000000001;0,01;0,023;0,45799999999999996;0,002;0,003;0,003;0,785;0,0002;0,41600000000000004;0,105;0,787;0,006999999999999999;0,011000000000000001;0,07200000000000001;0,01;0,017;0,565;0,003;0,037000000000000005;4,1;51,4;0,4;6,7;0,07;3,2;16,1;6,4;60,1;0,3;9,2;0,05;2,8;21,4
761;Э76ХФ;Р65;9,0;44,6833333;20,3166667;44,6833333;2,4316223;0,36604000000000003;0,10565999999999999;0,099747;0,09415599999999999;0,0392659;1586,0;1596,0;8,6518852;11736,1771944;114,7;1,0;12,812000000000001;0,107;0,05;0,386;0,048;0,02;0,049298;0,10300000000000001;0,154;0,18;3974,0;0,002;0,435;0,33399999999999996;0,11;0,7040000000000001;0,006999999999999999;0,01;0,071;0,011000000000000001;0,02;0,483;0,002;0,003;0,003;0,765;0,0002;0,418;0,10800000000000001;0,7879999999999999;0,006999999999999999;0,012;0,07;0,011000000000000001;0,017;0,5589999999999999;0,003;0,036000000000000004;6,6;61,0;0,5;12,7;0,1;3,2;18,9;6,9;59,9;0,3;10,1;0,06;2,8;21,1
765;Э90ХАФ;Р65;6,0;49,0666667;19,9;48,9;3,0403507;0,51735;0,075136;0,132189;0,105178;0,0924138;1582,0;1591,0;13,7815483;11475,3768844;114,6;1,0;3,61;0,07400000000000001;0,05;0,5770000000000001;0,052000000000000005;0,02;0,10373299999999999;0,106;0,205;0,128;3806,0;0,002;0,42;0,22399999999999998;0,106;0,674;0,008;0,011000000000000001;0,069;0,008;0,024;0,446;0,001;0,002;0,004;0,879;0,0007;0,285;0,106;0,789;0,006;0,017;0,069;0,01;0,021;0,5489999999999999;0,003;0,08199999999999999;3,4;60,9;0,8;9,0;0,15;3,1;19,5;4,3;55,5;0,4;4,3;0,06;2,8;18,3
769;Э90ХАФ;Р65;31,0;48,4;16,9;48,216666700000005;3,0403507;0,5148199999999999;0,1174;0,140862;0,121748;0,0922928;1574,0;1578,0;10,1229656;11598,816568;114,7;1,0;6,22;0,044000000000000004;0,05;0,5660000000000001;0,04;0,02;0,10373299999999999;0,128;0,218;0,2;3267,0;0,001;0,446;0,195;0,11;0,6659999999999999;0,006999999999999999;0,01;0,069;0,008;0,02;0,431;0,001;0,003;0,003;0,8640000000000001;0,0003;0,29100000000000004;0,111;0,7909999999999999;0,005;0,017;0,068;0,009000000000000001;0,016;0,546;0,003;0,08199999999999999;4,5;56,3;1,3;12,3;0,21;2,3;24,0;4,7;46,9;0,9;7,4;0,09;2,2;21,1
773;Э90ХАФ;Р65;47,0;48,0666667;24,8833333;47,9;2,6274298;0,482125;0,074549;0,09626799999999999;0,082898;0,0923614;1534,0;1573,0;9,743382400000002;12736,2357669;113,6;1,0;8,834;0,133;0,05;0,535;0,079;0,02;0,103154;0,087;0,149;0,127;5282,0;0,002;0,46;0,226;0,128;0,708;0,006999999999999999;0,01;0,071;0,01;0,025;0,46799999999999997;0,002;0,003;0,004;0,866;0,0004;0,29100000000000004;0,126;0,7959999999999999;0,006;0,017;0,071;0,011000000000000001;0,022000000000000002;0,5579999999999999;0,003;0,08199999999999999;3,7;54,5;0,5;9,1;0,11;2,9;18,5;4,6;63,7;0,2;5,7;0,04;2,8;22,4
774;Э90ХАФ;Р65;15,0;45,3666667;18,4333333;44,8666667;3,0719652;0,530105;0,085115;0,156593;0,09980800000000001;0,0921543;1577,0;1575,0;12,1318135;13296,5641953;114,5;1,0;13,008;0,08;0,05;0,59;0,083;0,02;0,102973;0,087;0,244;0,145;4085,0;0,002;0,439;0,21899999999999997;0,11199999999999999;0,648;0,009000000000000001;0,012;0,081;0,006999999999999999;0,026000000000000002;0,456;0,002;0,003;0,003;0,867;0,0001;0,28800000000000003;0,111;0,782;0,006999999999999999;0,015;0,08;0,009000000000000001;0,018000000000000002;0,537;0,003;0,083;3,7;51,4;0,8;10,6;0,14;2,7;19,3;4,2;58,1;0,5;10,0;0,09;2,2;26,1
775;Э90ХАФ;Р65;18,0;48,6666667;17,35;48,5166667;1,6585662;0,53994;0,110356;0,14779;0,121762;0,090895;1618,0;1584,0;9,4477311;11429,3948127;112,9;1,0;6,246;0,161;0,05;0,598;0,081;0,02;0,101707;0,125;0,22899999999999998;0,188;3305,0;0,001;0,423;0,196;0,111;0,653;0,006999999999999999;0,013000000000000001;0,068;0,008;0,025;0,42700000000000005;0,001;0,003;0,003;0,816;0,0002;0,289;0,113;0,784;0,005;0,016;0,069;0,01;0,017;0,539;0,003;0,085;3,0;54,9;0,8;13,2;0,3;2,1;26,8;4,2;51,3;0,4;12,8;0,11;2,1;24,4
776;Э90ХАФ;Р65;18,0;48,3666667;26,25;48,2;3,7880974000000003;0,5283100000000001;0,112704;0,204123;0,109918;0,09160610000000001;1565,0;1588,0;6,6145935;12800,0;113,9;1,0;5,287999999999999;0,16;0,05;0,581;0,096;0,02;0,102756;0,08199999999999999;0,319;0,192;5600,0;0,001;0,406;0,19699999999999998;0,114;0,613;0,009000000000000001;0,011000000000000001;0,08;0,008;0,031;0,45;0,001;0,002;0,002;0,862;0,0002;0,29100000000000004;0,113;0,7959999999999999;0,006999999999999999;0,015;0,08;0,009000000000000001;0,023;0,54;0,003;0,084;2,4;58,9;0,9;13,5;0,4;2,3;25,5;5,3;62,7;0,4;6,1;0,06;2,8;22,3
777;Э90ХАФ;Р65;25,0;43,533333299999995;24,35;43,3666667;3,5351351;0,513915;0,105073;0,16811800000000002;0,106252;0,0922728;1548,0;1577,0;8,834129699999998;12778,6447639;114,7;1,0;5,752000000000001;0,159;0,05;0,5660000000000001;0,11699999999999999;0,02;0,10279200000000001;0,092;0,262;0,179;5186,0;0,002;0,45899999999999996;0,204;0,126;0,637;0,009000000000000001;0,01;0,08199999999999999;0,008;0,028999999999999998;0,444;0,002;0,003;0,003;0,848;0,0001;0,29100000000000004;0,125;0,784;0,006999999999999999;0,016;0,081;0,01;0,021;0,547;0,003;0,085;3,8;56,6;0,3;13,3;0,33;2,2;26,0;4,2;57,7;0,8;10,1;0,09;2,3;25,3
778;Э90ХАФ;Р65;29,0;48,033333299999995;25,7333333;47,8666667;2,0;0,46907;0,06691799999999999;0,10288399999999999;0,09375;0,0903172;1534,0;1579,0;9,2420426;13189,8963731;114,1;1,0;6,0329999999999995;0,079;0,05;0,52;0,11800000000000001;0,02;0,100911;0,10099999999999999;0,159;0,114;5657,0;0,002;0,47100000000000003;0,23600000000000002;0,10800000000000001;0,6970000000000001;0,006999999999999999;0,01;0,07400000000000001;0,012;0,026000000000000002;0,446;0,002;0,004;0,003;0,852;0,0001;0,29100000000000004;0,10800000000000001;0,79;0,006;0,016;0,073;0,013999999999999999;0,021;0,551;0,003;0,084;3,5;59,5;0,4;9,1;0,25;2,4;25,0;4,5;63,1;0,8;5,0;0,07;2,8;22,0
779;Э90ХАФ;Р65;34,0;52,533333299999995;24,65;52,3666667;3,0;0,48951999999999996;0,098616;0,143011;0,087646;0,0915616;1545,0;1572,0;10,168533;12683,975659200001;114,2;1,0;7,971;0,079;0,05;0,5379999999999999;0,081;0,02;0,101092;0,07400000000000001;0,223;0,168;5211,0;0,001;0,45799999999999996;0,21;0,11;0,6609999999999999;0,008;0,011000000000000001;0,069;0,009000000000000001;0,023;0,44799999999999995;0,001;0,003;0,003;0,851;0,0002;0,287;0,11;0,7909999999999999;0,006999999999999999;0,017;0,07;0,009000000000000001;0,016;0,53;0,003;0,085;3,2;58,6;0,4;10,2;0,22;2,3;25,7;4,2;58,2;0,8;10,0;0,13;2,6;22,1
780;Э90ХАФ;Р65;46,0;42,6666667;21,3666667;42,4833333;2,8677042999999998;0,50578;0,11152999999999999;0,163798;0,130748;0,08978839999999999;1556,0;1578,0;8,1990698;12928,549142;112,5;1,0;5,876;0,08;0,05;0,555;0,083;0,02;0,098235;0,132;0,254;0,19;4604,0;0,001;0,439;0,196;0,10800000000000001;0,639;0,006;0,011000000000000001;0,066;0,009000000000000001;0,026000000000000002;0,419;0,001;0,004;0,003;0,856;0,0002;0,289;0,107;0,7879999999999999;0,004;0,016;0,065;0,01;0,019;0,546;0,003;0,085;3,4;54,6;0,5;14,8;0,3;2,2;25,0;3,8;48,8;0,5;9,9;0,08;2,1;23,4
781;Э90ХАФ;Р65;43,0;44,85;21,45;44,5166667;2,7783933999999997;0,524435;0,081593;0,147714;0,11917;0,09242280000000001;1576,0;1578,0;12,464731;12573,4265734;114,2;1,0;8,109;0,11599999999999999;0,05;0,584;0,073;0,02;0,102177;0,121;0,22899999999999998;0,139;4495,0;0,001;0,44799999999999995;0,221;0,1;0,6579999999999999;0,006;0,01;0,065;0,009000000000000001;0,024;0,43200000000000005;0,001;0,002;0,002;0,862;0,0002;0,29;0,1;0,789;0,005;0,015;0,064;0,011000000000000001;0,018000000000000002;0,542;0,003;0,085;3,0;54,1;0,6;13,4;0,36;2,0;26,8;4,6;62,2;0,3;7,6;0,06;2,7;22,9
782;Э90ХАФ;Р65;46,0;48,35;26,7166667;48,033333299999995;2,8131213;0,49325;0,078658;0,09617300000000001;0,079658;0,0919706;1537,0;1580,0;10,5242298;12623,580786;114,6;1,0;7,022;0,052000000000000005;0,05;0,5479999999999999;0,094;0,02;0,10116499999999999;0,08199999999999999;0,149;0,134;5621,0;0,002;0,46299999999999997;0,225;0,092;0,703;0,006;0,01;0,062;0,01;0,023;0,466;0,002;0,003;0,003;0,841;0,0001;0,28800000000000003;0,09;0,782;0,004;0,015;0,061;0,011000000000000001;0,018000000000000002;0,5379999999999999;0,003;0,084;3,1;61,6;0,3;8,0;0,11;2,7;22,8;5,0;62,6;0,4;5,5;0,06;2,8;22,3
783;Э76ХФ;Р65;48,0;46,85;28,5333333;46,85;3,6577877999999995;0,380865;0,113291;0,072765;0,097518;0,037980099999999996;1552,0;1630,0;10,4055496;12881,7757009;111,6;1,0;16,25;0,08;0,05;0,40399999999999997;0,076;0,02;0,047852;0,12;0,111;0,193;6126,0;0,002;0,451;0,325;0,1;0,73;0,006;0,011000000000000001;0,066;0,011000000000000001;0,018000000000000002;0,479;0,002;0,003;0,004;0,7759999999999999;0,0003;0,42;0,102;0,792;0,006;0,012;0,068;0,012;0,013999999999999999;0,565;0,003;0,037000000000000005;4,1;63,2;0,7;9,6;0,11;2,9;21,7;5,2;63,8;0,4;5,2;0,06;2,7;22,3
784;Э76ХФ;Р65;50,0;55,716666700000005;25,6333333;55,716666700000005;4,3123554;0,475675;0,140293;0,182319;0,161004;0,039242900000000004;1566,0;1606,0;9,6185141;13700,130038999998;115,3;1,0;17,837;0,239;0,05;0,512;0,092;0,02;0,049443;0,171;0,282;0,239;5853,0;0,001;0,4;0,307;0,102;0,635;0,006999999999999999;0,01;0,068;0,006999999999999999;0,037000000000000005;0,428;0,001;0,003;0,004;0,7509999999999999;0,0004;0,41700000000000004;0,1;0,789;0,006;0,013000000000000001;0,068;0,008;0,015;0,5660000000000001;0,003;0,037000000000000005;4,5;55,1;0,8;11,2;0,23;2,3;23,6;4,4;59,0;0,3;8,9;0,06;2,3;26,1
785;Э76ХФ;Р65;61,0;46,8833333;20,1666667;46,8833333;3,3923683;0,41245519999999997;0,129234;0,09863999999999999;0,12083800000000001;0,0395017;1579,0;1591,0;9,605656300000001;12454,214876;114,5;1,0;14,718;0,13;0,05;0,423;0,07400000000000001;0,02;0,049769;0,145;0,151;0,222;4186,0;0,002;0,425;0,315;0,098;0,6990000000000001;0,006999999999999999;0,01;0,064;0,009000000000000001;0,024;0,45;0,002;0,003;0,003;0,7509999999999999;0,0003;0,42100000000000004;0,099;0,789;0,006999999999999999;0,013000000000000001;0,064;0,01;0,013999999999999999;0,555;0,003;0,038;3,5;56,8;0,3;11,1;0,15;2,2;25,6;4,2;56,5;0,4;11,3;0,08;2,3;24,8
786;Э76ХФ;Р65;40,0;51,2333333;30,516666700000002;51,2333333;3,6851376000000005;0,35;0,094792;0,095717;0,064106;0,038997199999999996;1521,0;1583,0;9,5533507;12304,0961223;112,5;1,0;16,315;0,129;0,05;0,368;0,079;0,02;0,049117;0,057999999999999996;0,149;0,16399999999999998;6258,0;0,002;0,502;0,33899999999999997;0,1;0,7040000000000001;0,008;0,009000000000000001;0,079;0,01;0,021;0,511;0,002;0,003;0,003;0,753;0,0005;0,41700000000000004;0,1;0,789;0,006999999999999999;0,013000000000000001;0,079;0,01;0,015;0,568;0,003;0,038;3,9;58,2;0,5;14,1;0,12;2,6;22,8;4,2;61,1;0,6;9,1;0,08;2,7;22,0
787;Э76ХФ;Р65;48,0;41,6833333;18,5666667;41,6833333;3,0156472;0,416555;0,13005;0,117625;0,14544;0,03998669999999999;1573,0;1582,0;13,427184500000001;12855,296229799998;114,4;1,0;18,44;0,136;0,05;0,44299999999999995;0,057999999999999996;0,02;0,050203;0,175;0,18;0,225;3978,0;0,002;0,457;0,31;0,095;0,688;0,005;0,008;0,061;0,009000000000000001;0,019;0,434;0,002;0,003;0,004;0,7709999999999999;0,0003;0,415;0,095;0,7859999999999999;0,005;0,011000000000000001;0,06;0,01;0,013999999999999999;0,563;0,003;0,037000000000000005;4,8;60,4;0,5;9,2;0,14;2,8;22,0;4,1;58,3;0,4;9,4;0,08;2,3;25,8
788;Э76ХФ;Р65;42,0;44,2;18,216666699999998;44,2;3,3261206;0,44016000000000005;0,129472;0,12403199999999999;0,14916400000000002;0,0384598;1591,0;1585,0;10,080544;12292,0402562;114,1;1,0;14,824000000000002;0,193;0,05;0,47200000000000003;0,077;0,02;0,048286;0,17800000000000002;0,19;0,22399999999999998;3732,0;0,001;0,424;0,309;0,107;0,685;0,006999999999999999;0,01;0,069;0,01;0,02;0,43700000000000006;0,001;0,004;0,003;0,7609999999999999;0,0005;0,41700000000000004;0,10800000000000001;0,799;0,006;0,011000000000000001;0,069;0,011000000000000001;0,013000000000000001;0,57;0,003;0,038;4,2;52,3;0,5;14,9;0,4;2,1;24,9;4,2;57,9;0,6;9,9;0,17;2,2;26,1
789;Э76ХФ;Р65;41,0;43,8833333;18,533333300000002;43,8833333;2,5123481;0,43882;0,11906800000000001;0,155763;0,157416;0,0392659;1584,0;1581,0;11,641780800000001;11939,5683453;114,2;1,0;16,997;0,16899999999999998;0,05;0,47100000000000003;0,05;0,02;0,049298;0,177;0,24;0,20600000000000002;3688,0;0,002;0,434;0,319;0,109;0,657;0,008;0,01;0,067;0,008;0,022000000000000002;0,434;0,002;0,003;0,003;0,764;0,0004;0,418;0,11;0,8009999999999999;0,006999999999999999;0,013000000000000001;0,067;0,01;0,015;0,569;0,003;0,038;4,3;52,1;0,6;13,2;0,39;2,1;24,7;4,3;52,9;0,4;10,2;0,12;2,1;24,7
790;Э76ХФ;Р65;42,0;42,6833333;22,1833333;42,6833333;3,4637615;0,405444;0,139298;0,172848;0,117218;0,039669699999999995;1553,0;1581,0;7,789691499999999;12503,9819684;114,2;1,0;11,083;0,141;0,05;0,37799999999999995;0,055999999999999994;0,02;0,049805;0,107;0,26899999999999996;0,24100000000000002;4623,0;0,002;0,434;0,301;0,109;0,6409999999999999;0,006999999999999999;0,011000000000000001;0,068;0,006999999999999999;0,022000000000000002;0,461;0,002;0,003;0,003;0,765;0,0002;0,414;0,107;0,7879999999999999;0,006;0,012;0,068;0,008;0,016;0,5489999999999999;0,003;0,038;4,4;51,4;0,4;9,9;0,15;2,3;22,2;3,5;57,9;0,2;10,2;0,14;2,3;25,6
791;Э76ХФ;Р65;31,0;43,65;19,3333333;43,65;3,8095237999999996;0,422875;0,121958;0,17496199999999998;0,12487999999999999;0,038545800000000005;1571,0;1585,0;10,356701;12851,379310299999;111,4;1,0;15,069;0,177;0,05;0,45;0,08199999999999999;0,02;0,048394;0,11800000000000001;0,272;0,21100000000000002;4141,0;0,001;0,418;0,315;0,114;0,636;0,006999999999999999;0,012;0,076;0,006999999999999999;0,034;0,45799999999999996;0,001;0,003;0,003;0,76;0,0002;0,41700000000000004;0,115;0,7959999999999999;0,006;0,012;0,077;0,008;0,017;0,5589999999999999;0,003;0,037000000000000005;3,7;53,5;0,6;12,5;0,3;2,2;24,5;4,1;51,9;0,5;12,3;0,19;2,2;23,7
792;Э76ХФ;Р65;30,0;44,4;19,9166667;44,4;3,4158372999999997;0,36803;0,11328800000000001;0,093234;0,06514299999999999;0,039121699999999995;1551,0;1582,0;12,2635135;13122,677824299999;114,5;1,0;18,15;0,063;0,05;0,387;0,044000000000000004;0,02;0,049117;0,061;0,145;0,196;4356,0;0,002;0,47700000000000004;0,32299999999999995;0,10400000000000001;0,7070000000000001;0,006999999999999999;0,009000000000000001;0,065;0,01;0,022000000000000002;0,509;0,002;0,003;0,004;0,76;0,0004;0,415;0,10300000000000001;0,7859999999999999;0,006;0,011000000000000001;0,065;0,011000000000000001;0,017;0,573;0,004;0,037000000000000005;4,7;60,4;0,3;7,6;0,09;2,6;23,1;4,1;58,5;0,3;8,5;0,07;2,2;26,2
793;Э76ХФ;Р65;31,0;42,6833333;18,216666699999998;42,6833333;3,0955077;0,40796;0,136408;0,148577;0,126434;0,0397844;1572,0;1578,0;11,5871451;12595,0594694;114,7;1,0;16,325;0,052000000000000005;0,05;0,43;0,07400000000000001;0,02;0,049949;0,133;0,23;0,23600000000000002;3824,0;0,002;0,45899999999999996;0,303;0,106;0,665;0,006;0,01;0,064;0,009000000000000001;0,021;0,455;0,002;0,003;0,003;0,7559999999999999;0,0002;0,413;0,105;0,7909999999999999;0,006;0,012;0,064;0,01;0,016;0,568;0,003;0,037000000000000005;3,8;57,3;0,6;12,1;0,25;2,2;25,6;3,9;57,7;0,2;12,5;0,09;2,2;26,0
794;Э76ХФ;Р65;32,0;46,55;22,9;46,55;3,6824543;0,35138459999999994;0,11791199999999999;0,122181;0,106947;0,039121699999999995;1539,0;1584,0;10,475500300000002;13124,017467200001;113,7;1,0;16,141;0,063;0,05;0,318;0,057999999999999996;0,02;0,049117;0,114;0,18899999999999997;0,204;5009,0;0,002;0,48200000000000004;0,321;0,107;0,687;0,012;0,009000000000000001;0,09300000000000001;0,009000000000000001;0,02;0,46799999999999997;0,002;0,003;0,004;0,762;0,0006;0,418;0,107;0,794;0,011000000000000001;0,012;0,092;0,01;0,015;0,564;0,004;0,038;4,1;59,0;0,4;8,6;0,32;2,4;24,3;5,1;59,9;0,4;7,3;0,07;2,7;22,6
795;Э76ХФ;Р65;33,0;44,3666667;18,25;44,3666667;3,5713699999999995;0,3288926;0,125426;0,090032;0,084589;0,038056;1566,0;1578,0;9,0094666;13075,0684932;113,4;1,0;13,324000000000002;0,064;0,05;0,289;0,077;0,02;0,047779;0,09300000000000001;0,139;0,217;3977,0;0,002;0,506;0,317;0,08900000000000001;0,716;0,008;0,008;0,063;0,013999999999999999;0,018000000000000002;0,49200000000000005;0,003;0,004;0,003;0,773;0,0003;0,41700000000000004;0,08800000000000001;0,79;0,006999999999999999;0,01;0,062;0,013999999999999999;0,012;0,565;0,003;0,037000000000000005;4,5;60,8;0,2;10,3;0,13;2,8;22,0;4,9;58,4;0,5;9,1;0,11;2,6;22,2
796;Э76ХФ;Р65;17,0;40,0166667;15,85;40,0166667;4,0;0,3795308;0,117334;0,137543;0,09382599999999999;0,0525754;1585,0;1588,0;12,1758925;12893,3753943;111,5;1,0;16,105999999999998;0,079;0,05;0,354;0,083;0,02;0,066008;0,087;0,214;0,203;3406,0;0,001;0,455;0,315;0,085;0,669;0,005;0,009000000000000001;0,066;0,009000000000000001;0,019;0,473;0,002;0,003;0,003;0,764;0,0002;0,41200000000000003;0,085;0,7879999999999999;0,005;0,011000000000000001;0,066;0,009000000000000001;0,015;0,562;0,003;0,05;4,0;56,7;0,4;17,1;0,12;2,5;22,9;4,0;58,3;0,3;10,0;0,07;2,3;25,8
797;Э76ХАФ;Р65;10,0;48,033333299999995;19,1666667;47,533333299999995;3,3728422999999994;0,286213;0,12138;0,131193;0,092076;0,061450599999999994;1582,0;1588,0;12,3632792;12612,5217391;113,3;1,0;8,043;0,076;0,338;0,33799999999999997;0,122;0,02;0,062572;0,087;0,204;0,21;4029,0;0,002;0,46799999999999997;0,28800000000000003;0,081;0,66;0,006;0,009000000000000001;0,11800000000000001;0,01;0,018000000000000002;0,465;0,002;0,004;0,003;0,718;0,0004;0,39;0,08199999999999999;0,777;0,005;0,013000000000000001;0,159;0,011000000000000001;0,015;0,532;0,003;0,057;3,7;59,5;0,4;11,1;0,11;2,5;23,9;3,9;58,1;0,4;10,1;0,08;2,2;26,3
798;Э76ХАФ;Р65;18,0;44,0;14,15;43,8333333;1,7793787;0,334165;0,15895;0,195806;0,169017;0,062552;1586,0;1587,0;13,089230800000001;11575,971731399999;114,9;1,0;8,508;0,069;0,05;0,33299999999999996;0,045;0,02;0,064055;0,179;0,303;0,275;2730,0;0,001;0,486;0,272;0,08;0,617;0,005;0,01;0,10800000000000001;0,01;0,018000000000000002;0,42100000000000004;0,001;0,003;0,003;0,726;0,0001;0,39899999999999997;0,079;0,7709999999999999;0,004;0,015;0,158;0,01;0,013999999999999999;0,552;0,003;0,055999999999999994;3,3;44,8;0,6;11,6;0,12;2,1;21,7;4,0;57,8;0,4;8,9;0,09;2,2;26,3
799;Э76ХАФ;Р65;14,0;41,35;18,3166667;41,1666667;2,5164084;0,32212840000000004;0,12138;0,12454200000000001;0,123024;0,060093600000000004;1564,0;1594,0;10,0558891;11962,8753412;114,1;1,0;7,257000000000001;0,053;0,05;0,318;0,052000000000000005;0,02;0,062029999999999995;0,138;0,192;0,21;3652,0;0,002;0,46;0,297;0,094;0,6679999999999999;0,005;0,01;0,11599999999999999;0,011000000000000001;0,018000000000000002;0,44;0,002;0,004;0,003;0,731;0,0004;0,395;0,094;0,772;0,004;0,013999999999999999;0,159;0,012;0,013999999999999999;0,5479999999999999;0,003;0,057;3,6;45,6;1,2;7,9;0,18;2,2;20,4;4,1;61,9;0,4;5,6;0,08;2,7;23,3
800;Э76ХАФ;Р65;8,0;49,5833333;16,6833333;49,4333333;1,3581212999999999;0,33498;0,142188;0,153128;0,152756;0,060021000000000005;1608,0;1596,0;11,6570933;10753,246753200001;113,6;1,0;11,207;0,057999999999999996;0,08900000000000001;0,305;0,057;0,02;0,061198;0,172;0,23600000000000002;0,24600000000000002;2990,0;0,001;0,461;0,27899999999999997;0,08199999999999999;0,643;0,004;0,009000000000000001;0,113;0,012;0,019;0,41100000000000003;0,001;0,004;0,003;0,727;0,0002;0,397;0,08199999999999999;0,7809999999999999;0,003;0,016;0,159;0,013000000000000001;0,008;0,5329999999999999;0,003;0,057;3,9;54,8;0,5;11,4;0,28;2,2;24,8;3,9;57,8;0,4;9,4;0,09;2,2;26,2
801;Э76ХФ;Р65;41,0;50,2;29,316666700000003;50,2;2,0;0,45046;0,145656;0,11807100000000001;0,12646400000000002;0,0386229;1571,0;1623,0;7,8442231;12300,1705514;111,5;1,0;13,126;0,139;0,05;0,48200000000000004;0,077;0,02;0,048827999999999996;0,146;0,18100000000000002;0,252;6010,0;0,002;0,423;0,29600000000000004;0,12300000000000001;0,6809999999999999;0,006999999999999999;0,011000000000000001;0,068;0,008;0,021;0,45399999999999996;0,002;0,002;0,004;0,762;0,0002;0,418;0,11900000000000001;0,79;0,006;0,013999999999999999;0,068;0,008;0,013000000000000001;0,578;0,003;0,037000000000000005;4,2;58,7;0,2;13,2;0,15;2,3;25,5;4,8;51,5;0,4;6,3;0,07;2,6;19,9
802;Э76ХФ;Р65;36,0;62,7333333;29,9;62,7333333;2,8740602;0,48391999999999996;0,149124;0,16112100000000001;0,12936;0,039853;1553,0;1584,0;9,6523409;13053,5117057;113,4;1,0;20,101;0,138;0,05;0,521;0,08;0,02;0,050383;0,132;0,249;0,258;6505,0;0,002;0,361;0,29600000000000004;0,113;0,643;0,006;0,01;0,067;0,006;0,024;0,446;0,002;0,002;0,004;0,769;0,0002;0,418;0,11199999999999999;0,7829999999999999;0,005;0,012;0,068;0,006999999999999999;0,015;0,563;0,003;0,037000000000000005;4,4;50,2;1,0;9,4;0,1;2,5;20,4;5,6;57,4;0,7;6,9;0,1;2,3;25,3
803;Э76ХФ;Р65;46,0;44,55;20,3666667;44,55;2,8742137999999997;0,46611;0,12716;0,110322;0,14232;0,040367900000000005;1579,0;1596,0;9,0929293;13940,4255319;115,4;1,0;13,503;0,091;0,05;0,505;0,091;0,02;0,051033999999999996;0,174;0,168;0,22;4732,0;0,002;0,406;0,316;0,11199999999999999;0,688;0,006;0,01;0,064;0,011000000000000001;0,022000000000000002;0,449;0,002;0,002;0,003;0,782;0,0002;0,419;0,11199999999999999;0,789;0,005;0,011000000000000001;0,064;0,012;0,015;0,5710000000000001;0,003;0,038;4,1;46,4;0,8;10,2;0,45;2,4;19,7;4,1;56,5;0,5;6,1;0,09;2,3;26,8
805;Э76ХФ;Р65;20,0;45,716666700000005;20,8333333;45,716666700000005;3,1513134;0,47633000000000003;0,124848;0,150368;0,12896;0,039796;1574,0;1586,0;6,5182068;12519,36;115,9;1,0;9,895;0,159;0,135;0,44299999999999995;0,11599999999999999;0,02;0,050311;0,136;0,23199999999999998;0,21600000000000003;4347,0;0,002;0,396;0,316;0,109;0,6609999999999999;0,006999999999999999;0,01;0,071;0,008;0,03;0,45899999999999996;0,002;0,003;0,003;0,78;0,0002;0,41700000000000004;0,107;0,7959999999999999;0,006;0,013999999999999999;0,07;0,01;0,02;0,58;0,004;0,038;4,3;49,5;0,9;11,1;0,3;2,5;20,2;4,0;57,2;0,6;9,8;0,15;2,2;26,2
806;Э76ХФ;Р65;18,0;45,0166667;21,5166667;45,0166667;2,877485;0,39426;0,114444;0,099123;0,10515999999999999;0,0393958;1571,0;1581,0;8,4442058;12029,744384200001;113,9;1,0;12,671;0,04;0,05;0,419;0,083;0,02;0,049805;0,121;0,152;0,198;4314,0;0,002;0,445;0,322;0,11699999999999999;0,696;0,008;0,011000000000000001;0,069;0,01;0,023;0,47;0,002;0,002;0,004;0,7559999999999999;0,0003;0,415;0,11599999999999999;0,7859999999999999;0,006999999999999999;0,012;0,069;0,01;0,017;0,573;0,003;0,038;4,7;57,0;0,6;13,9;0,25;2,6;22,1;5,5;51,5;0,9;7,6;0,07;2,7;18,8
807;Э76ХФ;Р65;26,0;40,533333299999995;15,5333333;40,533333299999995;2,0;0,44033500000000003;0,15548199999999998;0,18797;0,139992;0,0386799;1590,0;1579,0;10,1212993;12016,7381974;112,4;1,0;13,675;0,081;0,05;0,465;0,065;0,02;0,0489;0,13699999999999998;0,29100000000000004;0,26899999999999996;3111,0;0,001;0,38799999999999996;0,28600000000000003;0,109;0,617;0,006;0,011000000000000001;0,064;0,008;0,023;0,433;0,001;0,003;0,003;0,777;0,0001;0,41700000000000004;0,109;0,7929999999999999;0,005;0,013000000000000001;0,064;0,01;0,018000000000000002;0,5660000000000001;0,003;0,037000000000000005;5,7;50,6;1,2;16,2;0,68;2,0;24,8;5,6;54,3;1,0;11,9;0,11;2,2;25,0
809;Э76ХФ;Р65;19,0;50,3833333;24,05;50,3833333;3,1253436000000003;0,41881499999999994;0,14507799999999998;0,14338099999999998;0,084608;0,039509699999999995;1550,0;1571,0;8,9684419;12054,8856549;114,0;1,0;15,062000000000001;0,079;0,05;0,442;0,08;0,02;0,049949;0,07;0,223;0,251;4832,0;0,002;0,433;0,297;0,11199999999999999;0,659;0,006;0,012;0,068;0,01;0,024;0,48200000000000004;0,002;0,002;0,003;0,767;0,0001;0,41700000000000004;0,114;0,79;0,005;0,013000000000000001;0,069;0,011000000000000001;0,013000000000000001;0,563;0,003;0,037000000000000005;4,1;56,1;0,3;11,8;0,2;2,2;25,7;4,8;50,3;1,0;6,4;0,08;2,5;20,1
810;Э76ХФ;Р65;23,0;40,7;14,0;40,7;2,9404812000000002;0,461125;0,14507799999999998;0,12523;0,13358399999999998;0,0391379;1598,0;1581,0;7,2584704;11811,4285714;115,0;1,0;9,807;0,085;0,05;0,495;0,083;0,02;0,049479;0,154;0,192;0,251;2756,0;0,002;0,39399999999999996;0,3;0,11800000000000001;0,675;0,006;0,01;0,066;0,011000000000000001;0,023;0,441;0,002;0,003;0,003;0,7909999999999999;0,0004;0,41700000000000004;0,11599999999999999;0,7879999999999999;0,005;0,012;0,066;0,012;0,016;0,563;0,003;0,037000000000000005;4,8;52,5;2,3;12,2;0,38;2,2;24,0;4,8;55,5;0,4;11,6;0,13;2,1;26,2
811;Э76ХФ;Р65;17,0;47,033333299999995;20,2;47,033333299999995;3,0950504;0,418925;0,131206;0,129927;0,12138399999999999;0,03825119999999999;1560,0;1575,0;9,5876442;12106,930693100001;113,0;1,0;15,002;0,057999999999999996;0,122;0,38299999999999995;0,076;0,02;0,048358;0,133;0,2;0,22699999999999998;4076,0;0,002;0,428;0,31;0,10300000000000001;0,669;0,006;0,011000000000000001;0,068;0,01;0,023;0,465;0,001;0,003;0,003;0,78;0,0002;0,418;0,10400000000000001;0,787;0,005;0,012;0,069;0,012;0,015;0,5660000000000001;0,003;0,036000000000000004;4,1;46,3;0,5;12,0;0,31;2,2;20,7;4,5;44,9;0,7;11,4;0,14;2,2;20,8
816;Э76ХФ;Р65;6,0;47,3333333;17,6833333;47,3333333;2,99082745;0,42198500000000005;0,14739000000000002;0,158249;0,16070399999999999;0,0399676;1578,0;1582,0;9,2590714;11291,9886899;114,8;1,0;14,402999999999999;0,098;0,05;0,445;0,04;0,02;0,050527999999999997;0,182;0,243;0,255;3328,0;0,001;0,42700000000000005;0,3;0,11800000000000001;0,644;0,006;0,009000000000000001;0,069;0,008;0,022000000000000002;0,436;0,001;0,002;0,003;0,769;0,0003;0,41700000000000004;0,115;0,792;0,005;0,012;0,069;0,009000000000000001;0,016;0,58;0,003;0,038;4,3;51,6;1,6;17,2;0,76;2,1;24,8;4,7;46,4;0,8;13,5;0,38;2,2;21,5
818;Э76ХФ;Р65;8,0;45,2;18,783333300000002;45,2;2,99082745;0,451825;0,136986;0,149912;0,113408;0,039509699999999995;1582,0;1584,0;15,0695041;11231,233362899999;114,0;1,0;22,621;0,049;0,05;0,484;0,04;0,02;0,049949;0,11199999999999999;0,23199999999999998;0,237;3516,0;0,002;0,406;0,308;0,113;0,6509999999999999;0,005;0,011000000000000001;0,066;0,008;0,022000000000000002;0,45;0,001;0,002;0,003;0,765;0,0001;0,42100000000000004;0,115;0,7909999999999999;0,004;0,012;0,066;0,009000000000000001;0,017;0,561;0,003;0,037000000000000005;4,4;56,3;0,6;15,2;0,23;2,2;25,8;4,9;56,1;0,6;13,1;0,08;2,1;26,5
820;Э76ХФ;Р65;5,0;48,8833333;23,6833333;48,8833333;2,8055939;0,426275;0,11270999999999999;0,120952;0,116976;0,0393673;1615,0;1627,0;7,788177900000001;11641,0978184;113,5;1,0;12,407;0,054000000000000006;0,05;0,45799999999999996;0,040999999999999995;0,02;0,049769;0,13;0,18600000000000003;0,195;4595,0;0,002;0,428;0,326;0,095;0,682;0,005;0,009000000000000001;0,054000000000000006;0,01;0,019;0,46399999999999997;0,002;0,002;0,003;0,768;0,0004;0,419;0,094;0,79;0,004;0,011000000000000001;0,054000000000000006;0,01;0,015;0,574;0,004;0,037000000000000005;4,2;60,4;0,5;12,8;0,11;2,8;21,6;5,1;61,6;0,8;6,5;0,07;2,8;22,2
821;Э76ХФ;Р65;6,0;52,3833333;29,1666667;52,3833333;3,7896513;0,34703;0,09826;0,08996699999999999;0,116128;0,0395389;1538,0;1604,0;9,8564054;12429,257142899998;115,0;1,0;17,183;0,054000000000000006;0,05;0,364;0,038;0,02;0,049986;0,142;0,13699999999999998;0,17;6042,0;0,002;0,495;0,33899999999999997;0,1;0,7;0,006999999999999999;0,009000000000000001;0,067;0,01;0,027000000000000003;0,473;0,002;0,003;0,003;0,778;0,0003;0,42200000000000004;0,10300000000000001;0,784;0,006999999999999999;0,011000000000000001;0,068;0,011000000000000001;0,019;0,552;0,003;0,037000000000000005;4,1;59,3;0,4;11,3;0,11;2,8;21,0;4,9;62,3;0,8;6,5;0,11;2,7;22,9
823;Э76ХФ;Р65;5,0;56,7;22,966666699999998;56,7;2,99082745;0,46055;0,13756400000000002;0,16842200000000002;0,162872;0,039767500000000004;1589,0;1595,0;9,7093834;11635,9941945;115,6;1,0;18,108;0,065;0,05;0,494;0,04;0,02;0,050275;0,18100000000000002;0,259;0,23800000000000002;4454,0;0,001;0,413;0,309;0,105;0,628;0,01;0,009000000000000001;0,075;0,008;0,023;0,425;0,001;0,003;0,003;0,778;0,0003;0,41600000000000004;0,10300000000000001;0,779;0,009000000000000001;0,011000000000000001;0,075;0,009000000000000001;0,015;0,569;0,003;0,037000000000000005;4,7;49,0;0,6;13,6;0,57;2,1;22,8;5,3;48,8;0,7;11,5;0,09;2,1;23,3
828;Э76ХФ;Р65;5,0;45,2;17,1833333;45,2;2,6338798;0,490925;0,154326;0,205777;0,16548;0,040654199999999995;1586,0;1580,0;13,4055617;12144,3258972;115,0;1,0;20,086;0,067;0,05;0,527;0,038;0,02;0,051396000000000004;0,16899999999999998;0,318;0,267;3478,0;0,002;0,41700000000000004;0,293;0,128;0,602;0,009000000000000001;0,011000000000000001;0,081;0,006999999999999999;0,023;0,414;0,001;0,002;0,003;0,7829999999999999;0,0003;0,41600000000000004;0,125;0,7829999999999999;0,008;0,013999999999999999;0,081;0,008;0,013999999999999999;0,557;0,003;0,037000000000000005;5,0;54,3;0,4;14,7;0,15;2,2;24,7;4,6;55,7;0,4;11,9;0,14;2,1;27,1
829;Э76ХФ;Р65;8,0;42,35;21,3333333;42,35;2,4023136000000003;0,359815;0,08381;0,126371;0,1294;0,0391094;1552,0;1593,0;9,0627078;11553,75;113,7;1,0;12,718;0,064;0,05;0,381;0,044000000000000004;0,02;0,049443;0,147;0,19399999999999998;0,145;4108,0;0,002;0,498;0,35100000000000003;0,111;0,6729999999999999;0,008;0,01;0,076;0,009000000000000001;0,022000000000000002;0,462;0,002;0,003;0,003;0,767;0,0002;0,419;0,11199999999999999;0,784;0,006999999999999999;0,011000000000000001;0,077;0,01;0,013999999999999999;0,556;0,003;0,037000000000000005;5,3;49,0;0,6;13,0;0,2;2,0;24,4;6,0;53,5;0,5;13,7;0,16;2,3;23,5
834;Э76ХФ;Р65;6,0;43,05;20,033333300000002;43,05;2,5697492000000004;0,41813500000000003;0,136986;0,13527;0,131216;0,039624400000000004;1558,0;1584,0;8,551055499999999;11779,3677205;114,8;1,0;12,152000000000001;0,043;0,05;0,44299999999999995;0,105;0,02;0,050094;0,146;0,20800000000000002;0,237;3933,0;0,002;0,44299999999999995;0,307;0,09300000000000001;0,6659999999999999;0,006;0,015;0,062;0,006999999999999999;0,026000000000000002;0,47600000000000003;0,002;0,003;0,003;0,765;0,0004;0,419;0,098;0,79;0,005;0,013999999999999999;0,065;0,008;0,017;0,561;0,003;0,036000000000000004;4,6;49,1;0,5;10,8;0,1;2,4;20,1;5,5;57,9;0,5;12,7;0,1;2,5;23,2
840;Э90ХАФ;Р65;8,0;46,033333299999995;23,5166667;45,8666667;2,7990152000000004;0,577465;0,10346199999999998;0,154134;0,085008;0,09016619999999999;1623,0;1628,0;13,4727273;12093,5506733;110,4;1,0;9,88;0,16399999999999998;0,05;0,645;0,076;0,02;0,099935;0,066;0,24;0,179;4740,0;0,001;0,41200000000000003;0,20199999999999999;0,106;0,644;0,006;0,01;0,064;0,009000000000000001;0,021;0,452;0,001;0,001;0,004;0,858;0,0002;0,29100000000000004;0,106;0,79;0,004;0,016;0,064;0,01;0,012;0,552;0,003;0,083;5,5;56,7;0,5;14,8;0,13;2,5;22,3;5,4;50,5;0,5;7,0;0,06;2,5;20,2
841;Э90ХАФ;Р65;7,0;43,7;17,6666667;43,5166667;2,0;0,42415;0,06589199999999999;0,115753;0,047408;0,09211280000000001;1605,0;1596,0;11,055441199999999;11846,037735799999;112,7;1,0;8,353;0,08;0,05;0,46399999999999997;0,11800000000000001;0,02;0,102033;0,024;0,18100000000000002;0,114;3488,0;0,002;0,521;0,23600000000000002;0,115;0,687;0,006;0,009000000000000001;0,065;0,01;0,027999999999999997;0,488;0,002;0,001;0,004;0,865;0,0003;0,29100000000000004;0,114;0,7879999999999999;0,005;0,015;0,065;0,011000000000000001;0,016;0,536;0,003;0,083;3,9;52,7;0,4;8,7;0,07;3,1;16,8;7,4;56,8;0,8;13,1;0,12;2,7;20,9
846;Э90ХАФ;Р65;33,0;42,2;16,533333300000002;41,8666667;2,0;0,5121399999999999;0,10866400000000001;0,190937;0,11188800000000002;0,0921223;1587,0;1579,0;9,124879;12440,322580600001;112,8;1,0;7,855;0,054000000000000006;0,05;0,562;0,049;0,02;0,101924;0,092;0,297;0,188;3428,0;0,001;0,435;0,195;0,092;0,619;0,005;0,011000000000000001;0,065;0,006999999999999999;0,019;0,43700000000000006;0,001;0,002;0,003;0,852;0,0003;0,28600000000000003;0,091;0,7879999999999999;0,004;0,017;0,064;0,008;0,013999999999999999;0,544;0,003;0,081;3,7;59,5;0,3;9,5;0,15;2,4;24,5;5,0;49,6;0,7;6,3;0,06;2,5;19,5
851;Э90ХАФ;Р65;27,0;46,3666667;18,1833333;46,2;2,5936072999999995;0,540615;0,119646;0,220667;0,113032;0,093178;1593,0;1582,0;7,3028571;12073,6938588;113,5000001;1,0;5,112;0,053999999999999986;0,05;0,594;0,081;0,02;0,102467;0,081;0,344;0,207;3659,0;0,001;0,426;0,188;0,1;0,588;0,006;0,011000000000000001;0,071;0,006999999999999999;0,021;0,423;0,001;0,002;0,003;0,8690000000000001;0,0002;0,289;0,1;0,7859999999999999;0,004;0,019;0,07;0,009000000000000001;0,016;0,54;0,003;0,083;3,5;53,2;0,5;9,9;0,21;2,6;20,1;4,3;54,0;0,7;7,2;0,08;2,5;21,5
852;Э90ХАФ;Р65;30,0;44,0666667;22,1833333;43,9;3,1875;0,48958500000000005;0,117334;0,23218000000000003;0,139352;0,09237999999999999;1562,0;1577,0;14,6242068;12184,823441;113,5;1,0;10,370999999999999;0,075;0,05;0,531;0,079;0,02;0,101924;0,11699999999999999;0,361;0,203;4505,0;0,002;0,42;0,18899999999999997;0,09300000000000001;0,5820000000000001;0,006;0,011000000000000001;0,064;0,006;0,017;0,42100000000000004;0,001;0,002;0,004;0,853;0,0004;0,28600000000000003;0,092;0,785;0,004;0,019;0,064;0,006999999999999999;0,008;0,537;0,003;0,083;4,7;58,0;0,7;8,6;0,32;2,5;23,2;5,1;56,4;0,2;8,5;0,07;2,4;23,8
853;Э90ХАФ;Р65;30,0;49,216666700000005;28,883333299999997;46,9;4,5119749;0,37455;0,07398400000000001;0,124537;0,0884;0,0912414;1517,0;1575,0;10,372687599999999;12987,4206578;112,9;1,0;7,257999999999999;0,099;0,05;0,401;0,11199999999999999;0,02;0,10055;0,084;0,193;0,128;6252,0;0,002;0,569;0,225;0,10099999999999999;0,6809999999999999;0,006;0,01;0,063;0,011000000000000001;0,02;0,46399999999999997;0,002;0,003;0,004;0,8340000000000001;0,0004;0,28600000000000003;0,1;0,789;0,004;0,015;0,063;0,011000000000000001;0,013999999999999999;0,556;0,003;0,081;3,1;61,1;0,5;7,9;0,19;2,7;22,6;4,0;62,6;0,3;5,5;0,09;2,5;24,9
856;Э90ХАФ;Р65;40,0;54,3666667;21,9;53,8666667;3,0;0,458325;0,069938;0,10295499999999999;0,085008;0,0942947;1566,0;1577,0;12,2905959;11909,5890411;113,0;1,0;9,911;0,081;0,05;0,506;0,096;0,02;0,104275;0,08800000000000001;0,159;0,121;4347,0;0,002;0,466;0,233;0,11800000000000001;0,7040000000000001;0,006;0,008;0,08;0,011000000000000001;0,021;0,46799999999999997;0,002;0,002;0,004;0,8370000000000001;0,0002;0,29;0,115;0,792;0,005;0,015;0,079;0,012;0,012;0,542;0,003;0,085;4,3;61,3;0,4;8,5;0,17;2,6;23,8;4,8;51,4;0,5;8,3;0,1;2,6;20,2
