Repository: comptech-winter-school/steel-alloying

# steel-alloying
Проект "Оптимизация процесса легирования стали" на Зимней Школе CompTech 2021

File: data_frames/evraz_data_prprocessed_Anvar.csv (part 8 of 45)
;МАРКА;ПРОФИЛЬ;t вып-обр;t обработка;t под током;t продувка;ПСН гр.;чист расход C;чист расход Cr;чист расход Mn;чист расход Si;чист расход V;температура первая;температура последняя;Ar (интенс.);эл. энергия (интенс.);произв жидкая сталь;произв количество обработок;расход газ Ar;сыпуч известь РП;сыпуч кокс пыль УСТК;сыпуч  кокс. мелочь КМ1;сыпуч  шпат плав.;ферспл CaC2;ферспл  FeV-80;ферспл  Mn5Si65Al0.5;ферспл SiMn18;ферспл  фх850А;эл. энергия;химсталь первый Al_1;химсталь первый C_1;химсталь первый Cr_1;химсталь первый Cu_1;химсталь первый Mn_1;химсталь первый Mo_1;химсталь первый N_1;химсталь первый Ni_1;химсталь первый P_1;химсталь первый S_1;химсталь первый Si_1;химсталь первый Ti_1;химсталь первый V_1;химсталь последний Al;химсталь последний C;химсталь последний Ca;химсталь последний Cr;химсталь последний Cu;химсталь последний Mn;химсталь последний Mo;химсталь последний N;химсталь последний Ni;химсталь последний P;химсталь последний S;химсталь последний Si;химсталь последний Ti;химсталь последний V;химшлак первый Al2O3_1;химшлак первый CaO_1;химшлак первый FeO_1;химшлак первый MgO_1;химшлак первый MnO_1;химшлак первый R_1;химшлак первый SiO2_1;химшлак последний Al2O3;химшлак последний CaO;химшлак последний FeO;химшлак последний MgO;химшлак последний MnO;химшлак последний R;химшлак последний SiO2
857;Э90ХАФ;Р65;46,0;46,6833333;21,7;46,5166667;3,0;0,5071684000000001;0,101728;0,19960799999999998;0,105928;0,0943301;1558,0;1581,0;12,262314;12105,0691244;114,2;1,0;8,243;0,086;0,05;0,514;0,057999999999999996;0,02;0,10442;0,079;0,311;0,17600000000000002;4378,0;0,002;0,44;0,205;0,111;0,615;0,008;0,011000000000000001;0,073;0,008;0,02;0,44799999999999995;0,002;0,002;0,004;0,866;0,0004;0,289;0,11;0,7859999999999999;0,006;0,017;0,07200000000000001;0,009000000000000001;0,013000000000000001;0,542;0,003;0,084;3,7;59,6;0,4;7,9;0,14;2,4;24,5;4,6;58,4;0,4;9,6;0,08;2,3;25,3
858;Э90ХАФ;Р65;41,0;48,216666700000005;20,6166667;47,8833333;2,5132275;0,51477;0,10404000000000001;0,167292;0,10278399999999999;0,09406519999999999;1580,0;1583,0;13,425162699999998;12153,2740501;113,7;1,0;10,315;0,10800000000000001;0,05;0,5670000000000001;0,057999999999999996;0,02;0,10416700000000001;0,08800000000000001;0,26;0,18;4176,0;0,001;0,45;0,201;0,105;0,64;0,006999999999999999;0,009000000000000001;0,069;0,009000000000000001;0,02;0,455;0,002;0,002;0,003;0,861;0,0002;0,28800000000000003;0,10400000000000001;0,794;0,005;0,019;0,07;0,01;0,013000000000000001;0,555;0,003;0,085;3,7;60,9;0,2;8,1;0,11;2,5;24,3;3,9;58,7;0,3;9,3;0,08;2,3;25,2
859;Э90ХАФ;Р65;48,0;49,55;24,2;48,7;3,3854962;0,4187214;0,09537000000000001;0,185442;0,096872;0,0921665;1561,0;1582,0;8,7562596;13274,3801653;111,6;1,0;9,52;0,098;0,551;0,516;0,085;0,02;0,101273;0,071;0,289;0,165;5354,0;0,002;0,483;0,207;0,095;0,627;0,006;0,011000000000000001;0,067;0,006999999999999999;0,02;0,467;0,002;0,002;0,003;0,85;0,0003;0,289;0,096;0,795;0,004;0,013999999999999999;0,067;0,008;0,013999999999999999;0,5529999999999999;0,003;0,084;4,3;49,2;0,4;7,3;0,08;2,4;20,2;4,4;56,9;0,3;9,5;0,12;2,3;24,3
860;Э76ХФ;Р65;55,0;44,85;21,966666699999998;44,85;4,1629337;0,446395;0,154326;0,153639;0,111224;0,040090600000000004;1581,0;1626,0;15,261073800000002;13684,370258;113,5;1,0;22,739;0,12;0,05;0,474;0,061;0,02;0,050492;0,107;0,23800000000000002;0,267;5010,0;0,002;0,431;0,29;0,094;0,655;0,005;0,011000000000000001;0,06;0,009000000000000001;0,016;0,469;0,002;0,002;0,005;0,7490000000000001;0,0008;0,41600000000000004;0,09300000000000001;0,7879999999999999;0,004;0,013000000000000001;0,06;0,009000000000000001;0,006999999999999999;0,568;0,003;0,037000000000000005;4,5;57,5;0,4;10,9;0,1;2,4;24,2;4,7;56,8;0,7;7,4;0,11;2,3;24,9
861;Э76ХФ;Р65;54,0;51,5666667;29,1666667;51,5666667;3,9798729;0,43393859999999995;0,124848;0,19685;0,14115999999999998;0,0408084;1526,0;1593,0;10,0210084;13976,228571399999;115,6;1,0;17,225;0,133;0,05;0,418;0,06;0,02;0,051396000000000004;0,135;0,305;0,21600000000000003;6794,0;0,001;0,41700000000000004;0,319;0,106;0,621;0,009000000000000001;0,013000000000000001;0,078;0,006999999999999999;0,019;0,452;0,002;0,002;0,003;0,755;0,0003;0,419;0,105;0,785;0,008;0,013999999999999999;0,078;0,006999999999999999;0,013999999999999999;0,5579999999999999;0,003;0,037000000000000005;4,4;56,3;1,2;11,6;0,14;2,5;22,3;4,7;55,2;0,8;12,3;0,19;2,3;24,3
862;Э76ХФ;Р65;55,0;50,55;26,1666667;50,55;4,3712594000000005;0,39508499999999996;0,116178;0,09089;0,08296;0,039573800000000006;1544,0;1589,0;15,1934718;13544,713375799998;113,7;1,0;25,601;0,132;0,05;0,42;0,061;0,02;0,049841;0,09;0,14;0,201;5907,0;0,002;0,465;0,321;0,10099999999999999;0,706;0,006;0,011000000000000001;0,063;0,01;0,019;0,49200000000000005;0,003;0,003;0,004;0,763;0,0003;0,415;0,1;0,78;0,005;0,013000000000000001;0,064;0,011000000000000001;0,015;0,569;0,004;0,037000000000000005;4,4;58,3;0,7;10,9;0,15;2,5;23,7;4,7;57,0;0,8;12,0;0,19;2,2;25,4
863;Э76ХФ;Р65;46,0;48,3833333;26,25;48,3833333;4,133891200000001;0,4634;0,120224;0,133131;0,122912;0,0406647;1561,0;1599,0;9,652761199999999;13216,0;114,2;1,0;15,245999999999999;0,231;0,05;0,502;0,086;0,02;0,051215;0,134;0,205;0,20800000000000002;5782,0;0,002;0,41700000000000004;0,318;0,107;0,67;0,006;0,011000000000000001;0,065;0,01;0,02;0,467;0,002;0,002;0,003;0,772;0,0003;0,414;0,106;0,774;0,005;0,012;0,065;0,011000000000000001;0,015;0,539;0,003;0,037000000000000005;5,0;57,9;1,8;14,8;0,18;2,7;21,6;4,5;58,6;0,5;8,0;0,18;2,3;25,3
864;Э76ХФ;Р65;49,0;51,7333333;23,5666667;51,7333333;2,6793792;0,3510202;0,095948;0,031402;0,058168;0,038482;1557,0;1582,0;6,809729400000001;11759,830268700001;111,3;1,0;11,743;0,051;0,05;0,359;0,094;0,02;0,048466;0,077;0,047;0,166;4619,0;0,003;0,49200000000000005;0,33399999999999996;0,10300000000000001;0,748;0,006;0,012;0,067;0,011000000000000001;0,017;0,505;0,003;0,003;0,004;0,774;0,0003;0,413;0,105;0,773;0,006;0,012;0,068;0,012;0,011000000000000001;0,56;0,003;0,036000000000000004;5,9;55,1;1,7;16,2;0,21;2,6;21,6;6,2;60,5;0,6;8,7;0,06;2,7;22,0
867;Э76ХФ;Р65;44,0;41,9;22,0833333;41,9;2,5943932999999997;0,433065;0,10255;0,107803;0,121056;0,040119199999999994;1543,0;1579,0;8,647732699999999;12009,056603799998;115,2;1,0;12,078;0,043;0,05;0,469;0,075;0,02;0,050527999999999997;0,142;0,165;0,175;4420,0;0,002;0,449;0,335;0,10300000000000001;0,6859999999999999;0,008;0,011000000000000001;0,084;0,011000000000000001;0,02;0,465;0,002;0,002;0,003;0,777;0,0003;0,415;0,10300000000000001;0,7759999999999999;0,006999999999999999;0,013000000000000001;0,084;0,011000000000000001;0,016;0,5579999999999999;0,003;0,036000000000000004;4,6;57,2;0,5;15,1;0,2;2,4;23,7;4,7;45,9;0,4;11,3;0,11;2,5;18,4
877;Э76ХФ;Р65;12,0;40,6833333;14,7;40,6833333;1,3667983999999997;0,519025;0,13771;0,153887;0,133169;0,040367900000000005;1618,0;1586,0;10,0093769;10840,8163265;114,8;1,0;13,520999999999999;0,161;0,05;0,5670000000000001;0,07400000000000001;0,02;0,051033999999999996;0,13699999999999998;0,239;0,235;2656,0;0,002;0,392;0,304;0,11599999999999999;0,65;0,008;0,01;0,068;0,01;0,023;0,451;0,001;0,002;0,003;0,7829999999999999;0,0002;0,415;0,11699999999999999;0,792;0,006999999999999999;0,015;0,068;0,011000000000000001;0,013999999999999999;0,5710000000000001;0,003;0,037000000000000005;4,5;49,3;0,4;12,5;0,16;2,4;20,6;4,8;48,9;0,5;13,0;0,08;2,3;21,2
880;Э90ХАФ;Р65;18,0;49,2333333;22,6333333;48,9;2,0;0,55758;0,120716;0,221242;0,107446;0,092922;1593,0;1591,0;8,0723839;12676,8777614;113,8;1,0;5,7;0,081;0,05;0,615;0,066;0,02;0,102431;0,07;0,34600000000000003;0,20600000000000002;4782,0;0,002;0,40700000000000003;0,188;0,122;0,595;0,008;0,011000000000000001;0,071;0,006;0,023;0,442;0,001;0,002;0,003;0,8640000000000001;0,0002;0,28800000000000003;0,125;0,79;0,006999999999999999;0,017;0,073;0,008;0,017;0,545;0,003;0,08199999999999999;4,5;55,2;0,4;10,4;0,12;2,6;20,9;5,2;52,8;1,0;5,9;0,08;2,5;20,7
884;Э90ХАФ;Р65;24,0;44,55;15,7833333;44,2333333;1,2969961;0,5202899999999999;0,080868;0,12128;0,11754300000000001;0,09236810000000001;1610,0;1583,0;7,303037400000001;11442,4498416;113,3;1,0;6,946000000000001;0,055;0,05;0,58;0,075;0,02;0,102033;0,127;0,188;0,138;3010,0;0,002;0,43700000000000006;0,22;0,11699999999999999;0,6809999999999999;0,006999999999999999;0,009000000000000001;0,08;0,011000000000000001;0,022000000000000002;0,43799999999999994;0,002;0,002;0,003;0,868;0,0003;0,287;0,11699999999999999;0,79;0,005;0,013999999999999999;0,08;0,012;0,016;0,55;0,003;0,083;3,2;57,9;0,3;13,4;0,24;2,2;26,4;4,1;47,8;0,6;9,0;0,08;2,3;20,6
887;Э90ХАФ;Р65;37,0;48,2;19,3666667;48,033333299999995;2,0;0,528315;0,089658;0,155522;0,118402;0,09293689999999999;1590,0;1578,0;9,1948966;12132,185886399999;114,6;1,0;7,407;0,054000000000000006;0,05;0,5870000000000001;0,061;0,02;0,102611;0,114;0,242;0,153;3916,0;0,002;0,435;0,214;0,113;0,649;0,006;0,01;0,071;0,008;0,017;0,435;0,001;0,002;0,003;0,856;0,0003;0,28800000000000003;0,113;0,789;0,005;0,016;0,071;0,009000000000000001;0,013999999999999999;0,551;0,003;0,083;3,9;50,6;0,5;10,4;0,14;2,5;20,1;4,6;57,3;0,2;12,3;0,07;2,2;25,7
888;Э90ХАФ;Р65;22,0;47,533333299999995;17,85;47,1833333;2,9644491000000004;0,46707;0,056255999999999994;0,11296400000000001;0,078191;0,093595;1593,0;1582,0;8,6578335;11949,579831899999;114,4;1,0;8,059;0,08;0,05;0,519;0,114;0,02;0,10344300000000001;0,071;0,17600000000000002;0,096;3555,0;0,002;0,445;0,243;0,11;0,685;0,006999999999999999;0,009000000000000001;0,066;0,01;0,026000000000000002;0,466;0,002;0,002;0,004;0,875;0,0002;0,287;0,11;0,7829999999999999;0,005;0,013999999999999999;0,066;0,011000000000000001;0,017;0,535;0,003;0,08199999999999999;4,0;60,7;0,5;10,7;0,1;2,9;21,1;5,7;58,4;1,0;7,8;0,07;2,7;21,6
892;Э90ХАФ;Р65;49,0;58,4166667;30,4166667;58,25;3,8579025000000002;0,46421999999999997;0,071492;0,158431;0,10398699999999998;0,0926727;1533,0;1591,0;7,9994962;12415,5616438;114,2;1,0;5,292999999999999;0,243;0,05;0,511;0,039;0,02;0,102539;0,091;0,247;0,122;6294,0;0,002;0,475;0,22899999999999998;0,098;0,648;0,006;0,011000000000000001;0,069;0,009000000000000001;0,019;0,461;0,001;0,002;0,004;0,877;0,0003;0,29;0,098;0,792;0,004;0,016;0,068;0,01;0,013000000000000001;0,536;0,003;0,08199999999999999;10,9;55,3;1,2;16,9;0,19;3,1;18,1;5,3;61,5;0,8;7,0;0,08;2,8;21,9
899;Э76ХФ;Р65;41,0;50,716666700000005;26,366666700000003;50,716666700000005;3,5189654999999997;0,39250999999999997;0,077352;0,066234;0,087777;0,0383532;1554,0;1627,0;8,0687792;12793,426043000001;111,7;1,0;13,439;0,043;0,05;0,425;0,039;0,02;0,048322000000000004;0,105;0,102;0,132;5622,0;0,002;0,447;0,35600000000000004;0,114;0,7290000000000001;0,005;0,008;0,068;0,013000000000000001;0,017;0,494;0,002;0,003;0,004;0,775;0,0004;0,42100000000000004;0,11599999999999999;0,797;0,005;0,011000000000000001;0,068;0,013999999999999999;0,013000000000000001;0,575;0,003;0,037000000000000005;4,5;62,7;0,5;8,6;0,17;3,0;21,1;4,8;60,4;0,5;4,3;0,07;2,8;21,7
900;Э76ХФ;Р65;48,0;49,033333299999995;26,983333299999998;49,033333299999995;3,6598123999999994;0,46784;0,132436;0,19930599999999998;0,156305;0,0402763;1527,0;1605,0;8,6616587;13479,431747999999;116,4;1,0;14,157;0,043;0,05;0,503;0,038;0,02;0,050745;0,153;0,31;0,226;6062,0;0,002;0,414;0,315;0,105;0,626;0,006;0,011000000000000001;0,07;0,006999999999999999;0,023;0,451;0,002;0,002;0,004;0,778;0,0003;0,419;0,10400000000000001;0,787;0,005;0,013000000000000001;0,069;0,008;0,016;0,578;0,003;0,036000000000000004;5,4;58,0;0,9;9,8;0,17;2,6;22,4;5,6;58,8;0,7;6,7;0,12;2,2;26,2
901;Э76ХФ;Р65;56,0;45,8833333;24,6;45,8833333;3,5361422;0,42161000000000004;0,037504;0,043012;0,13561900000000002;0,0392715;1534,0;1594,0;11,3786903;12887,804878;114,4;1,0;17,087;0,049;0,05;0,469;0,039;0,02;0,049479;0,187;0,064;0,064;5284,0;0,002;0,434;0,39;0,11599999999999999;0,748;0,005;0,008;0,077;0,013000000000000001;0,02;0,452;0,002;0,003;0,004;0,775;0,0004;0,418;0,115;0,7829999999999999;0,004;0,01;0,077;0,013999999999999999;0,016;0,5760000000000001;0,003;0,036000000000000004;5,3;56,4;0,5;9,5;0,17;2,5;22,9;5,8;57,4;0,3;5,4;0,06;2,6;21,8
905;Э76ХФ;Р65;38,0;43,55;21,5833333;43,55;2,922217;0,4029;0,0879;0,039935000000000005;0,140724;0,0389842;1554,0;1593,0;9,8783446;12506,8725869;113,7;1,0;14,255;0,042;0,05;0,43700000000000006;0,09300000000000001;0,02;0,049117;0,196;0,059000000000000004;0,15;4499,0;0,002;0,44299999999999995;0,34600000000000003;0,10400000000000001;0,747;0,006;0,012;0,063;0,013999999999999999;0,023;0,451;0,002;0,003;0,003;0,78;0,0003;0,42100000000000004;0,106;0,792;0,005;0,013999999999999999;0,063;0,016;0,017;0,547;0,003;0,037000000000000005;5,1;55,8;3,2;17,4;0,86;2,7;20,7;5,0;46,9;0,5;5,7;0,08;2,5;18,5
907;Э76ХФ;Р65;28,0;42,1833333;14,8;42,1833333;2,7663830000000003;0,43811000000000005;0,155876;0,202034;0,166984;0,0400755;1577,0;1585,0;13,843121599999998;12304,054054100001;115,4;1,0;19,315;0,11900000000000001;0,05;0,462;0,057999999999999996;0,02;0,050492;0,168;0,314;0,266;3035,0;0,002;0,426;0,292;0,096;0,614;0,005;0,016;0,06;0,006999999999999999;0,028999999999999998;0,43799999999999994;0,002;0,002;0,003;0,754;0,0002;0,41600000000000004;0,099;0,7829999999999999;0,005;0,015;0,061;0,008;0,018000000000000002;0,561;0,003;0,036000000000000004;4,5;55,4;0,3;15,3;0,13;2,2;24,8;4,3;53,8;0,7;14,9;0,16;2,2;25,6
916;Э76ХФ;Р65;27,0;44,55;18,3166667;44,55;3,3886967000000006;0,42978999999999995;0,14064000000000002;0,18776800000000002;0,149147;0,0410818;1577,0;1583,0;10,359596;12441,1282985;115,2;1,0;15,384;0,08600000000000001;0,05;0,455;0,049;0,02;0,05146799999999999;0,147;0,292;0,24;3798,0;0,001;0,45;0,301;0,107;0,62;0,006;0,012;0,061;0,006999999999999999;0,021;0,433;0,001;0,002;0,003;0,7659999999999999;0,0003;0,414;0,107;0,787;0,005;0,013000000000000001;0,061;0,008;0,015;0,5589999999999999;0,003;0,037000000000000005;4,6;55,5;0,2;13,0;0,18;2,2;25,7;4,6;57,3;0,5;11,3;0,1;2,2;26,4
917;Э76ХФ;Р65;31,0;41,033333299999995;20,05;41,033333299999995;3,4236242999999993;0,40164240000000007;0,097862;0,131676;0,131664;0,0417171;1564,0;1586,0;10,171242900000001;12864,8379052;115,8;1,0;13,912;0,07400000000000001;0,05;0,384;0,035;0,02;0,052264;0,14400000000000002;0,204;0,16699999999999998;4299,0;0,002;0,45399999999999996;0,34;0,092;0,674;0,006999999999999999;0,012;0,064;0,008;0,02;0,45899999999999996;0,002;0,002;0,003;0,78;0,0003;0,41600000000000004;0,09699999999999999;0,797;0,008;0,013999999999999999;0,067;0,009000000000000001;0,015;0,5710000000000001;0,003;0,039;4,7;56,8;0,6;13,5;0,13;2,5;22,9;5,3;57,3;1,0;10,6;0,12;2,5;23,3
918;Э76ХФ;Р65;19,0;45,7;17,3;45,7;3,0136986;0,4457;0,157048;0,180124;0,147035;0,040851099999999994;1600,0;1583,0;14,300371499999999;11583,815028899999;115,1;1,0;21,386999999999997;0,08800000000000001;0,05;0,47200000000000003;0,039;0,02;0,051179;0,147;0,28;0,268;3340,0;0,002;0,439;0,28800000000000003;0,098;0,63;0,006;0,013999999999999999;0,064;0,006999999999999999;0,02;0,439;0,001;0,002;0,003;0,778;0,0002;0,414;0,099;0,7859999999999999;0,005;0,013999999999999999;0,064;0,008;0,013000000000000001;0,561;0,003;0,037000000000000005;4,8;54,3;1,1;12,8;0,19;2,3;23,9;5,5;54,0;0,4;10,5;0,07;2,5;21,5
919;Э90ХАФ;Р65;21,0;41,6833333;21,1333333;41,5166667;3,8942116;0,43574179999999996;0,028127999999999997;0,071391;0,057441;0,0917965;1549,0;1618,0;13,7992415;13173,5015773;112,0;1,0;6,064;0,098;0,05;0,44;0,077;0,02;0,100297;0,057;0,111;0,048;4640,0;0,002;0,499;0,267;0,092;0,731;0,006;0,012;0,07;0,01;0,017;0,494;0,002;0,002;0,003;0,8690000000000001;0,0003;0,287;0,091;0,7859999999999999;0,004;0,017;0,069;0,011000000000000001;0,013999999999999999;0,547;0,003;0,08199999999999999;3,7;61,9;0,6;9,8;0,08;3,0;20,4;4,8;60,0;0,6;11,6;0,12;2,7;21,9
920;Э90ХАФ;Р65;19,0;47,216666700000005;20,216666699999998;46,8833333;2,9240953;0,46833919999999996;0,10372200000000001;0,15623199999999998;0,08749900000000001;0,09336289999999998;1590,0;1589,0;12,7439252;11630,9975268;113,7;1,0;3,409;0,086;0,05;0,489;0,078;0,02;0,102539;0,067;0,244;0,177;3919,0;0,002;0,456;0,20199999999999999;0,099;0,66;0,006;0,013000000000000001;0,067;0,008;0,019;0,467;0,001;0,002;0,003;0,845;0,0002;0,28800000000000003;0,098;0,799;0,004;0,019;0,067;0,009000000000000001;0,015;0,5529999999999999;0,003;0,084;4,1;60,9;0,3;10,7;0,1;2,9;21,1;4,2;61,5;0,3;9,5;0,11;2,6;23,7
921;Э90ХАФ;Р65;22,0;51,8666667;18,8166667;51,533333299999995;2,5534591;0,46478420000000004;0,088486;0,100079;0,10176;0,093122;1586,0;1588,0;12,750898199999998;11759,7874225;114,8;1,0;7,098;0,07200000000000001;0,05;0,473;0,06;0,02;0,102177;0,11199999999999999;0,155;0,151;3688,0;0,002;0,475;0,21600000000000003;0,098;0,7070000000000001;0,006;0,013999999999999999;0,065;0,01;0,02;0,461;0,002;0,002;0,003;0,848;0,0003;0,28800000000000003;0,099;0,7909999999999999;0,004;0,019;0,065;0,01;0,013999999999999999;0,544;0,003;0,08199999999999999;4,1;58,6;0,6;10,7;0,13;2,7;21,6;4,8;61,1;0,6;6,6;0,08;2,7;22,6
922;Э90ХАФ;Р65;33,0;51,7333333;21,0;51,4;3,3784892999999996;0,48726;0,1172;0,190678;0,099663;0,09406339999999999;1587,0;1588,0;8,5729299;12302,857142899999;115,4;1,0;2,991;0,086;0,05;0,53;0,069;0,02;0,10293699999999999;0,071;0,298;0,2;4306,0;0,002;0,485;0,193;0,102;0,63;0,006;0,013999999999999999;0,069;0,008;0,02;0,46;0,001;0,002;0,004;0,8440000000000001;0,0004;0,29100000000000004;0,102;0,8009999999999999;0,004;0,02;0,071;0,009000000000000001;0,016;0,544;0,003;0,084;3,8;60,0;0,4;10,2;0,09;2,6;22,9;5,1;56,2;0,5;8,1;0,06;2,7;20,9
923;Э90ХАФ;Р65;37,0;50,05;19,4;49,5666667;2,6140103;0,48171359999999996;0,127748;0,177565;0,110597;0,0922525;1590,0;1586,0;11,2345636;11820,6185567;113,1;1,0;14,374;0,081;0,05;0,494;0,049;0,02;0,101128;0,09300000000000001;0,27699999999999997;0,218;3822,0;0,002;0,447;0,185;0,10800000000000001;0,637;0,006999999999999999;0,011000000000000001;0,071;0,008;0,021;0,451;0,001;0,002;0,003;0,85;0,0004;0,293;0,10800000000000001;0,797;0,005;0,016;0,071;0,009000000000000001;0,015;0,542;0,003;0,084;4,2;53,3;0,6;12,2;0,15;2,5;21,8;4,3;58,0;0,4;11,2;0,1;2,2;25,9
924;Э90ХАФ;Р65;42,0;52,716666700000005;31,183333299999997;52,55;4,058474299999999;0,50797;0,080868;0,14119600000000002;0,09724;0,0922067;1542,0;1587,0;14,713432800000001;12737,573490100001;113,5;1,0;1,643;0,166;0,05;0,564;0,07;0,02;0,10149;0,08800000000000001;0,22;0,138;6620,0;0,002;0,462;0,21899999999999997;0,10300000000000001;0,669;0,006999999999999999;0,012;0,073;0,006999999999999999;0,035;0,46299999999999997;0,001;0,002;0,004;0,862;0,0003;0,29;0,10400000000000001;0,799;0,006;0,017;0,07400000000000001;0,009000000000000001;0,023;0,5479999999999999;0,003;0,081;5,8;56,6;0,4;13,4;0,13;2,7;20,7;7,0;47,7;0,3;12,3;0,07;2,8;17,2
925;Э90ХАФ;Р65;45,0;46,7333333;20,9166667;44,55;3,1063923;0,50312;0,09376;0,133768;0,107098;0,0936574;1578,0;1576,0;7,291352000000001;12050,677290799998;113,3;1,0;9,977;0,11599999999999999;0,05;0,556;0,09699999999999999;0,02;0,10300899999999999;0,106;0,20800000000000002;0,16;4201,0;0,002;0,466;0,21100000000000002;0,107;0,6809999999999999;0,006;0,01;0,065;0,009000000000000001;0,021;0,456;0,001;0,002;0,004;0,8590000000000001;0,0007;0,289;0,105;0,7979999999999999;0,005;0,013999999999999999;0,065;0,01;0,016;0,5589999999999999;0,003;0,083;4,2;51,6;0,7;8,7;0,08;2,9;17,8;6,2;55,8;1,0;9,4;0,13;2,4;23,0
926;Э90ХАФ;Р65;46,0;44,3333333;21,2;44,0166667;4,2482795;0,43185500000000004;0,050982;0,022173;0,069648;0,0920419;1536,0;1577,0;14,906429000000001;12993,3962264;114,4;1,0;6,505;0,063;0,05;0,48;0,076;0,02;0,101273;0,096;0,033;0,087;4591,0;0,003;0,526;0,247;0,111;0,768;0,011000000000000001;0,01;0,086;0,013000000000000001;0,019;0,47600000000000003;0,002;0,002;0,004;0,8640000000000001;0,0006;0,289;0,11;0,789;0,01;0,017;0,086;0,013999999999999999;0,016;0,5429999999999999;0,003;0,083;5,2;55,9;1,0;6,7;0,25;2,3;24,4;4,6;63,4;0,6;4,5;0,07;2,7;21,4
927;Э90ХАФ;Р65;48,0;45,5166667;15,816666699999999;45,1833333;2,9627907;0,4793;0,084384;0,08955;0,11539300000000001;0,09418439999999999;1590,0;1584,0;15,6208376;12571,5489989;115,8;1,0;8,496;0,136;0,05;0,53;0,08199999999999999;0,02;0,10293699999999999;0,13699999999999998;0,138;0,14400000000000002;3314,0;0,002;0,488;0,217;0,105;0,716;0,006;0,011000000000000001;0,067;0,011000000000000001;0,019;0,45299999999999996;0,001;0,002;0,003;0,8590000000000001;0,0003;0,28800000000000003;0,10400000000000001;0,795;0,004;0,016;0,066;0,012;0,013999999999999999;0,541;0,002;0,083;3,4;54,4;8,2;8,2;0,49;2,5;21,4;4,1;56,2;0,6;10,9;0,17;2,1;26,5
928;Э90ХАФ;Р65;53,0;44,05;21,533333300000002;41,716666700000005;4,7091148;0,46980659999999996;0,07325;0,085224;0,08640700000000001;0,0933444;1535,0;1585,0;10,338846400000001;14464,0866873;114,6;1,0;12,398;0,064;0,05;0,475;0,085;0,02;0,102105;0,095;0,132;0,125;5191,0;0,002;0,474;0,228;0,11800000000000001;0,721;0,006999999999999999;0,009000000000000001;0,07200000000000001;0,009000000000000001;0,02;0,469;0,002;0,002;0,003;0,877;0,0002;0,28800000000000003;0,11900000000000001;0,8029999999999999;0,005;0,013999999999999999;0,071;0,01;0,013999999999999999;0,541;0,003;0,084;4,0;56,7;1,1;9,1;0,18;2,7;21,2;4,6;55,0;0,4;11,3;0,15;2,3;24,3
930;Э90ХАФ;Р65;39,0;45,3333333;18,7333333;45,1666667;3,0403507;0,45274;0,028127999999999997;0,07066900000000001;0,08767899999999999;0,093489;1559,0;1575,0;6,3509025;11184,341637000001;114,7;1,0;5,864;0,043;0,05;0,508;0,067;0,02;0,102286;0,10300000000000001;0,109;0,048;3492,0;0,003;0,484;0,265;0,107;0,725;0,008;0,009000000000000001;0,071;0,01;0,018000000000000002;0,46799999999999997;0,002;0,002;0,004;0,863;0,0002;0,28600000000000003;0,105;0,784;0,006;0,013000000000000001;0,07;0,011000000000000001;0,013999999999999999;0,5479999999999999;0,003;0,08199999999999999;4,8;59,0;2,9;7,7;0,27;2,8;20,7;6,1;62,5;0,5;6,2;0,06;2,8;21,8
935;Э90ХАФ;Р65;56,0;47,533333299999995;17,3333333;47,35;3,0403507;0,50998;0,165252;0,20254;0,124776;0,0919342;1573,0;1581,0;7,2497696;12551,5384615;113,4;1,0;4,37;0,063;0,05;0,5489999999999999;0,039;0,02;0,101092;0,10400000000000001;0,316;0,282;3626,0;0,002;0,45799999999999996;0,15;0,115;0,612;0,009000000000000001;0,01;0,079;0,006999999999999999;0,021;0,428;0,001;0,002;0,003;0,851;0,0003;0,28600000000000003;0,11599999999999999;0,785;0,006999999999999999;0,016;0,079;0,008;0,016;0,535;0,002;0,08199999999999999;4,3;51,9;0,7;14,3;0,2;2,1;24,5;4,4;55,0;1,0;9,6;0,1;2,1;26,3
937;Э90ХАФ;Р65;34,0;49,033333299999995;17,15;48,85;3,0403507;0,5438149999999999;0,11075399999999999;0,191589;0,185272;0,0950633;1570,0;1580,0;11,126548699999999;12265,889212799999;116,8;1,0;6,985;0,122;0,05;0,601;0,03;0,02;0,103913;0,2;0,297;0,18899999999999997;3506,0;0,002;0,42;0,203;0,106;0,624;0,006;0,01;0,071;0,006999999999999999;0,027000000000000003;0,38799999999999996;0,001;0,002;0,003;0,86;0,0003;0,289;0,105;0,79;0,003;0,018000000000000002;0,067;0,009000000000000001;0,022000000000000002;0,546;0,002;0,084;4,4;52,5;0,8;14,7;0,59;2,1;25,4;5,3;60,1;0,9;4,9;0,11;2,3;26,0
942;Э76ХФ;Р65;53,0;50,3833333;19,4;50,3833333;2,0;0,4954;0,052739999999999995;0,2063395;0,14103800000000002;0,04088169999999999;1572,0;1586,0;9,6835594;14025,7731959;116,3;1,0;16,262999999999998;0,134;0,05;0,551;0,08199999999999999;0,02;0,051288;0,129;0,322;0,09;4535,0;0,002;0,413;0,376;0,105;0,61;0,006999999999999999;0,011000000000000001;0,066;0,009000000000000001;0,024;0,44;0,001;0,002;0,004;0,7759999999999999;0,0002;0,41700000000000004;0,10300000000000001;0,787;0,006;0,013000000000000001;0,065;0,01;0,015;0,5720000000000001;0,003;0,037000000000000005;4,7;54,8;0,4;13,5;0,11;2,2;24,9;4,4;55,9;1,0;7,6;0,09;2,0;27,3
943;Э76ХФ;Р65;61,0;40,85;24,5;40,85;2,6373166;0,47762;0,11954400000000001;0,182381;0,10771199999999999;0,0397857;1520,0;1579,0;10,495226400000002;13760,816326499998;114,1;1,0;14,290999999999999;0,08;0,05;0,518;0,07200000000000001;0,02;0,049913;0,08800000000000001;0,285;0,204;5619,0;0,002;0,41700000000000004;0,321;0,111;0,623;0,006999999999999999;0,011000000000000001;0,07400000000000001;0,008;0,024;0,46399999999999997;0,002;0,002;0,003;0,76;0,0002;0,41600000000000004;0,10800000000000001;0,775;0,006;0,013999999999999999;0,073;0,01;0,017;0,56;0,003;0,037000000000000005;4,9;56,9;0,2;13,5;0,17;2,3;25,2;5,1;58,8;0,8;4,4;0,08;2,3;25,3
944;Э76ХФ;Р65;27,0;45,35;19,0833333;45,35;2,0;0,4947;0,127748;0,198496;0,125192;0,0403914;1578,0;1575,0;9,3446527;12727,336244499998;114,5;1,0;14,126;0,133;0,05;0,537;0,07400000000000001;0,02;0,050673;0,10800000000000001;0,31;0,218;4048,0;0,002;0,39399999999999996;0,314;0,113;0,61;0,006;0,012;0,07200000000000001;0,008;0,025;0,45299999999999996;0,001;0,002;0,003;0,762;0,0003;0,415;0,111;0,7829999999999999;0,005;0,013000000000000001;0,07200000000000001;0,009000000000000001;0,017;0,565;0,003;0,037000000000000005;4,8;56,0;0,3;12,8;0,14;2,2;26,0;5,1;58,9;0,9;4,7;0,08;2,3;26,0
945;Э76ХФ;Р65;32,0;43,7;21,2;43,7;3,3631944;0,39875;0,118372;0,1011205;0,10415;0,039526599999999995;1558,0;1575,0;8,1631579;12342,4528302;114,0;1,0;11,890999999999998;0,081;0,05;0,424;0,08199999999999999;0,02;0,049588;0,11699999999999999;0,157;0,20199999999999999;4361,0;0,002;0,46;0,322;0,106;0,6970000000000001;0,006999999999999999;0,01;0,076;0,011000000000000001;0,024;0,473;0,002;0,002;0,003;0,772;0,0002;0,418;0,10400000000000001;0,7829999999999999;0,006;0,011000000000000001;0,075;0,012;0,018000000000000002;0,564;0,003;0,037000000000000005;4,6;51,4;0,3;10,5;0,14;2,4;21,7;5,1;49,0;0,8;6,2;0,06;2,5;19,4
946;Э76ХФ;Р65;23,0;48,3833333;19,6666667;48,3833333;2,7705262999999998;0,45458999999999994;0,107824;0,09706050000000001;0,130386;0,04088169999999999;1578,0;1573,0;9,276541499999999;12505,423728799999;116,8;1,0;14,960999999999999;0,18600000000000003;0,05;0,495;0,08;0,02;0,051288;0,159;0,15;0,184;4099,0;0,002;0,424;0,32899999999999996;0,109;0,7;0,008;0,01;0,079;0,012;0,023;0,452;0,001;0,002;0,003;0,769;0,0002;0,415;0,109;0,785;0,008;0,011000000000000001;0,079;0,013000000000000001;0,016;0,563;0,003;0,037000000000000005;5,0;49,3;0,5;11,3;0,12;2,3;21,0;5,5;44,7;0,7;9,7;0,06;2,3;19,5
947;Э76ХФ;Р65;30,0;40,3666667;16,6666667;40,3666667;2,9917355;0,350935;0,080282;0,0185005;0,09435;0,040304599999999996;1569,0;1582,0;8,503461099999999;11818,8;116,3;1,0;11,397;0,08;0,05;0,375;0,073;0,02;0,050564;0,13699999999999998;0,027000000000000003;0,13699999999999998;3283,0;0,002;0,495;0,35700000000000004;0,107;0,7709999999999999;0,009000000000000001;0,009000000000000001;0,08;0,013999999999999999;0,019;0,484;0,002;0,003;0,004;0,767;0,0003;0,419;0,105;0,787;0,008;0,011000000000000001;0,079;0,013999999999999999;0,015;0,5770000000000001;0,003;0,037000000000000005;5,4;54,8;0,6;11,8;0,15;2,6;21,4;5,1;62,0;0,6;6,2;0,06;2,8;22,3
948;Э76ХФ;Р65;28,0;43,0166667;20,45;43,0166667;2,0;0,461495;0,099034;0,1508255;0,11918599999999999;0,0406505;1557,0;1577,0;9,573266199999999;12668,948655299999;116,6;1,0;13,727;0,08;0,05;0,503;0,07400000000000001;0,02;0,050998;0,11900000000000001;0,235;0,16899999999999998;4318,0;0,002;0,419;0,34;0,096;0,654;0,011000000000000001;0,01;0,078;0,009000000000000001;0,022000000000000002;0,467;0,001;0,002;0,003;0,753;0,0002;0,418;0,096;0,787;0,01;0,012;0,078;0,01;0,016;0,5710000000000001;0,003;0,037000000000000005;4,7;50,1;0,4;10,0;0,21;2,4;21,0;5,0;57,9;0,4;10,2;0,08;2,3;25,4
949;Э76ХФ;Р65;23,0;40,8666667;18,7;40,8666667;2,0;0,468695;0,15060199999999999;0,19383699999999998;0,153868;0,041025099999999995;1575,0;1585,0;7,5516312999999995;12291,9786096;116,8;1,0;10,287;0,052000000000000005;0,05;0,501;0,049;0,02;0,05146799999999999;0,154;0,302;0,257;3831,0;0,002;0,42;0,297;0,091;0,625;0,006999999999999999;0,011000000000000001;0,066;0,006999999999999999;0,02;0,442;0,001;0,002;0,003;0,763;0,0003;0,414;0,092;0,7909999999999999;0,006;0,011000000000000001;0,066;0,009000000000000001;0,016;0,5660000000000001;0,003;0,037000000000000005;4,4;56,9;0,4;12,4;0,17;2,2;26,1;4,0;57,1;0,7;7,7;0,1;2,8;19,5
950;Э76ХФ;Р65;21,0;50,033333299999995;25,6833333;50,033333299999995;3,0243446;0,44888999999999996;0,13477999999999998;0,1776555;0,13180999999999998;0,041140699999999995;1557,0;1571,0;7,0249167;12045,165477;116,7;1,0;11,716;0,133;0,05;0,48;0,05;0,02;0,051613;0,127;0,27699999999999997;0,23;5156,0;0,002;0,41100000000000003;0,309;0,096;0,631;0,017;0,01;0,07400000000000001;0,006999999999999999;0,019;0,461;0,002;0,002;0,003;0,764;0,0001;0,41600000000000004;0,095;0,7809999999999999;0,016;0,012;0,07400000000000001;0,008;0,015;0,561;0,003;0,037000000000000005;4,5;57,6;0,7;10,7;0,15;2,3;24,8;5,8;47,7;1,0;6,8;0,08;2,5;18,9
951;Э76ХФ;Р65;11,0;52,6833333;24,0;52,6833333;2,0;0,45775;0,142984;0,1900055;0,152158;0,0406989;1581,0;1580,0;8,9675419;12145,0;117,4;1,0;15,748;0,079;0,05;0,489;0,049;0,02;0,050998;0,153;0,29600000000000004;0,244;4858,0;0,002;0,41700000000000004;0,306;0,1;0,621;0,01;0,011000000000000001;0,075;0,006999999999999999;0,019;0,439;0,001;0,002;0,003;0,779;0,0004;0,418;0,10099999999999999;0,785;0,009000000000000001;0,012;0,075;0,009000000000000001;0,016;0,5720000000000001;0,003;0,037000000000000005;4,7;48,6;0,7;20,1;0,12;2,2;22,3;4,8;57,7;0,4;10,6;0,13;2,2;25,7
952;Э76ХФ;Р65;19,0;44,033333299999995;23,15;44,033333299999995;2,0;0,43898000000000004;0,139468;0,124537;0,14384;0,0406611;1566,0;1580,0;8,1286147;12461,3390929;117,8;1,0;11,931;0,131;0,05;0,469;0,075;0,02;0,05089;0,168;0,193;0,23800000000000002;4808,0;0,003;0,441;0,308;0,098;0,679;0,006999999999999999;0,01;0,066;0,01;0,02;0,44799999999999995;0,002;0,003;0,004;0,765;0,0002;0,41700000000000004;0,098;0,787;0,006;0,011000000000000001;0,066;0,011000000000000001;0,013999999999999999;0,574;0,003;0,037000000000000005;5,4;51,7;0,4;9,8;0,11;2,6;20,0;5,9;50,9;0,6;5,5;0,06;2,8;18,3
953;Э76ХФ;Р65;19,0;42,4;16,716666699999998;42,4;1,5030377000000001;0,46216999999999997;0,12305999999999999;0,1393875;0,16162200000000002;0,040400599999999995;1608,0;1579,0;11,557783;11359,9202393;116,0;1,0;16,335;0,222;0,05;0,5;0,07400000000000001;0,02;0,050564;0,18899999999999997;0,21600000000000003;0,21;3165,0;0,002;0,414;0,32;0,10400000000000001;0,664;0,008;0,009000000000000001;0,07;0,01;0,022000000000000002;0,42700000000000005;0,002;0,002;0,004;0,7559999999999999;0,0002;0,418;0,10400000000000001;0,785;0,006999999999999999;0,01;0,07;0,012;0,013999999999999999;0,5670000000000001;0,003;0,037000000000000005;5,4;54,3;0,6;12,8;0,09;2,2;24,2;5,0;60,0;0,8;4,8;0,08;2,3;26,2
954;Э76ХФ;Р65;21,0;44,8666667;26,516666700000002;44,8666667;3,8790697999999995;0,306105;0,011134;0,044998;0,084084;0,0395337;1534,0;1581,0;5,062754;12902,0741672;115,4;1,0;6,853;0,127;0,05;0,331;0,095;0,02;0,049479;0,11;0,06899999999999999;0,019;5702,0;0,002;0,526;0,41200000000000003;0,09699999999999999;0,754;0,006999999999999999;0,012;0,076;0,012;0,021;0,491;0,003;0,003;0,004;0,757;0,0003;0,418;0,096;0,782;0,006999999999999999;0,013000000000000001;0,076;0,012;0,015;0,56;0,004;0,037000000000000005;5,0;58,9;0,4;8,6;0,07;2,8;21,0;4,9;58,9;0,6;7,0;0,12;2,3;25,8
955;Э76ХФ;Р65;21,0;45,3666667;22,533333300000002;45,3666667;3,2285898;0,41595079999999995;0,13653800000000002;0,159439;0,14436400000000002;0,040082599999999996;1559,0;1574,0;9,870796499999999;12283,136094700001;116,1;1,0;14,872;0,125;0,05;0,406;0,054000000000000006;0,02;0,050166;0,154;0,248;0,233;4613,0;0,002;0,42700000000000005;0,307;0,08900000000000001;0,654;0,011000000000000001;0,013000000000000001;0,061;0,009000000000000001;0,022000000000000002;0,456;0,002;0,003;0,003;0,764;0,0003;0,415;0,08900000000000001;0,789;0,01;0,013999999999999999;0,062;0,011000000000000001;0,016;0,5489999999999999;0,003;0,037000000000000005;4,1;58,5;0,2;11,0;0,17;2,3;25,7;4,9;52,3;0,9;10,7;0,18;2,3;22,6
956;Э76ХФ;Р65;23,0;42,5;20,2333333;42,5;3,9200372000000003;0,38498000000000004;0,035160000000000004;0,047251;0,10815599999999999;0,040112199999999994;1568,0;1592,0;11,628;12798,6820428;113,9;1,0;16,473;0,18100000000000002;0,05;0,424;0,09699999999999999;0,02;0,050203;0,146;0,07200000000000001;0,06;4316,0;0,002;0,46799999999999997;0,39;0,099;0,7440000000000001;0,008;0,011000000000000001;0,07;0,012;0,019;0,478;0,002;0,003;0,004;0,758;0,0004;0,415;0,096;0,7809999999999999;0,006999999999999999;0,013000000000000001;0,069;0,012;0,013999999999999999;0,5489999999999999;0,003;0,037000000000000005;4,4;60,1;0,4;8,4;0,17;2,7;22,6;4,7;58,3;0,5;10,9;0,12;2,8;21,2
957;Э76ХФ;Р65;21,0;42,1833333;20,15;42,1833333;3,4204962999999995;0,352143;0,088486;0,055047000000000006;0,12073199999999999;0,0406028;1564,0;1586,0;11,6761754;12515,136476399999;117,6;1,0;16,418;0,063;0,05;0,36700000000000005;0,084;0,02;0,050817;0,162;0,084;0,151;4203,0;0,002;0,49700000000000005;0,35100000000000003;0,10099999999999999;0,741;0,009000000000000001;0,011000000000000001;0,064;0,013999999999999999;0,021;0,46299999999999997;0,002;0,003;0,004;0,792;0,0003;0,419;0,099;0,7859999999999999;0,008;0,013000000000000001;0,063;0,013999999999999999;0,013999999999999999;0,561;0,003;0,037000000000000005;3,8;51,3;1,4;9,9;0,16;2,8;18,3;4,6;53,6;0,8;8,9;0,08;2,7;19,5
958;Э90ХАФ;Р65;19,0;44,1833333;21,85;43,5166667;3,6013925;0,5135;0,042192;0,0832845;0,099222;0,0929449;1613,0;1620,0;15,483144099999999;12483,295194499999;113,9;1,0;9,849;0,18899999999999997;0,05;0,58;0,059000000000000004;0,02;0,101454;0,11699999999999999;0,129;0,07200000000000001;4546,0;0,003;0,45299999999999996;0,253;0,086;0,718;0,009000000000000001;0,012;0,069;0,013999999999999999;0,017;0,46;0,002;0,002;0,005;0,845;0,0004;0,287;0,085;0,79;0,006999999999999999;0,017;0,068;0,016;0,01;0,556;0,003;0,085;6,2;53,5;0,9;10,0;0,09;2,6;20,7;7,3;52,0;0,5;7,5;0,07;2,6;20,0
959;Э90ХАФ;Р65;23,0;50,55;24,1833333;49,8833333;3,565096;0,495935;0,099034;0,1640125;0,109802;0,0943247;1561,0;1592,0;10,614947099999998;12911,371468000001;115,2;1,0;8,088;0,198;0,05;0,545;0,039;0,02;0,10365999999999999;0,099;0,256;0,16899999999999998;5204,0;0,003;0,474;0,207;0,092;0,648;0,01;0,012;0,063;0,008;0,018000000000000002;0,45299999999999996;0,002;0,002;0,003;0,8640000000000001;0,0002;0,287;0,092;0,789;0,008;0,017;0,063;0,009000000000000001;0,015;0,527;0,003;0,084;5,7;54,8;0,5;12,5;0,1;2,7;20,1;5,1;57,2;0,8;5,4;0,11;2,3;24,6
960;Э90ХАФ;Р65;22,0;49,6833333;22,8333333;49,35;2,6003976000000004;0,50822;0,120716;0,2492845;0,17114200000000002;0,0940659;1588,0;1592,0;12,1221939;11869,489051100001;116,1;1,0;14,55;0,259;0,05;0,5529999999999999;0,024;0,02;0,10293699999999999;0,157;0,389;0,20600000000000002;4517,0;0,002;0,446;0,19;0,106;0,578;0,009000000000000001;0,012;0,08;0,006;0,032;0,40399999999999997;0,001;0,002;0,003;0,845;0,0005;0,28800000000000003;0,10800000000000001;0,7979999999999999;0,006999999999999999;0,016;0,08;0,008;0,021;0,55;0,003;0,084;4,6;51,8;1,1;16,0;0,22;2,1;24,8;4,7;56,3;0,4;10,7;0,16;2,3;25,0
961;Э90ХАФ;Р65;26,0;49,8666667;20,5;49,7;3,440348;0,451945;0,076766;0,155855;0,11601600000000001;0,09005419999999999;1566,0;1590,0;9,4659506;12790,2439024;109,5;1,0;4,896;0,127;0,05;0,495;0,039;0,02;0,098994;0,11199999999999999;0,243;0,131;4370,0;0,002;0,491;0,22;0,10099999999999999;0,657;0,006;0,012;0,062;0,008;0,024;0,44299999999999995;0,001;0,002;0,003;0,847;0,0002;0,284;0,098;0,799;0,004;0,019;0,061;0,008;0,017;0,545;0,003;0,083;3,2;54,4;0,7;17,9;0,3;2,2;24,5;4,8;53,6;0,5;12,3;0,14;2,6;20,9
962;Э90ХАФ;Р65;33,0;49,9166667;25,716666699999998;49,283333299999995;3,3926972;0,5202899999999999;0,09962;0,1889125;0,12059;0,09513839999999998;1551,0;1589,0;11,572398199999999;12792,4821776;116,3;1,0;8,525;0,128;0,05;0,574;0,057999999999999996;0,02;0,10423900000000001;0,105;0,295;0,17;5483,0;0,002;0,43700000000000006;0,203;0,109;0,628;0,006999999999999999;0,013000000000000001;0,078;0,006999999999999999;0,022000000000000002;0,439;0,002;0,002;0,003;0,8490000000000001;0,0004;0,285;0,109;0,7929999999999999;0,005;0,017;0,078;0,009000000000000001;0,017;0,546;0,003;0,08199999999999999;4,2;58,4;0,9;14,0;0,14;2,6;22,7;5,1;57,0;0,9;10,8;0,09;2,6;22,3
963;Э90ХАФ;Р65;40,0;50,0166667;27,066666700000003;49,6833333;5,515243900000001;0,44818;0,1172;0,184387;0,11478;0,09127510000000001;1515,0;1589,0;9,569396000000001;14814,5320197;111,6;1,0;11,882;0,149;0,05;0,48200000000000004;0,066;0,02;0,10004299999999999;0,098;0,28800000000000003;0,2;6683,0;0,002;0,506;0,19;0,096;0,633;0,005;0,012;0,064;0,006999999999999999;0,02;0,46399999999999997;0,002;0,002;0,003;0,8540000000000001;0,0002;0,29;0,096;0,8009999999999999;0,004;0,017;0,065;0,009000000000000001;0,017;0,5539999999999999;0,003;0,085;4,6;61,5;0,5;9,3;0,1;2,7;22,5;5,4;58,8;0,9;8,0;0,12;2,6;22,2
964;Э90ХАФ;Р65;32,0;48,216666700000005;23,5;47,8833333;2,6253041;0,48973500000000003;0,11778599999999999;0,1898155;0,139078;0,09422130000000001;1570,0;1585,0;12,3443662;12217,0212766;116,0;1,0;11,686;0,155;0,05;0,5329999999999999;0,064;0,02;0,10279200000000001;0,133;0,29600000000000004;0,201;4785,0;0,001;0,46;0,192;0,10099999999999999;0,63;0,008;0,012;0,068;0,008;0,02;0,425;0,001;0,002;0,004;0,835;0,0003;0,287;0,1;0,799;0,006;0,017;0,068;0,009000000000000001;0,011000000000000001;0,5489999999999999;0,003;0,084;4,1;56,7;0,2;13,5;0,25;2,2;25,9;6,4;53,6;0,4;10,9;0,13;2,2;24,0
965;Э90ХАФ;Р65;9,0;46,3833333;20,8333333;46,05;2,9745727000000004;0,506995;0,089658;0,14694649999999998;0,11420599999999999;0,09574780000000001;1590,0;1585,0;10,1163911;12052,8;115,6;1,0;5,949;0,149;0,05;0,561;0,036000000000000004;0,02;0,10496199999999999;0,113;0,22899999999999998;0,153;4185,0;0,002;0,46299999999999997;0,21100000000000002;0,106;0,6629999999999999;0,006999999999999999;0,01;0,069;0,009000000000000001;0,021;0,44;0,001;0,002;0,003;0,857;0,0002;0,28800000000000003;0,106;0,792;0,005;0,016;0,07;0,01;0,016;0,547;0,003;0,076;4,8;57,3;0,4;13,6;0,1;2,5;23,2;5,1;56,9;0,4;10,4;0,09;2,6;22,2
966;Э90ХАФ;Р65;12,0;46,3666667;22,0166667;46,033333299999995;3,4369777999999997;0,43404;0,07618;0,1039065;0,077562;0,0900117;1574,0;1594,0;10,472883;12576,8357305;109,4;1,0;6,115;0,14400000000000002;0,05;0,475;0,067;0,02;0,098741;0,075;0,162;0,13;4615,0;0,002;0,513;0,223;0,1;0,698;0,006999999999999999;0,011000000000000001;0,071;0,008;0,019;0,475;0,002;0,002;0,003;0,8740000000000001;0,0002;0,289;0,098;0,7909999999999999;0,005;0,016;0,071;0,008;0,015;0,541;0,003;0,08199999999999999;3,6;60,0;0,9;13,5;0,15;2,7;22,1;4,3;52,0;0,9;10,3;0,09;2,6;19,9
967;Э90ХАФ;Р65;17,0;44,533333299999995;18,65;44,3666667;2,3260394;0,5247850000000001;0,101378;0,2226435;0,258882;0,0961199;1577,0;1589,0;11,339455099999999;12324,932975900001;118,2;1,0;6,242999999999999;0,063;0,05;0,578;0,034;0,02;0,105288;0,303;0,345;0,17300000000000001;3831,0;0,002;0,445;0,207;0,098;0,601;0,006999999999999999;0,012;0,071;0,006;0,021;0,324;0,001;0,002;0,003;0,846;0,0004;0,28600000000000003;0,1;0,7829999999999999;0,005;0,016;0,07200000000000001;0,008;0,018000000000000002;0,531;0,003;0,081;4,1;55,4;0,5;15,7;0,11;2,2;25,1;4,7;51,6;0,5;14,1;0,15;2,2;25,1
971;Э90ХАФ;Р65;26,0;48,5666667;17,2;48,4;2,0;0,44001999999999997;0,132436;0,18922650000000002;0,09852999999999999;0,09045410000000001;1572,0;1587,0;10,8348269;11044,1860465;110,9;1,0;5,9110000000000005;0,115;0,05;0,469;0,035;0,02;0,099175;0,071;0,29600000000000004;0,226;3166,0;0,001;0,488;0,17600000000000002;0,11;0,623;0,008;0,011000000000000001;0,07200000000000001;0,008;0,018000000000000002;0,45;0,001;0,002;0,003;0,8540000000000001;0,0001;0,289;0,111;0,792;0,006999999999999999;0,016;0,073;0,008;0,015;0,536;0,003;0,083;3,5;53,5;0,4;17,0;0,12;2,2;24,8;4,0;52,8;0,5;16,0;0,14;2,2;24,6
972;Э90ХАФ;Р65;31,0;44,6833333;18,033333300000002;44,5166667;2,3685694;0,43781499999999995;0,10723800000000001;0,1577665;0,072902;0,094468;1550,0;1591,0;9,9848739;12200,7393715;116,8;1,0;5,941;0,053;0,05;0,47200000000000003;0,037000000000000005;0,02;0,10290099999999999;0,045;0,247;0,183;3667,0;0,002;0,48700000000000004;0,203;0,09699999999999999;0,652;0,006999999999999999;0,01;0,065;0,009000000000000001;0,021;0,461;0,002;0,003;0,003;0,8640000000000001;0,0002;0,289;0,09699999999999999;0,785;0,005;0,013999999999999999;0,065;0,009000000000000001;0,016;0,525;0,003;0,083;3,8;55,6;0,6;13,4;0,12;2,5;22,1;4,9;58,1;0,9;6,8;0,14;2,3;25,7
973;Э90ХАФ;Р65;33,0;46,4;18,533333300000002;46,1;2,6610044;0,44413;0,107824;0,175859;0,095488;0,0923441;1559,0;1585,0;10,6648352;11619,0647482;114,6;1,0;6,47;0,049;0,05;0,479;0,038;0,02;0,101201;0,07200000000000001;0,275;0,184;3589,0;0,002;0,486;0,198;0,109;0,633;0,009000000000000001;0,011000000000000001;0,07200000000000001;0,009000000000000001;0,022000000000000002;0,45399999999999996;0,001;0,003;0,003;0,87;0,0003;0,29;0,10400000000000001;0,79;0,006999999999999999;0,016;0,067;0,01;0,016;0,5329999999999999;0,003;0,083;4,2;52,0;0,3;14,2;0,14;2,1;24,3;4,6;57,2;1,0;8,0;0,26;2,2;26,3
974;Э90ХАФ;Р65;42,0;44,716666700000005;22,35;44,5666667;3,6020682;0,43331000000000003;0,056255999999999994;0,12136199999999998;0,099972;0,0938199;1526,0;1586,0;8,8508982;13339,5973154;116,1;1,0;4,927;0,049;0,05;0,47700000000000004;0,046;0,03;0,102973;0,102;0,18899999999999997;0,096;4969,0;0,002;0,522;0,242;0,115;0,6829999999999999;0,006999999999999999;0,011000000000000001;0,096;0,011000000000000001;0,022000000000000002;0,451;0,002;0,003;0,003;0,86;0,0001;0,28800000000000003;0,114;0,7879999999999999;0,005;0,015;0,096;0,012;0,018000000000000002;0,531;0,003;0,083;4,0;57,2;1,3;17,3;0,26;2,6;21,8;4,8;58,2;0,5;11,7;0,09;2,6;22,7
975;Э90ХАФ;Р65;41,0;46,85;21,6333333;46,6833333;2,6548186;0,48349;0,10313599999999999;0,16136;0,101904;0,09177460000000001;1552,0;1581,0;11,4563636;11437,9044684;112,5;1,0;6,301;0,057;0,05;0,529;0,043;0,02;0,100369;0,08800000000000001;0,252;0,17600000000000002;4124,0;0,002;0,46;0,20199999999999999;0,111;0,644;0,008;0,011000000000000001;0,07;0,006999999999999999;0,021;0,447;0,001;0,002;0,003;0,87;0,0002;0,28800000000000003;0,11199999999999999;0,784;0,006999999999999999;0,015;0,07;0,009000000000000001;0,017;0,519;0,002;0,084;3,9;56,0;0,7;15,0;0,16;2,2;25,9;4,1;59,0;0,7;10,8;0,09;2,7;21,8
