Repository: comptech-winter-school/steel-alloying

# steel-alloying
Проект "Оптимизация процесса легирования стали" на Зимней Школе CompTech 2021

File: data_frames/evraz_data_prprocessed_Anvar.csv (part 9 of 45)
;МАРКА;ПРОФИЛЬ;t вып-обр;t обработка;t под током;t продувка;ПСН гр.;чист расход C;чист расход Cr;чист расход Mn;чист расход Si;чист расход V;температура первая;температура последняя;Ar (интенс.);эл. энергия (интенс.);произв жидкая сталь;произв количество обработок;расход газ Ar;сыпуч известь РП;сыпуч кокс пыль УСТК;сыпуч  кокс. мелочь КМ1;сыпуч  шпат плав.;ферспл CaC2;ферспл  FeV-80;ферспл  Mn5Si65Al0.5;ферспл SiMn18;ферспл  фх850А;эл. энергия;химсталь первый Al_1;химсталь первый C_1;химсталь первый Cr_1;химсталь первый Cu_1;химсталь первый Mn_1;химсталь первый Mo_1;химсталь первый N_1;химсталь первый Ni_1;химсталь первый P_1;химсталь первый S_1;химсталь первый Si_1;химсталь первый Ti_1;химсталь первый V_1;химсталь последний Al;химсталь последний C;химсталь последний Ca;химсталь последний Cr;химсталь последний Cu;химсталь последний Mn;химсталь последний Mo;химсталь последний N;химсталь последний Ni;химсталь последний P;химсталь последний S;химсталь последний Si;химсталь последний Ti;химсталь последний V;химшлак первый Al2O3_1;химшлак первый CaO_1;химшлак первый FeO_1;химшлак первый MgO_1;химшлак первый MnO_1;химшлак первый R_1;химшлак первый SiO2_1;химшлак последний Al2O3;химшлак последний CaO;химшлак последний FeO;химшлак последний MgO;химшлак последний MnO;химшлак последний R;химшлак последний SiO2
978;Э76ХФ;Р65;46,0;44,033333299999995;30,3333333;44,033333299999995;4,0942408;0,414145;0,128334;0,145834;0,124972;0,0386281;1536,0;1637,0;8,5115064;13201,3186813;111,1;1,0;12,493;0,191;0,12;0,379;0,039;0,02;0,048394;0,13;0,22699999999999998;0,21899999999999997;6674,0;0,003;0,444;0,312;0,114;0,664;0,006;0,011000000000000001;0,071;0,008;0,023;0,467;0,002;0,003;0,003;0,765;0,0002;0,42;0,115;0,7959999999999999;0,005;0,013000000000000001;0,071;0,009000000000000001;0,018000000000000002;0,5670000000000001;0,003;0,037000000000000005;4,8;49,1;0,6;10,5;0,2;2,3;21,3;5,1;58,9;0,9;5,4;0,12;2,2;26,7
979;Э76ХФ;Р65;42,0;51,55;24,716666699999998;51,55;2,2327678;0,46496000000000004;0,150016;0,2067955;0,17243;0,040072;1579,0;1595,0;12,247612599999998;11554,9561699;115,9;1,0;19,95;0,28800000000000003;0,05;0,496;0,027999999999999997;0,02;0,050203;0,177;0,322;0,256;4760,0;0,002;0,396;0,292;0,10099999999999999;0,604;0,009000000000000001;0,011000000000000001;0,07400000000000001;0,006999999999999999;0,02;0,40299999999999997;0,001;0,002;0,003;0,764;0,0002;0,41200000000000003;0,10400000000000001;0,787;0,008;0,012;0,075;0,009000000000000001;0,011000000000000001;0,5379999999999999;0,002;0,037000000000000005;4,6;48,3;0,6;18,5;0,47;1,9;25,0;4,5;56,9;0,3;13,1;0,16;2,2;26,4
980;Э76ХФ;Р65;51,0;51,35;24,9;51,35;3,617279;0,44065;0,15822;0,168205;0,136364;0,039898800000000005;1550,0;1589,0;9,2797139;13308,4337349;115,0;1,0;15,857999999999999;0,08;0,05;0,466;0,049;0,02;0,049986;0,138;0,262;0,27;5523,0;0,002;0,428;0,29100000000000004;0,111;0,638;0,006999999999999999;0,011000000000000001;0,068;0,006999999999999999;0,022000000000000002;0,45399999999999996;0,001;0,002;0,003;0,762;0,0007;0,41700000000000004;0,111;0,785;0,006;0,013000000000000001;0,068;0,008;0,015;0,565;0,003;0,037000000000000005;4,8;56,3;0,2;15,2;0,17;2,2;25,9;4,9;59,2;0,9;6,1;0,16;2,3;26,3
981;Э76ХФ;Р65;58,0;52,533333299999995;20,65;52,533333299999995;2,0;0,409265;0,12481800000000001;0,096709;0,106188;0,0386281;1575,0;1587,0;7,302791900000001;12302,179176799998;110,0;1,0;12,788;0,107;0,05;0,436;0,048;0,02;0,048394;0,122;0,15;0,213;4234,0;0,002;0,433;0,312;0,10400000000000001;0,6970000000000001;0,006999999999999999;0,01;0,073;0,009000000000000001;0,02;0,475;0,002;0,002;0,004;0,759;0,0003;0,415;0,102;0,782;0,006999999999999999;0,011000000000000001;0,07200000000000001;0,01;0,013000000000000001;0,569;0,003;0,037000000000000005;4,4;44,2;2,1;11,3;0,25;2,3;19,6;4,8;56,8;0,8;12,0;0,12;2,2;25,8
982;Э76ХФ;Р65;65,0;46,2333333;22,8666667;46,2333333;2,0;0,427845;0,14005399999999998;0,12808350000000002;0,12593;0,0403027;1550,0;1585,0;8,088969;12943,731778399999;113,6;1,0;12,466;0,133;0,05;0,455;0,07200000000000001;0,02;0,050492;0,139;0,19899999999999998;0,239;4933,0;0,002;0,44799999999999995;0,306;0,113;0,6729999999999999;0,006;0,01;0,071;0,008;0,021;0,46799999999999997;0,002;0,002;0,003;0,763;0,0002;0,41700000000000004;0,11;0,784;0,005;0,012;0,07;0,009000000000000001;0,015;0,56;0,003;0,037000000000000005;5,0;52,7;0,9;14,4;0,25;2,1;24,6;4,8;56,4;1,0;7,9;0,2;2,2;25,9
983;Э76ХФ;Р65;69,0;41,033333299999995;23,716666699999998;41,033333299999995;2,3511777;0,47626999999999997;0,144156;0,12952850000000002;0,138054;0,0402157;1536,0;1576,0;10,015515800000001;13458,8896697;116,1;1,0;13,699000000000002;0,162;0,05;0,514;0,07400000000000001;0,02;0,050383;0,157;0,201;0,24600000000000002;5320,0;0,002;0,423;0,304;0,115;0,674;0,006999999999999999;0,009000000000000001;0,081;0,01;0,022000000000000002;0,44799999999999995;0,002;0,002;0,003;0,764;0,0001;0,41700000000000004;0,114;0,787;0,006;0,011000000000000001;0,081;0,011000000000000001;0,015;0,573;0,003;0,037000000000000005;4,7;54,3;0,3;13,3;0,19;2,1;25,8;5,2;48,7;1,0;8,3;0,06;2,4;20,3
984;Э76ХФ;Р65;63,0;41,3333333;16,1666667;41,3333333;2,3034482999999994;0,48473999999999995;0,155876;0,16532349999999998;0,200054;0,0401582;1592,0;1578,0;11,4162097;12399,587628899999;114,6;1,0;15,729000000000001;0,318;0,05;0,521;0,048;0,02;0,050311;0,237;0,256;0,266;3341,0;0,002;0,396;0,295;0,109;0,6409999999999999;0,006;0,01;0,08;0,009000000000000001;0,022000000000000002;0,395;0,001;0,002;0,003;0,769;0,0005;0,41700000000000004;0,107;0,785;0,005;0,011000000000000001;0,08;0,01;0,015;0,5670000000000001;0,003;0,036000000000000004;5,2;50,9;1,0;14,2;0,32;2,0;25,9;4,6;56,2;0,3;14,2;0,18;2,1;26,2
985;Э76ХФ;Р65;62,0;42,1833333;22,0;42,1833333;2,0;0,45568000000000003;0,14532799999999998;0,13908299999999998;0,13611600000000001;0,040591699999999994;1547,0;1580,0;7,2696958;12842,727272700002;116,6;1,0;10,222000000000001;0,08;0,05;0,488;0,083;0,02;0,050854;0,15;0,21600000000000003;0,248;4709,0;0,002;0,426;0,304;0,11;0,669;0,006999999999999999;0,009000000000000001;0,071;0,009000000000000001;0,023;0,451;0,001;0,002;0,003;0,7759999999999999;0,0002;0,429;0,11199999999999999;0,7809999999999999;0,008;0,012;0,076;0,01;0,018000000000000002;0,5770000000000001;0,003;0,038;4,6;51,3;1,9;24,3;0,5;2,1;23,9;5,4;49,5;1,0;23,4;0,11;2,0;24,2
986;Э76ХФ;Р65;35,0;47,7;22,95;47,7;3,1483932;0,5492199999999999;0,157048;0,227152;0,195544;0,041053;1557,0;1576,0;10,9329366;13372,549019600001;118,6;1,0;17,352999999999998;0,304;0,05;0,598;0,09300000000000001;0,02;0,051432000000000005;0,204;0,353;0,268;5115,0;0,002;0,349;0,295;0,11;0,583;0,006999999999999999;0,009000000000000001;0,066;0,006999999999999999;0,036000000000000004;0,396;0,001;0,002;0,003;0,7659999999999999;0,0002;0,413;0,109;0,7809999999999999;0,006;0,011000000000000001;0,066;0,008;0,018000000000000002;0,564;0,003;0,037000000000000005;4,5;48,3;0,9;15,5;0,72;2,0;24,6;4,7;51,1;0,6;12,0;0,15;2,1;24,7
987;Э76ХФ;Р65;40,0;41,05;22,7;41,033333299999995;2,0;0,426091;0,145478;0,1751335;0,114102;0,039349699999999994;1535,0;1576,0;8,771892800000002;13620,264317200003;114,3;1,0;11,998;0,159;0,05;0,45;0,073;0,02;0,049298;0,10099999999999999;0,273;0,254;5153,0;0,002;0,449;0,299;0,11;0,632;0,006999999999999999;0,009000000000000001;0,066;0,008;0,026000000000000002;0,461;0,002;0,003;0,003;0,764;0,0002;0,415;0,109;0,7829999999999999;0,005;0,011000000000000001;0,066;0,009000000000000001;0,019;0,563;0,003;0,037000000000000005;5,4;54,4;0,3;15,3;0,23;2,1;25,4;4,8;57,7;0,9;11,5;0,11;2,3;25,6
988;Э76ХФ;Р65;37,0;44,3333333;20,7333333;44,3333333;2,0;0,400606;0,145512;0,111123;0,125756;0,040447199999999996;1554,0;1577,0;7,5809774;13019,6141479;117,0;1,0;11,203;0,145;0,05;0,42100000000000004;0,075;0,02;0,050673;0,146;0,172;0,258;4499,0;0,002;0,46799999999999997;0,3;0,106;0,691;0,006;0,008;0,07;0,01;0,023;0,457;0,002;0,002;0,003;0,779;0,0002;0,41700000000000004;0,106;0,7859999999999999;0,006;0,01;0,07;0,01;0,015;0,5660000000000001;0,003;0,036000000000000004;4,8;57,7;0,3;12,8;0,16;2,3;25,4;6,7;57,7;1,0;9,9;0,08;2,6;22,0
989;Э76ХФ;Р65;41,0;41,3666667;17,9833333;41,3666667;2,0;0,406516;0,15679200000000001;0,169154;0,09616799999999999;0,039609899999999997;1555,0;1578,0;8,374858999999999;13002,0389249;113,8;1,0;11,548;0,052000000000000005;0,05;0,424;0,035;0,02;0,049624;0,076;0,264;0,278;3897,0;0,002;0,455;0,28600000000000003;0,107;0,637;0,006;0,009000000000000001;0,066;0,008;0,02;0,47700000000000004;0,002;0,003;0,003;0,763;0,0002;0,41600000000000004;0,106;0,7859999999999999;0,006;0,01;0,066;0,008;0,015;0,574;0,004;0,037000000000000005;5,1;58,7;0,2;11,2;0,12;2,3;25,5;5,5;50,3;0,7;5,9;0,06;2,6;19,6
990;Э76ХФ;Р65;34,0;44,8333333;20,1666667;44,8333333;2,0;0,492936;0,179352;0,237952;0,151624;0,040686599999999996;1564,0;1578,0;7,113011200000001;12954,049586799998;117,2;1,0;10,63;0,133;0,05;0,524;0,034;0,02;0,050998;0,132;0,371;0,318;4354,0;0,001;0,396;0,272;0,107;0,579;0,005;0,009000000000000001;0,065;0,006999999999999999;0,022000000000000002;0,42;0,001;0,002;0,003;0,762;0,0001;0,415;0,106;0,7859999999999999;0,004;0,011000000000000001;0,064;0,008;0,016;0,5660000000000001;0,003;0,036000000000000004;5,2;52,0;0,6;16,5;0,21;2,1;24,7;5,7;53,8;0,7;14,2;0,08;2,2;24,4
991;Э76ХФ;Р65;38,0;45,5166667;23,4333333;45,5166667;2,0;0,401938;0,146076;0,1247125;0,09888999999999999;0,0401603;1532,0;1579,0;10,3979495;13363,0156472;115,8;1,0;15,776;0,079;0,05;0,42200000000000004;0,07400000000000001;0,02;0,050383;0,099;0,19399999999999998;0,259;5219,0;0,002;0,473;0,3;0,11199999999999999;0,6779999999999999;0,006;0,009000000000000001;0,059000000000000004;0,01;0,022000000000000002;0,47200000000000003;0,002;0,003;0,003;0,767;0,0001;0,418;0,11;0,785;0,005;0,01;0,059000000000000004;0,01;0,013999999999999999;0,563;0,004;0,037000000000000005;4,8;50,9;0,4;11,8;0,11;2,6;19,7;6,7;58,7;0,8;8,3;0,07;2,7;22,1
992;Э76ХФ;Р65;41,0;41,716666700000005;20,0;41,716666700000005;2,0;0,439796;0,168072;0,1453375;0,11890999999999999;0,0402759;1559,0;1579,0;9,206392300000001;12822,0;115,4;1,0;12,802;0,053;0,05;0,46399999999999997;0,057999999999999996;0,02;0,050527999999999997;0,121;0,226;0,298;4274,0;0,002;0,43700000000000006;0,28;0,095;0,662;0,005;0,009000000000000001;0,061;0,008;0,018000000000000002;0,45899999999999996;0,002;0,002;0,003;0,757;0,0002;0,415;0,09300000000000001;0,79;0,004;0,011000000000000001;0,061;0,008;0,013000000000000001;0,565;0,003;0,037000000000000005;4,6;50,2;0,5;11,5;0,16;2,5;20,3;4,8;58,8;0,7;9,7;0,08;2,2;26,2
993;Э76ХФ;Р65;44,0;45,7;20,05;45,7;2,6275407000000004;0,457484;0,178788;0,22085900000000003;0,156028;0,040535699999999994;1551,0;1576,0;8,913716800000001;13313,7157107;116,4;1,0;13,43;0,062;0,05;0,48100000000000004;0,043;0,02;0,050854;0,146;0,344;0,317;4449,0;0,002;0,41600000000000004;0,27399999999999997;0,10300000000000001;0,595;0,006;0,011000000000000001;0,063;0,006;0,02;0,44;0,002;0,002;0,003;0,7609999999999999;0,0002;0,42;0,10400000000000001;0,789;0,005;0,01;0,065;0,008;0,015;0,5720000000000001;0,003;0,037000000000000005;5,4;52,6;0,4;13,0;0,15;2,2;24,4;4,8;47,0;0,5;11,5;0,13;2,2;21,3
995;Э76ХФ;Р65;27,0;48,033333299999995;24,3666667;48,033333299999995;2,9321377;0,421872;0,124644;0,16251600000000002;0,12039200000000001;0,03955530000000001;1571,0;1626,0;7,0844552;14217,783857700002;113,1;1,0;11,343;0,128;0,05;0,449;0,032;0,02;0,049624;0,11599999999999999;0,253;0,221;5774,0;0,002;0,446;0,314;0,08900000000000001;0,652;0,006;0,011000000000000001;0,061;0,006999999999999999;0,017;0,47700000000000004;0,002;0,002;0,003;0,764;0,0002;0,41600000000000004;0,091;0,792;0,005;0,011000000000000001;0,061;0,009000000000000001;0,013999999999999999;0,564;0,003;0,037000000000000005;5,3;56,1;0,4;10,5;0,07;2,4;23,2;4,9;52,2;0,8;6,2;0,13;2,3;22,5
996;Э76ХФ;Р65;28,0;47,7;18,8333333;47,7;2,4425329;0,369202;0,009023999999999999;0,10408599999999998;0,122512;0,039872500000000005;1578,0;1604,0;9,280577099999999;12545,840708;113,9;1,0;14,652999999999999;0,053;0,05;0,40700000000000003;0,036000000000000004;0,02;0,050022000000000004;0,14400000000000002;0,161;0,016;3938,0;0,002;0,486;0,409;0,10400000000000001;0,693;0,008;0,009000000000000001;0,09;0,01;0,02;0,475;0,002;0,002;0,003;0,7559999999999999;0,0002;0,41200000000000003;0,10300000000000001;0,779;0,006999999999999999;0,011000000000000001;0,09;0,01;0,016;0,56;0,002;0,036000000000000004;5,3;56,5;0,6;15,7;0,12;2,4;23,8;5,3;54,8;0,2;11,1;0,1;2,5;22,2
997;Э76ХФ;Р65;35,0;51,216666700000005;22,3833333;51,216666700000005;3,3407407;0,41057;0,1269;0,17918;0,1302;0,04044880000000001;1560,0;1598,0;6,3402547;13609,2330603;114,9;1,0;10,789000000000001;0,052000000000000005;0,05;0,434;0,048;0,02;0,050745;0,124;0,27899999999999997;0,225;5077,0;0,002;0,47700000000000004;0,315;0,111;0,635;0,008;0,01;0,07200000000000001;0,008;0,02;0,461;0,002;0,002;0,004;0,769;0,0002;0,419;0,109;0,7859999999999999;0,006999999999999999;0,012;0,07200000000000001;0,008;0,016;0,57;0,003;0,037000000000000005;5,3;57,1;0,5;10,8;0,09;2,3;25,3;4,7;56,8;0,8;11,3;0,18;2,2;26,0
998;Э76ХФ;Р65;15,0;49,05;23,1833333;49,05;3,474646;0,437154;0,105468;0,19653900000000002;0,14410799999999999;0,038257599999999996;1559,0;1587,0;10,175629800000001;13877,2106398;110,4;1,0;16,493;0,172;0,131;0,4;0,084;0,02;0,047996;0,138;0,306;0,187;5362,0;0,001;0,42200000000000004;0,33;0,099;0,605;0,008;0,01;0,069;0,006;0,033;0,44799999999999995;0,001;0,002;0,003;0,78;0,0003;0,41600000000000004;0,098;0,7809999999999999;0,006999999999999999;0,012;0,069;0,006999999999999999;0,017;0,5660000000000001;0,003;0,036000000000000004;4,7;50,2;1,1;12,6;0,15;2,2;23,0;5,6;56,4;0,4;10,6;0,1;2,5;22,9
1000;Э76ХФ;Р65;21,0;41,7;18,8666667;41,7;2,3258786;0,47026660000000003;0,148332;0,1820565;0,109498;0,039970900000000004;1563,0;1585,0;4,3025293;13178,7985866;113,7;1,0;5,812;0,128;0,05;0,455;0,062;0,02;0,050094;0,091;0,28400000000000003;0,263;4144,0;0,002;0,39;0,295;0,102;0,631;0,006999999999999999;0,011000000000000001;0,077;0,006999999999999999;0,021;0,473;0,002;0,002;0,003;0,7759999999999999;0,0002;0,42100000000000004;0,106;0,7859999999999999;0,008;0,012;0,083;0,008;0,018000000000000002;0,5720000000000001;0,003;0,038;4,8;55,3;0,5;10,3;0,06;2,4;23,1;5,1;56,1;0,7;6,2;0,07;2,1;26,8
1001;Э76ХФ;Р65;20,0;44,533333299999995;18,1333333;44,533333299999995;3,2400648999999997;0,43208199999999997;0,14156400000000002;0,176905;0,10482000000000001;0,0399676;1583,0;1589,0;11,673913;13473,5294118;110,5;1,0;17,005;0,22399999999999998;0,05;0,45799999999999996;0,084;0,02;0,050022000000000004;0,086;0,276;0,251;4072,0;0,002;0,426;0,294;0,121;0,626;0,006999999999999999;0,011000000000000001;0,076;0,008;0,031;0,469;0,001;0,002;0,003;0,754;0,0004;0,41700000000000004;0,11800000000000001;0,79;0,006;0,013000000000000001;0,07200000000000001;0,008;0,017;0,56;0,003;0,038;4,0;53,4;0,2;12,6;0,12;2,3;23,4;4,9;55,1;0,4;6,1;0,07;2,2;24,9
1002;Э76ХФ;Р65;16,0;41,7;17,6333333;41,7;3,0;0,44313800000000003;0,12351600000000001;0,14877449999999998;0,136794;0,0409208;1581,0;1584,0;11,211077699999999;13321,361058600001;114,5;1,0;15,517999999999999;0,126;0,05;0,47600000000000003;0,037000000000000005;0,02;0,051215;0,147;0,231;0,21899999999999997;3915,0;0,002;0,43;0,316;0,10400000000000001;0,6579999999999999;0,005;0,01;0,062;0,009000000000000001;0,022000000000000002;0,449;0,001;0,002;0,003;0,7659999999999999;0,0003;0,418;0,10400000000000001;0,787;0,004;0,012;0,062;0,01;0,016;0,555;0,003;0,037000000000000005;5,1;55,3;0,4;11,4;0,1;2,5;22,6;5,4;54,9;0,7;9,6;0,18;2,3;23,8
1003;Э76ХФ;Р65;14,0;40,1666667;20,1333333;40,1666667;3,3572111000000002;0,379822;0,113364;0,1387405;0,058466;0,0393603;1557,0;1586,0;9,847717800000002;13765,231788100002;110,4;1,0;13,185;0,127;0,05;0,4;0,037000000000000005;0,02;0,049262;0,031;0,217;0,201;4619,0;0,002;0,46799999999999997;0,314;0,094;0,6629999999999999;0,006999999999999999;0,011000000000000001;0,063;0,006;0,018000000000000002;0,516;0,002;0,002;0,003;0,769;0,0008;0,41100000000000003;0,094;0,7879999999999999;0,006;0,013999999999999999;0,063;0,006999999999999999;0,015;0,556;0,003;0,038;4,5;56,2;0,4;10,0;0,08;2,7;21,1;5,4;56,5;0,7;8,7;0,18;2,3;25,1
1004;Э76ХФ;Р65;11,0;41,85;19,15;41,85;2,99082745;0,436258;0,15453599999999998;0,1729995;0,142174;0,040545300000000006;1577,0;1586,0;11,6136201;13754,569190600001;113,8;1,0;16,201;0,18100000000000002;0,05;0,461;0,039;0,02;0,050745;0,145;0,26899999999999996;0,27399999999999997;4390,0;0,002;0,436;0,29;0,10400000000000001;0,636;0,008;0,012;0,075;0,006;0,021;0,455;0,001;0,002;0,004;0,755;0,0003;0,418;0,10300000000000001;0,787;0,006999999999999999;0,013000000000000001;0,075;0,006999999999999999;0,013999999999999999;0,563;0,003;0,037000000000000005;5,4;55,0;0,5;10,0;0,1;2,4;22,9;4,9;56,1;0,8;9,9;0,2;2,2;25,1
1005;Э76ХФ;Р65;7,0;40,55;17,533333300000002;40,55;2,99082745;0,399048;0,120696;0,15078350000000001;0,143862;0,0406323;1579,0;1582,0;7,7334154999999996;13280,988593200002;114,2;1,0;10,453;0,122;0,05;0,42200000000000004;0,028999999999999998;0,02;0,050854;0,157;0,23399999999999999;0,214;3881,0;0,003;0,465;0,318;0,099;0,664;0,008;0,011000000000000001;0,077;0,008;0,019;0,457;0,002;0,002;0,003;0,742;0,0002;0,418;0,099;0,797;0,006999999999999999;0,012;0,078;0,009000000000000001;0,015;0,573;0,003;0,037000000000000005;4,9;60,5;1,1;7,8;0,09;2,8;21,6;5,0;56,8;0,7;8,9;0,17;2,2;25,7
1006;Э76ХФ;Р65;6,0;41,2;16,85;41,2;2,99082745;0,397374;0,133668;0,139958;0,098536;0,038927300000000005;1584,0;1585,0;11,1480583;12669,4362018;110,2;1,0;15,31;0,129;0,05;0,418;0,034;0,02;0,04872;0,092;0,218;0,237;3558,0;0,002;0,455;0,301;0,11800000000000001;0,6709999999999999;0,008;0,012;0,09;0,006999999999999999;0,02;0,49200000000000005;0,002;0,002;0,003;0,762;0,0004;0,41700000000000004;0,11900000000000001;0,804;0,006999999999999999;0,013999999999999999;0,09;0,008;0,018000000000000002;0,575;0,003;0,037000000000000005;4,2;60,2;0,8;9,8;0,09;3,0;20,2;5,7;58,4;0,5;11,3;0,1;2,5;23,0
1007;Э76ХФ;Р65;4,0;41,9;15,6;41,9;2,99082745;0,45160659999999997;0,142692;0,18297950000000002;0,129294;0,040400599999999995;1599,0;1580,0;10,702625300000001;13111,5384615;114,4;1,0;14,948;0,129;0,05;0,455;0,040999999999999995;0,02;0,050564;0,121;0,285;0,253;3409,0;0,002;0,42700000000000005;0,3;0,10099999999999999;0,634;0,006;0,009000000000000001;0,075;0,006999999999999999;0,021;0,45899999999999996;0,002;0,002;0,003;0,767;0,0003;0,41600000000000004;0,099;0,794;0,005;0,013000000000000001;0,07400000000000001;0,008;0,016;0,569;0,003;0,037000000000000005;6,5;57,2;0,4;10,9;0,1;2,7;21,6;6,1;57,6;0,8;6,1;0,16;2,3;25,4
1008;Э76ХФ;Р65;6,0;40,7;22,5666667;40,7;3,9254167;0,3057228;0,10659600000000001;0,05305700000000001;0,065444;0,0384647;1542,0;1587,0;9,1135135;13525,258493399999;110,0;1,0;12,364;0,128;0,05;0,265;0,06;0,02;0,048141;0,078;0,08199999999999999;0,18899999999999997;5087,0;0,002;0,523;0,32299999999999995;0,085;0,735;0,006;0,011000000000000001;0,065;0,008;0,019;0,502;0,002;0,003;0,003;0,7559999999999999;0,0010400000000000001;0,41600000000000004;0,086;0,7959999999999999;0,005;0,012;0,065;0,009000000000000001;0,016;0,5529999999999999;0,004;0,038;5,3;60,7;0,6;7,9;0,09;2,8;22,1;4,9;57,0;0,6;9,2;0,17;2,2;25,6
1009;Э76ХФ;Р65;4,0;44,6833333;21,9833333;44,6833333;3,0;0,41536359999999994;0,151152;0,15168900000000002;0,118708;0,0409495;1570,0;1584,0;10,9161507;12767,8544352;114,4;1,0;16,259;0,124;0,05;0,389;0,044000000000000004;0,02;0,051251;0,11800000000000001;0,23600000000000002;0,268;4678,0;0,002;0,441;0,293;0,09;0,6579999999999999;0,005;0,011000000000000001;0,078;0,006;0,019;0,475;0,002;0,002;0,003;0,767;0,0003;0,41700000000000004;0,091;0,7859999999999999;0,005;0,012;0,078;0,006999999999999999;0,013999999999999999;0,5670000000000001;0,003;0,038;6,3;57,9;0,6;12,8;0,1;2,7;21,5;5,8;56,4;0,4;7,8;0,09;2,5;22,4
1010;Э76ХФ;Р65;6,0;44,716666700000005;18,3333333;43,5666667;3,0;0,3897044;0,093624;0,0428665;0,107578;0,040516500000000004;1578,0;1584,0;9,1991519;12907,6363636;114,8;1,0;13,257;0,134;0,05;0,41200000000000003;0,05;0,02;0,050709;0,147;0,065;0,166;3944,0;0,002;0,48;0,342;0,09300000000000001;0,754;0,006;0,01;0,065;0,01;0,018000000000000002;0,478;0,002;0,003;0,003;0,752;0,0003;0,415;0,09;0,787;0,005;0,01;0,065;0,01;0,015;0,5660000000000001;0,003;0,037000000000000005;4,3;52,5;1,0;19,8;0,14;2,3;23,0;4,5;54,9;1,0;15,3;0,1;2,2;24,8
1011;Э76ХФ;Р65;5,0;42,1833333;14,0;42,1833333;2,99082745;0,316934;0,094188;0,030764999999999997;0,0619;0,0388977;1600,0;1589,0;13,5924633;12745,714285700002;109,9;1,0;19,037;0,136;0,05;0,33;0,099;0,02;0,048683;0,08199999999999999;0,047;0,16699999999999998;2974,0;0,003;0,515;0,33899999999999997;0,099;0,76;0,006;0,009000000000000001;0,07200000000000001;0,011000000000000001;0,018000000000000002;0,514;0,002;0,003;0,004;0,762;0,0005;0,41600000000000004;0,09699999999999999;0,782;0,005;0,009000000000000001;0,07200000000000001;0,011000000000000001;0,013000000000000001;0,551;0,003;0,037000000000000005;4,7;59,4;0,5;14,0;0,09;2,7;21,6;4,9;57,1;0,5;8,2;0,1;2,2;26,0
1012;Э76ХФ;Р65;6,0;42,033333299999995;20,05;42,033333299999995;2,99082745;0,455662;0,14156400000000002;0,154298;0,12333599999999999;0,041238800000000006;1579,0;1584,0;9,6007238;13376,5586035;114,9;1,0;13,265;0,122;0,05;0,488;0,048;0,02;0,051613;0,124;0,24;0,251;4470,0;0,002;0,42700000000000005;0,29600000000000004;0,10099999999999999;0,647;0,006999999999999999;0,01;0,07;0,006999999999999999;0,019;0,45899999999999996;0,002;0,002;0,003;0,765;0,0002;0,41100000000000003;0,10099999999999999;0,782;0,006;0,012;0,07;0,006999999999999999;0,015;0,5539999999999999;0,003;0,037000000000000005;6,3;58,8;0,8;8,1;0,12;2,8;21,3;5,1;59,6;0,8;6,3;0,13;2,3;25,9
1013;Э76ХФ;Р65;8,0;41,533333299999995;19,9;41,533333299999995;2,99082745;0,39720320000000003;0,134796;0,127779;0,091268;0,039505;1563,0;1591,0;10,8766268;13332,663316600001;111,2;1,0;14,904000000000002;0,129;0,05;0,41100000000000003;0,037000000000000005;0,02;0,049443;0,086;0,19899999999999998;0,239;4422,0;0,002;0,46299999999999997;0,299;0,09300000000000001;0,672;0,005;0,011000000000000001;0,067;0,008;0,019;0,484;0,002;0,002;0,003;0,762;0,0002;0,414;0,094;0,789;0,004;0,011000000000000001;0,068;0,008;0,016;0,56;0,003;0,037000000000000005;4,9;57,1;0,5;7,3;0,11;2,7;21,1;4,6;57,2;0,8;10,3;0,21;2,2;25,9
1015;Э76ХФ;Р65;6,0;47,7;22,7;47,7;3,3492062999999996;0,339456;0,125772;0,060815999999999995;0,11839200000000001;0,037799900000000004;1594,0;1630,0;6,960969599999999;13852,8634361;110,7;1,0;11,008;0,145;0,05;0,35100000000000003;0,035;0,02;0,047309;0,156;0,09300000000000001;0,223;5241,0;0,002;0,517;0,308;0,087;0,74;0,005;0,012;0,059000000000000004;0,012;0,018000000000000002;0,46799999999999997;0,002;0,003;0,003;0,7709999999999999;0,0003;0,415;0,086;0,7979999999999999;0,004;0,012;0,059000000000000004;0,013000000000000001;0,013000000000000001;0,56;0,003;0,037000000000000005;4,7;58,3;0,5;14,9;0,1;2,6;22,1;5,2;59,3;0,5;12,9;0,1;2,7;22,3
1016;Э76ХФ;Р65;12,0;49,033333299999995;19,0666667;49,033333299999995;2,4672931;0,436172;0,104904;0,16781;0,13488;0,038089099999999994;1582,0;1600,0;8,9249483;13087,7622378;111,9;1,0;14,389000000000001;0,10099999999999999;0,05;0,47;0,037000000000000005;0,02;0,047671;0,136;0,261;0,18600000000000003;4159,0;0,002;0,445;0,326;0,096;0,642;0,006;0,012;0,07200000000000001;0,008;0,02;0,45299999999999996;0,001;0,003;0,003;0,778;0,0002;0,41200000000000003;0,09699999999999999;0,7859999999999999;0,005;0,013000000000000001;0,071;0,009000000000000001;0,015;0,5660000000000001;0,003;0,036000000000000004;3,8;54,4;1,4;14,5;0,13;2,2;24,7;4,1;56,9;0,5;8,8;0,1;2,2;25,8
1017;Э76ХФ;Р65;15,0;48,0166667;23,1833333;48,0166667;3,4702602;0,41866000000000003;0,14664000000000002;0,24289299999999997;0,185556;0,039794199999999995;1550,0;1604,0;12,532722099999999;14363,767074000001;115,0;1,0;19,746;0,297;0,05;0,43799999999999994;0,033;0,02;0,049805;0,182;0,37799999999999995;0,26;5550,0;0,001;0,46299999999999997;0,29600000000000004;0,11199999999999999;0,581;0,006999999999999999;0,011000000000000001;0,08;0,005;0,034;0,409;0,002;0,002;0,003;0,7759999999999999;0,0003;0,41700000000000004;0,11199999999999999;0,794;0,006;0,013000000000000001;0,08;0,006;0,016;0,556;0,003;0,037000000000000005;5,1;51,0;1,2;12,8;0,19;2,0;25,5;4,4;58,0;0,6;9,3;0,13;2,2;26,6
1018;Э76ХФ;Р65;17,0;49,533333299999995;23,6833333;49,533333299999995;3,3360068;0,38407800000000003;0,131976;0,21547800000000003;0,179296;0,038580500000000004;1542,0;1596,0;10,732157699999998;13888,247712900002;111,2;1,0;17,243;0,192;0,05;0,39899999999999997;0,036000000000000004;0,02;0,048286;0,184;0,335;0,23399999999999999;5482,0;0,001;0,474;0,303;0,11699999999999999;0,596;0,006999999999999999;0,012;0,068;0,006999999999999999;0,028999999999999998;0,418;0,002;0,002;0,003;0,778;0,0003;0,41700000000000004;0,11900000000000001;0,7929999999999999;0,006;0,012;0,069;0,008;0,022000000000000002;0,562;0,003;0,037000000000000005;4,0;51,0;0,6;13,5;0,26;1,9;27,0;4,1;57,1;0,6;9,5;0,14;2,2;26,5
1019;Э76ХФ;Р65;26,0;47,2;22,3833333;47,2;2,6055528999999997;0,38111;0,12972;0,1825695;0,144814;0,038638;1547,0;1583,0;6,4940796999999995;13191,0647803;114,1;1,0;10,055;0,040999999999999995;0,05;0,397;0,035;0,02;0,048358;0,145;0,284;0,23;4921,0;0,002;0,49;0,311;0,111;0,632;0,006;0,011000000000000001;0,07;0,008;0,024;0,444;0,002;0,003;0,003;0,779;0,0003;0,41600000000000004;0,109;0,7879999999999999;0,006;0,013000000000000001;0,07;0,009000000000000001;0,019;0,5710000000000001;0,003;0,037000000000000005;4,4;55,4;0,8;12,3;0,09;2,2;25,3;4,1;58,3;0,6;7,5;0,08;2,1;27,2
1023;Э76ХФ;Р65;27,0;46,7;25,3166667;46,7;3,5098038999999996;0,357108;0,10095599999999999;0,170324;0,132968;0,037849;1505,0;1572,0;9,5506111;13802,764977;111,2;1,0;14,761;0,040999999999999995;0,05;0,373;0,047;0,02;0,047418;0,132;0,265;0,179;5824,0;0,002;0,48;0,332;0,11800000000000001;0,636;0,008;0,011000000000000001;0,07200000000000001;0,006999999999999999;0,024;0,449;0,002;0,003;0,003;0,7709999999999999;0,0001;0,41700000000000004;0,11699999999999999;0,784;0,006999999999999999;0,012;0,07200000000000001;0,008;0,02;0,5579999999999999;0,003;0,036000000000000004;4,1;51,3;0,4;7,7;0,13;2,4;21,7;4,4;52,6;0,6;7,8;0,12;2,4;22,1
1024;Э76ХФ;Р65;27,0;45,716666700000005;19,15;45,716666700000005;2,3472222;0,382336;0,10321199999999998;0,1896635;0,151982;0,0394654;1545,0;1584,0;7,8577304;13560,3133159;116,0;1,0;11,887;0,043;0,05;0,40299999999999997;0,039;0,02;0,049443;0,153;0,295;0,183;4328,0;0,001;0,47100000000000003;0,33299999999999996;0,113;0,621;0,013000000000000001;0,01;0,073;0,008;0,023;0,42700000000000005;0,002;0,003;0,003;0,7829999999999999;0,0004;0,41700000000000004;0,11199999999999999;0,7879999999999999;0,012;0,012;0,07200000000000001;0,009000000000000001;0,02;0,5720000000000001;0,003;0,036000000000000004;4,4;54,9;0,4;12,5;0,11;2,2;25,2;4,0;57,6;0,5;8,5;0,12;2,1;27,5
1026;Э76ХФ;Р65;11,0;44,05;14,383333300000002;44,05;2,0;0,366678;0,07839600000000001;0,141166;0,137952;0,039119;1582,0;1586,0;11,888989800000001;12806,4889919;115,3;1,0;17,457;0,052000000000000005;0,05;0,39;0,067;0,02;0,049009;0,15200000000000002;0,21899999999999997;0,139;3070,0;0,002;0,49200000000000005;0,354;0,099;0,667;0,009000000000000001;0,01;0,077;0,009000000000000001;0,025;0,45899999999999996;0,002;0,003;0,004;0,754;0,0004;0,41600000000000004;0,09699999999999999;0,7879999999999999;0,008;0,013000000000000001;0,075;0,01;0,02;0,575;0,003;0,037000000000000005;4,4;60,9;0,6;7,4;0,11;2,8;21,6;5,4;58,7;0,6;7,2;0,1;2,5;23,5
1028;Э76ХФ;Р65;7,0;40,716666700000005;13,316666699999999;40,716666700000005;1,3403456;0,32882;0,0846;0,14469949999999998;0,11873399999999999;0,0385706;1601,0;1582,0;6,7739202999999995;12115,6445557;111,2;1,0;9,062000000000001;0,08;0,05;0,342;0,077;0,02;0,048322000000000004;0,121;0,225;0,15;2689,0;0,002;0,518;0,345;0,11900000000000001;0,653;0,015;0,011000000000000001;0,071;0,009000000000000001;0,02;0,474;0,002;0,002;0,003;0,774;0,0005;0,41700000000000004;0,11900000000000001;0,784;0,013999999999999999;0,012;0,07200000000000001;0,009000000000000001;0,015;0,568;0,003;0,036000000000000004;4,6;57,8;0,5;13,7;0,11;2,5;23,0;4,4;58,2;0,3;12,6;0,09;2,2;26,1
1030;Э76ХФ;Р65;7,0;40,6833333;16,6333333;40,6833333;2,4849375;0,390104;0,142128;0,17915150000000002;0,12823800000000002;0,0388883;1584,0;1583,0;10,275706699999999;13238,476953899999;112,2;1,0;13,935;0,078;0,05;0,406;0,06;0,02;0,04872;0,121;0,27899999999999997;0,252;3670,0;0,001;0,48100000000000004;0,297;0,094;0,626;0,01;0,011000000000000001;0,073;0,006;0,021;0,452;0,002;0,002;0,003;0,757;0,0001;0,41700000000000004;0,095;0,787;0,009000000000000001;0,011000000000000001;0,07400000000000001;0,006999999999999999;0,017;0,573;0,003;0,037000000000000005;4,0;52,9;0,3;9,6;0,1;2,2;23,7;4,1;58,0;0,3;12,2;0,09;2,2;26,1
1031;Э76ХФ;Р65;10,0;40,6833333;17,05;40,6833333;2,6535592999999995;0,41398599999999997;0,165252;0,213898;0,15801600000000002;0,0403602;1584,0;1578,0;8,7035641;13133,137829899999;115,9;1,0;11,802999999999999;0,133;0,05;0,43;0,047;0,02;0,050564;0,152;0,33299999999999996;0,293;3732,0;0,001;0,47600000000000003;0,27899999999999997;0,092;0,602;0,006;0,012;0,061;0,006;0,02;0,43200000000000005;0,002;0,002;0,003;0,765;0,0001;0,41600000000000004;0,094;0,784;0,005;0,012;0,062;0,006999999999999999;0,016;0,565;0,003;0,035;4,3;55,5;0,4;10,8;0,11;2,2;25,1;4,4;56,1;1,0;6,8;0,14;2,0;27,4
1032;Э76ХФ;Р65;6,0;44,533333299999995;18,1833333;44,533333299999995;3,0423197;0,384774;0,133668;0,1520025;0,14029;0,0392922;1580,0;1576,0;13,9627994;13575,068744299999;114,0;1,0;20,726999999999997;0,16;0,05;0,402;0,067;0,02;0,049226;0,151;0,23600000000000002;0,237;4114,0;0,002;0,506;0,308;0,096;0,6509999999999999;0,018000000000000002;0,011000000000000001;0,083;0,008;0,021;0,452;0,002;0,003;0,003;0,772;0,0001;0,419;0,096;0,7809999999999999;0,017;0,013000000000000001;0,083;0,009000000000000001;0,015;0,561;0,003;0,035;3,9;48,2;0,3;9,5;0,13;2,3;21,2;4,6;61,6;0,7;4,1;0,13;2,4;25,4
1033;Э76ХФ;Р65;8,0;41,216666700000005;22,2;41,216666700000005;2,0;0,252242;0,10208400000000001;0,0497895;0,102974;0,036808999999999995;1535,0;1587,0;9,1142742;13575,6756757;112,5;1,0;12,522;0,08;0,05;0,248;0,077;0,02;0,046114999999999996;0,13699999999999998;0,076;0,18100000000000002;5023,0;0,002;0,583;0,331;0,085;0,743;0,006999999999999999;0,009000000000000001;0,065;0,013999999999999999;0,022000000000000002;0,484;0,002;0,005;0,003;0,767;0,0003;0,423;0,08199999999999999;0,795;0,005;0,013999999999999999;0,061;0,015;0,016;0,565;0,003;0,036000000000000004;4,4;58,5;0,4;15,3;0,08;2,6;22,8;4,3;60,0;0,8;10,0;0,07;2,6;22,8
1034;Э90ХАФ;Р65;13,0;44,533333299999995;23,9;44,2;2,0;0,400062;0,071064;0,0770525;0,09877000000000001;0,0931822;1585,0;1622,0;8,175127799999999;13757,3221757;113,3;1,0;7,997999999999999;0,079;0,05;0,435;0,076;0,02;0,102033;0,11900000000000001;0,11900000000000001;0,126;5480,0;0,002;0,5329999999999999;0,23;0,1;0,72;0,011000000000000001;0,012;0,075;0,012;0,019;0,45;0,002;0,003;0,003;0,838;0,0002;0,292;0,099;0,785;0,009000000000000001;0,016;0,075;0,013000000000000001;0,013000000000000001;0,545;0,003;0,084;4,1;59,9;0,6;10,2;0,08;2,6;22,8;4,5;61,0;1,0;5,7;0,07;2,6;23,2
1035;Э90ХАФ;Р65;17,0;47,7;22,5;47,533333299999995;3,1182609;0,37131;0,0423;0,0940125;0,08521000000000001;0,09215110000000001;1565,0;1579,0;11,6793893;12842,6666667;113,4;1,0;10,2;0,11599999999999999;0,05;0,40399999999999997;0,10300000000000001;0,02;0,101201;0,091;0,146;0,075;4816,0;0,002;0,563;0,254;0,096;0,7040000000000001;0,006;0,012;0,073;0,011000000000000001;0,02;0,465;0,002;0,003;0,004;0,8490000000000001;0,0005;0,29;0,096;0,7879999999999999;0,005;0,016;0,07200000000000001;0,012;0,017;0,541;0,003;0,083;3,0;46,0;0,5;5,3;0,1;2,8;16,3;4,0;59,1;1,0;4,5;0,31;2,2;26,3
1036;Э90ХАФ;Р65;23,0;44,2333333;22,0166667;44,05;2,0;0,40076999999999996;0,0846;0,1400435;0,104422;0,0936526;1544,0;1588,0;11,5769042;14658,894776700003;115,5;1,0;7,853;0,159;0,05;0,431;0,092;0,02;0,103082;0,10099999999999999;0,218;0,15;5379,0;0,001;0,555;0,21899999999999997;0,10400000000000001;0,662;0,006999999999999999;0,012;0,08199999999999999;0,009000000000000001;0,021;0,449;0,002;0,003;0,003;0,835;0,0002;0,289;0,10400000000000001;0,7859999999999999;0,005;0,015;0,081;0,01;0,015;0,536;0,003;0,083;3,4;49,8;0,4;10,2;0,11;2,3;21,4;4,3;58,2;0,5;11,7;0,1;2,2;26,3
1037;Э90ХАФ;Р65;23,0;46,55;24,283333300000002;46,2333333;3,0;0,392032;0,099264;0,18048599999999998;0,088872;0,0921678;1544,0;1583,0;15,381433600000001;14281,4001373;114,8;1,0;14,544;0,08;0,05;0,41600000000000004;0,077;0,02;0,10116499999999999;0,06;0,282;0,17600000000000002;5780,0;0,002;0,555;0,205;0,09300000000000001;0,635;0,006;0,011000000000000001;0,063;0,006999999999999999;0,018000000000000002;0,46;0,002;0,002;0,003;0,847;0,0002;0,28800000000000003;0,094;0,7879999999999999;0,004;0,013999999999999999;0,064;0,006999999999999999;0,013999999999999999;0,545;0,003;0,08199999999999999;3,5;53,5;0,5;8,6;0,1;2,6;20,9;4,1;62,8;0,5;3,1;0,07;2,4;25,7
1038;Э90ХАФ;Р65;27,0;49,3666667;20,35;49,0166667;2,0;0,42972;0,08177999999999999;0,146699;0,125148;0,0932988;1569,0;1581,0;13,356674;14152,3341523;115,5;1,0;15,26;0,08;0,05;0,467;0,094;0,02;0,102358;0,13;0,228;0,145;4800,0;0,001;0,531;0,221;0,114;0,6559999999999999;0,011000000000000001;0,01;0,069;0,009000000000000001;0,021;0,436;0,002;0,002;0,003;0,8640000000000001;0,0003;0,289;0,115;0,785;0,009000000000000001;0,013000000000000001;0,07;0,01;0,015;0,54;0,003;0,083;3,7;50,2;0,5;9,7;0,14;2,4;21,2;3,8;56,8;0,6;9,0;0,17;2,1;27,3
1039;Э90ХАФ;Р65;36,0;42,8666667;21,3166667;42,3666667;3,4151786;0,407484;0,099828;0,17997149999999998;0,097198;0,09372589999999999;1546,0;1583,0;7,497992;13749,8045348;115,5000001;1,0;9,335;0,08;0,05;0,435;0,077;0,02;0,102214;0,073;0,281;0,177;4885,0;0,002;0,55;0,20800000000000002;0,09699999999999999;0,637;0,008;0,01;0,076;0,006999999999999999;0,019;0,446;0,002;0,002;0,003;0,852;0,0002;0,29;0,096;0,792;0,006999999999999999;0,013999999999999999;0,076;0,009000000000000001;0,016;0,544;0,003;0,083;3,3;58,4;0,3;12,2;0,14;2,2;26,2;4,2;56,5;0,5;10,8;0,11;2,3;25,0
1040;Э90ХАФ;Р65;37,0;49,033333299999995;23,4833333;48,8666667;3,5393913999999995;0,33461040000000003;0,066552;0,07721549999999999;0,066246;0,09179910000000001;1542,0;1586,0;11,5753846;13809,7941803;113,4;1,0;5,852;0,125;0,05;0,31;0,086;0,02;0,100007;0,069;0,12;0,11800000000000001;5405,0;0,002;0,595;0,23;0,10300000000000001;0,713;0,006;0,009000000000000001;0,067;0,011000000000000001;0,02;0,474;0,002;0,003;0,003;0,87;0,0002;0,28600000000000003;0,102;0,7829999999999999;0,005;0,017;0,066;0,012;0,017;0,5329999999999999;0,003;0,081;3,6;58,1;0,4;8,3;0,06;2,7;21,6;3,5;63,2;0,6;3,3;0,07;2,4;26,6
1041;Э90ХАФ;Р65;16,0;47,6666667;23,5166667;47,3333333;2,8468677000000002;0,383486;0,052452;0,1771235;0,11986199999999998;0,0938071;1553,0;1590,0;14,1726109;13147,271438700001;115,1;1,0;14,46;0,128;0,05;0,414;0,034;0,02;0,102973;0,109;0,276;0,09300000000000001;5153,0;0,002;0,5670000000000001;0,247;0,099;0,643;0,006999999999999999;0,012;0,069;0,009000000000000001;0,02;0,45;0,002;0,003;0,004;0,8540000000000001;0,0007;0,289;0,09699999999999999;0,7929999999999999;0,005;0,016;0,068;0,009000000000000001;0,013000000000000001;0,5539999999999999;0,003;0,085;4,1;61,2;0,4;8,7;0,07;2,7;22,3;4,1;56,9;0,4;11,1;0,1;2,3;25,2
1042;Э90ХАФ;Р65;20,0;47,7;23,2333333;47,533333299999995;3,5134297999999995;0,3460862;0,066552;0,11662750000000001;0,11099;0,0930703;1547,0;1584,0;16,6201058;13046,7718795;115,5;1,0;7,853;0,127;0,05;0,322;0,051;0,02;0,102033;0,121;0,18100000000000002;0,11800000000000001;5052,0;0,002;0,59;0,23199999999999998;0,10400000000000001;0,6920000000000001;0,006;0,009000000000000001;0,066;0,01;0,021;0,45399999999999996;0,002;0,003;0,003;0,855;0,0005;0,28600000000000003;0,102;0,7909999999999999;0,005;0,017;0,065;0,01;0,015;0,54;0,003;0,083;3,7;59,2;0,4;9,2;0,09;2,7;21,8;4,7;59,3;0,5;8,5;0,12;2,6;23,0
1043;Э90ХАФ;Р65;24,0;47,716666700000005;23,0166667;47,3833333;3,5757008999999997;0,400554;0,080088;0,15424100000000002;0,11941199999999999;0,0919905;1580,0;1602,0;11,532528999999998;13391,1658219;112,5;1,0;13,807;0,15;0,05;0,431;0,096;0,02;0,100007;0,11800000000000001;0,24;0,142;5137,0;0,002;0,55;0,22399999999999998;0,10300000000000001;0,6609999999999999;0,013000000000000001;0,008;0,069;0,008;0,018000000000000002;0,446;0,002;0,002;0,004;0,8740000000000001;0,0008;0,289;0,1;0,794;0,011000000000000001;0,013999999999999999;0,068;0,009000000000000001;0,011000000000000001;0,54;0,003;0,084;3,1;56,6;0,8;12,1;0,09;2,3;24,8;3,2;57,6;0,6;13,5;0,08;2,3;25,5
1044;Э90ХАФ;Р65;34,0;44,716666700000005;22,7;44,3666667;3,8154375;0,369052;0,090804;0,184054;0,10538;0,0916711;1533,0;1584,0;11,3251693;14296,9162996;113,5;1,0;11,149000000000001;0,13699999999999998;0,05;0,389;0,048;0,02;0,100405;0,084;0,28800000000000003;0,161;5409,0;0,002;0,589;0,212;0,10300000000000001;0,635;0,009000000000000001;0,006;0,073;0,006999999999999999;0,021;0,45399999999999996;0,002;0,002;0,004;0,835;0,0004;0,28600000000000003;0,10099999999999999;0,7929999999999999;0,006999999999999999;0,013999999999999999;0,07200000000000001;0,006999999999999999;0,013999999999999999;0,537;0,003;0,081;4,3;60,8;0,4;10,3;0,09;2,6;23,4;3,4;58,8;0,6;12,3;0,08;2,3;25,8
1045;Э90ХАФ;Р65;45,0;41,5166667;21,6833333;41,3666667;3,8928726000000005;0,4080784;0,09136799999999999;0,186909;0,13350399999999998;0,0956586;1545,0;1581,0;11,9643498;14192,467332799997;116,3;1,0;5,928999999999999;0,139;0,05;0,392;0,049;0,02;0,104528;0,126;0,292;0,162;5129,0;0,002;0,5379999999999999;0,209;0,10400000000000001;0,625;0,006;0,01;0,07400000000000001;0,006999999999999999;0,018000000000000002;0,423;0,002;0,003;0,003;0,8420000000000001;0,0003;0,285;0,10400000000000001;0,7929999999999999;0,005;0,015;0,073;0,009000000000000001;0,015;0,544;0,003;0,085;4,2;55,6;0,4;10,4;0,09;2,2;24,9;5,1;57,9;0,6;7,3;0,09;2,5;23,1
1046;Э90ХАФ;Р65;44,0;48,0166667;23,533333300000002;47,85;3,900463;0,398828;0,084036;0,1321085;0,11126;0,09200139999999998;1542,0;1582,0;20,7931034;14282,7195467;113,1;1,0;0,335;0,085;0,05;0,429;0,048;0,02;0,101092;0,115;0,20600000000000002;0,149;5602,0;0,002;0,552;0,213;0,10099999999999999;0,672;0,006;0,011000000000000001;0,07;0,009000000000000001;0,02;0,44;0,002;0,003;0,003;0,8540000000000001;0,0002;0,284;0,10099999999999999;0,7879999999999999;0,005;0,016;0,07;0,01;0,017;0,53;0,003;0,085;3,5;59,3;0,5;11,0;0,1;2,3;26,3;3,6;57,1;0,6;10,3;0,13;2,2;26,4
1047;Э90ХАФ;Р65;14,0;48,8833333;17,0666667;48,1833333;3,8198198;0,406148;0,08685599999999999;0,171493;0,11884000000000002;0,0921519;1598,0;1590,0;10,9755274;13675,78125;113,4;1,0;13,005999999999998;0,086;0,05;0,436;0,048;0,02;0,100911;0,11;0,268;0,154;3890,0;0,002;0,546;0,214;0,114;0,642;0,01;0,01;0,078;0,006999999999999999;0,026000000000000002;0,451;0,001;0,002;0,003;0,86;0,0003;0,28600000000000003;0,113;0,792;0,008;0,015;0,077;0,006999999999999999;0,02;0,5479999999999999;0,003;0,084;3,6;53,5;0,5;11,7;0,06;2,6;20,7;3,4;57,2;0,6;10,5;0,11;2,2;25,7
1048;Э90ХАФ;Р65;36,0;61,533333299999995;31,7166667;61,35;4,755836599999999;0,392866;0,089112;0,12475150000000002;0,084483;0,090137;1491,0;1585,0;7,7571647;14712,138728299999;112,6;1,0;8,451;0,054000000000000006;0,05;0,42100000000000004;0,038;0,02;0,098488;0,077;0,195;0,158;7777,0;0,002;0,581;0,214;0,086;0,687;0,009000000000000001;0,01;0,07400000000000001;0,006999999999999999;0,016;0,47200000000000003;0,002;0,003;0,003;0,85;0,0002;0,28800000000000003;0,087;0,79;0,008;0,013999999999999999;0,07400000000000001;0,008;0,016;0,541;0,003;0,083;3,4;61,8;0,7;5,0;0,1;2,4;25,5;4,0;58,5;0,5;11,0;0,12;2,2;26,4
1050;Э76ХФ;Р65;26,0;47,8666667;26,05;47,8666667;3,2730455000000003;0,328522;0,13028399999999998;0,1294885;0,10532799999999999;0,0389365;1539,0;1599,0;12,3649721;13022,648752399999;113,3;1,0;19,729;0,042;0,05;0,33399999999999996;0,063;0,02;0,048756;0,107;0,20199999999999999;0,231;5654,0;0,002;0,539;0,308;0,08199999999999999;0,6779999999999999;0,009000000000000001;0,009000000000000001;0,069;0,006999999999999999;0,017;0,478;0,003;0,003;0,003;0,773;0,0002;0,414;0,081;0,782;0,008;0,011000000000000001;0,069;0,008;0,015;0,565;0,003;0,037000000000000005;5,2;61,1;0,3;7,7;0,06;2,7;22,4;3,7;57,3;0,6;9,3;0,15;2,2;26,7
1052;Э76ХФ;Р65;45,0;43,4;23,533333300000002;43,4;3,5458398;0,322972;0,135924;0,10752300000000001;0,119477;0,0386187;1534,0;1587,0;7,679814599999999;13721,813031200001;112,8;1,0;11,044;0,053;0,05;0,327;0,047;0,02;0,048358;0,138;0,16699999999999998;0,24100000000000002;5382,0;0,002;0,542;0,304;0,102;0,69;0,006999999999999999;0,009000000000000001;0,07200000000000001;0,009000000000000001;0,018000000000000002;0,467;0,002;0,003;0,003;0,77;0,0001;0,41600000000000004;0,10099999999999999;0,779;0,006;0,01;0,07200000000000001;0,009000000000000001;0,016;0,5660000000000001;0,003;0,036000000000000004;4,7;59,9;0,4;9,7;0,08;2,6;23,1;4,1;57,2;0,5;10,6;0,12;2,2;26,0
1058;Э76ХФ;Р65;48,0;41,2;15,816666699999999;41,2;3,0;0,326678;0,11505599999999999;0,11612349999999999;0,14464200000000002;0,038546199999999996;1559,0;1579,0;10,959466;13444,046364599999;113,6;1,0;15,050999999999998;0,052000000000000005;0,05;0,335;0,054000000000000006;0,02;0,048358;0,17300000000000001;0,18;0,204;3544,0;0,002;0,518;0,32299999999999995;0,106;0,684;0,009000000000000001;0,008;0,081;0,009000000000000001;0,02;0,45;0,003;0,004;0,003;0,772;0,0003;0,419;0,105;0,7879999999999999;0,008;0,009000000000000001;0,081;0,01;0,015;0,565;0,003;0,037000000000000005;4,2;50,8;0,4;11,0;0,25;2,3;22,4;3,9;58,1;0,5;9,8;0,14;2,2;26,7
