Repository: comptech-winter-school/steel-alloying

# steel-alloying
Проект "Оптимизация процесса легирования стали" на Зимней Школе CompTech 2021

File: data_frames/evraz_data_prprocessed_Anvar.csv (part 10 of 45)
;МАРКА;ПРОФИЛЬ;t вып-обр;t обработка;t под током;t продувка;ПСН гр.;чист расход C;чист расход Cr;чист расход Mn;чист расход Si;чист расход V;температура первая;температура последняя;Ar (интенс.);эл. энергия (интенс.);произв жидкая сталь;произв количество обработок;расход газ Ar;сыпуч известь РП;сыпуч кокс пыль УСТК;сыпуч  кокс. мелочь КМ1;сыпуч  шпат плав.;ферспл CaC2;ферспл  FeV-80;ферспл  Mn5Si65Al0.5;ферспл SiMn18;ферспл  фх850А;эл. энергия;химсталь первый Al_1;химсталь первый C_1;химсталь первый Cr_1;химсталь первый Cu_1;химсталь первый Mn_1;химсталь первый Mo_1;химсталь первый N_1;химсталь первый Ni_1;химсталь первый P_1;химсталь первый S_1;химсталь первый Si_1;химсталь первый Ti_1;химсталь первый V_1;химсталь последний Al;химсталь последний C;химсталь последний Ca;химсталь последний Cr;химсталь последний Cu;химсталь последний Mn;химсталь последний Mo;химсталь последний N;химсталь последний Ni;химсталь последний P;химсталь последний S;химсталь последний Si;химсталь последний Ti;химсталь последний V;химшлак первый Al2O3_1;химшлак первый CaO_1;химшлак первый FeO_1;химшлак первый MgO_1;химшлак первый MnO_1;химшлак первый R_1;химшлак первый SiO2_1;химшлак последний Al2O3;химшлак последний CaO;химшлак последний FeO;химшлак последний MgO;химшлак последний MnO;химшлак последний R;химшлак последний SiO2
1059;Э76ХФ;Р65;41,0;41,533333299999995;12,133333300000002;41,533333299999995;2,99082745;0,377606;0,134232;0,1528785;0,145636;0,0390651;1610,0;1581,0;9,2571429;11927,4725275;112,2;1,0;12,816;0,079;0,05;0,39299999999999996;0,049;0,02;0,049009;0,159;0,23800000000000002;0,23800000000000002;2412,0;0,002;0,493;0,306;0,102;0,647;0,009000000000000001;0,008;0,066;0,009000000000000001;0,021;0,442;0,002;0,003;0,003;0,767;0,0002;0,41700000000000004;0,102;0,7809999999999999;0,008;0,012;0,067;0,009000000000000001;0,013000000000000001;0,5720000000000001;0,003;0,036000000000000004;4,2;53,0;0,3;15,1;0,13;2,1;25,3;4,4;54,1;0,3;12,8;0,09;2,1;25,9
1060;Э76ХФ;Р65;35,0;50,3833333;15,8;50,3833333;2,0;0,36692199999999997;0,14438399999999998;0,127021;0,153503;0,0392954;1589,0;1581,0;13,4181277;13082,278481;114,0;1,0;22,535;0,132;0,05;0,379;0,081;0,02;0,049298;0,182;0,19699999999999998;0,256;3445,0;0,002;0,501;0,299;0,095;0,677;0,011000000000000001;0,01;0,067;0,008;0,022000000000000002;0,429;0,002;0,003;0,003;0,772;0,0002;0,41700000000000004;0,095;0,787;0,01;0,011000000000000001;0,067;0,009000000000000001;0,012;0,57;0,003;0,037000000000000005;4,0;53,8;0,3;14,7;0,21;2,1;25,3;4,2;52,6;0,3;13,5;0,09;2,1;25,3
1061;Э76ХФ;Р65;44,0;41,033333299999995;18,5166667;41,033333299999995;3,3438245;0,117676;0,12295199999999999;0,0523045;0,068457;0,037046800000000005;1545,0;1587,0;7,653289999999999;13502,430243;110,6;1,0;10,468;0,081;0,05;0,078;0,077;0,02;0,046477;0,083;0,081;0,218;4167,0;0,002;0,69;0,314;0,099;0,738;0,006;0,01;0,062;0,01;0,017;0,511;0,003;0,004;0,004;0,752;0,0004;0,415;0,098;0,7759999999999999;0,005;0,01;0,062;0,01;0,013999999999999999;0,562;0,003;0,036000000000000004;4,6;57,5;0,2;13,5;0,12;2,3;25,3;5,3;57,8;0,8;12,8;0,13;2,3;25,2
1062;Э76ХФ;Р65;38,0;43,216666700000005;15,35;43,216666700000005;2,99082745;0,36236399999999996;0,150588;0,1591815;0,14346199999999998;0,0397857;1577,0;1578,0;8,978129199999998;12363,517915299999;114,2;1,0;12,931;0,158;0,05;0,371;0,076;0,02;0,049913;0,153;0,248;0,267;3163,0;0,002;0,504;0,295;0,107;0,645;0,006999999999999999;0,011000000000000001;0,067;0,006999999999999999;0,02;0,445;0,002;0,003;0,003;0,784;0,0004;0,41700000000000004;0,10400000000000001;0,7809999999999999;0,006;0,013000000000000001;0,067;0,008;0,013000000000000001;0,57;0,003;0,037000000000000005;3,9;44,5;0,8;9,9;0,1;2,1;20,8;4,4;52,9;0,6;8,2;0,08;2,5;21,1
1063;Э76ХФ;Р65;25,0;41,0166667;18,3333333;41,0166667;2,0;0,309934;0,113928;0,10366900000000001;0,11581099999999998;0,039526599999999995;1556,0;1581,0;9,279398599999999;13506,5454545;115,6;1,0;12,687000000000001;0,079;0,05;0,315;0,083;0,02;0,049588;0,134;0,161;0,20199999999999999;4127,0;0,002;0,542;0,324;0,12;0,695;0,01;0,01;0,079;0,009000000000000001;0,021;0,46299999999999997;0,002;0,003;0,003;0,7609999999999999;0,0001;0,41600000000000004;0,11900000000000001;0,784;0,01;0,011000000000000001;0,079;0,01;0,013999999999999999;0,5670000000000001;0,003;0,036000000000000004;4,0;49,7;0,6;10,0;0,16;2,3;21,4;4,7;60,0;0,7;7,0;0,09;2,6;22,8
1064;Э76ХФ;Р65;22,0;40,55;19,6833333;40,55;3,4396303;0,351812;0,152844;0,17342;0,120673;0,0390651;1539,0;1576,0;9,025894000000001;13689,7544454;112,1;1,0;12,2;0,079;0,05;0,35700000000000004;0,076;0,02;0,049009;0,11199999999999999;0,271;0,271;4491,0;0,002;0,499;0,28800000000000003;0,11800000000000001;0,632;0,009000000000000001;0,011000000000000001;0,068;0,006;0,023;0,452;0,002;0,003;0,003;0,782;0,0002;0,41700000000000004;0,11699999999999999;0,7859999999999999;0,008;0,012;0,068;0,008;0,017;0,562;0,003;0,038;3,8;55,6;0,4;12,7;0,3;2,1;26,1;4,6;57,3;1,0;9,7;0,24;2,4;23,4
1065;Э76ХФ;Р65;20,0;40,716666700000005;15,15;40,716666700000005;2,99082745;0,347556;0,15679200000000001;0,20082550000000002;0,175765;0,0400742;1581,0;1577,0;10,239181199999999;12400,0;114,4;1,0;13,894;0,214;0,05;0,35;0,048;0,02;0,050275;0,185;0,313;0,278;3131,0;0,001;0,512;0,289;0,13699999999999998;0,611;0,006999999999999999;0,011000000000000001;0,076;0,006;0,022000000000000002;0,42100000000000004;0,002;0,003;0,003;0,767;0,0002;0,418;0,13699999999999998;0,784;0,006;0,012;0,076;0,006999999999999999;0,015;0,569;0,003;0,037000000000000005;4,1;51,0;0,8;16,0;0,16;2,0;25,6;4,4;56,9;0,6;10,7;0,1;2,3;24,8
1066;Э76ХФ;Р65;18,0;42,7333333;21,2;42,7333333;2,0;0,367558;0,15171600000000002;0,1901175;0,13634100000000002;0,039526599999999995;1550,0;1579,0;5,2946957999999995;13253,7735849;113,2;1,0;7,542000000000001;0,213;0,05;0,376;0,073;0,02;0,049588;0,129;0,297;0,26899999999999996;4683,0;0,002;0,48200000000000004;0,292;0,126;0,617;0,009000000000000001;0,01;0,073;0,006999999999999999;0,027000000000000003;0,44;0,002;0,003;0,003;0,769;0,0002;0,41700000000000004;0,126;0,789;0,008;0,012;0,07400000000000001;0,006999999999999999;0,018000000000000002;0,569;0,004;0,037000000000000005;3,4;49,3;0,3;10,6;0,1;2,3;21,6;5,0;58,9;0,4;8,6;0,07;2,3;26,0
1067;Э76ХФ;Р65;19,0;41,3833333;14,2166667;41,3833333;1,5234522;0,33716599999999997;0,11731199999999999;0,1815745;0,158743;0,039122500000000004;1595,0;1581,0;9,200080499999999;12724,501758499999;114,3;1,0;12,690999999999999;0,16;0,05;0,345;0,083;0,02;0,049081;0,16699999999999998;0,28300000000000003;0,20800000000000002;3015,0;0,002;0,519;0,321;0,126;0,626;0,009000000000000001;0,01;0,076;0,008;0,023;0,434;0,002;0,003;0,003;0,762;0,0002;0,419;0,127;0,7879999999999999;0,009000000000000001;0,011000000000000001;0,076;0,008;0,015;0,569;0,003;0,037000000000000005;3,7;53,5;0,4;13,7;0,15;2,1;25,5;4,3;57,2;0,7;7,7;0,09;2,2;26,4
1068;Э90ХАФ;Р65;15,0;46,3666667;21,3333333;46,05;2,7405972999999997;0,42827600000000005;0,097572;0,1815645;0,114446;0,0909984;1607,0;1619,0;9,3644231;13702,5;113,2;1,0;9,738999999999999;0,132;0,05;0,461;0,073;0,02;0,099754;0,099;0,284;0,17300000000000001;4872,0;0,002;0,544;0,20600000000000002;0,11800000000000001;0,626;0,006999999999999999;0,009000000000000001;0,073;0,008;0,022000000000000002;0,436;0,001;0,002;0,004;0,833;0,0004;0,287;0,11599999999999999;0,782;0,006;0,013999999999999999;0,07200000000000001;0,008;0,013000000000000001;0,5539999999999999;0,003;0,083;3,6;51,0;0,6;13,2;0,1;2,2;23,7;4,1;57,6;0,4;8,7;0,07;2,2;26,1
1069;Э90ХАФ;Р65;19,0;46,033333299999995;18,8166667;45,8666667;2,0;0,41537399999999997;0,099828;0,14714449999999998;0,099764;0,0912608;1577,0;1589,0;10,145712;13491,231178;112,7;1,0;7,164;0,08;0,05;0,446;0,077;0,02;0,099863;0,091;0,23;0,177;4231,0;0,002;0,534;0,204;0,105;0,653;0,006;0,009000000000000001;0,064;0,009000000000000001;0,02;0,447;0,002;0,003;0,003;0,871;0,0003;0,28800000000000003;0,105;0,7829999999999999;0,004;0,015;0,064;0,01;0,015;0,542;0,003;0,084;3,4;58,3;0,2;13,8;0,12;2,2;26,2;3,2;56,5;0,2;11,8;0,14;2,1;27,4
1070;Э90ХАФ;Р65;23,0;57,85;19,4833333;57,6833333;2,0;0,44542600000000004;0,11449200000000001;0,210963;0,132306;0,0914539;1584,0;1585,0;8,903661999999999;13457,656116299999;113,5;1,0;7,024;0,14300000000000002;0,05;0,478;0,06;0,02;0,100586;0,114;0,33;0,203;4370,0;0,001;0,527;0,19;0,099;0,606;0,006;0,011000000000000001;0,07;0,006999999999999999;0,021;0,41;0,001;0,002;0,003;0,8590000000000001;0,0002;0,28800000000000003;0,1;0,792;0,004;0,013999999999999999;0,07;0,008;0,016;0,5379999999999999;0,003;0,084;3,4;50,9;0,6;17,7;0,27;1,9;26,5;4,8;56,7;0,3;14,1;0,14;2,3;24,8
1071;Э90ХАФ;Р65;42,0;48,7333333;21,6666667;48,3666667;2,7386125;0,467322;0,124644;0,190857;0,130882;0,0906709;1561,0;1582,0;5,9079169;13666,1538462;112,5;1,0;7,421;0,08;0,05;0,504;0,048;0,02;0,099103;0,12;0,298;0,221;4935,0;0,001;0,504;0,18100000000000002;0,09699999999999999;0,614;0,006999999999999999;0,008;0,061;0,006;0,019;0,42100000000000004;0,001;0,003;0,003;0,861;0,0002;0,287;0,09699999999999999;0,789;0,005;0,012;0,061;0,006999999999999999;0,015;0,546;0,003;0,08199999999999999;3,6;52,0;0,6;16,3;0,4;2,0;25,8;4,0;56,8;0,7;9,5;0,17;2,1;26,5
1072;Э90ХАФ;Р65;49,0;53,05;24,8666667;52,9;3,3803857;0,450408;0,12351600000000001;0,19893;0,107885;0,0936434;1541,0;1578,0;9,5181818;13960,8579088;114,8;1,0;7,678;0,081;0,05;0,483;0,049;0,02;0,10319;0,081;0,311;0,21900000000000006;5786,0;0,002;0,527;0,187;0,099;0,619;0,008;0,011000000000000001;0,08;0,006;0,019;0,44799999999999995;0,002;0,002;0,003;0,866;0,0002;0,29;0,1;0,789;0,006;0,017;0,08;0,006999999999999999;0,013000000000000001;0,525;0,003;0,084;3,6;52,5;0,5;13,2;0,12;2,1;25,0;3,8;55,5;0,4;10,6;0,14;2,2;25,6
1073;Э90ХАФ;Р65;57,0;45,216666700000005;21,8333333;45,05;3,5802935;0,454032;0,124644;0,206346;0,12961;0,093157;1537,0;1583,0;11,4071217;14045,4961832;115,5;1,0;6,407;0,102;0,05;0,48700000000000004;0,045;0,02;0,104022;0,111;0,322;0,221;5111,0;0,001;0,514;0,188;0,099;0,622;0,006;0,011000000000000001;0,063;0,006;0,019;0,423;0,001;0,002;0,003;0,865;0,0003;0,287;0,095;0,79;0,004;0,02;0,062;0,006999999999999999;0,015;0,541;0,003;0,083;3,8;53,9;1,1;11,7;0,1;2,1;26,2;4,2;58,0;0,4;10,0;0,12;2,2;26,5
1074;Э90ХАФ;Р65;30,0;48,2;22,1666667;47,8833333;3,3925;0,434138;0,120696;0,208918;0,13163;0,09498;1540,0;1575,0;10,1289617;13498,646616499998;112,6;1,0;13,902000000000001;0,129;0,138;0,387;0,043;0,02;0,10626500000000001;0,113;0,326;0,214;4987,0;0,001;0,512;0,187;0,10400000000000001;0,601;0,008;0,011000000000000001;0,064;0,006;0,024;0,41600000000000004;0,002;0,002;0,003;0,87;0,0007;0,289;0,10400000000000001;0,787;0,006999999999999999;0,015;0,064;0,006999999999999999;0,015;0,5379999999999999;0,003;0,083;3,4;53,0;0,8;12,9;0,16;2,0;26,5;4,0;56,4;0,6;8,3;0,12;2,2;25,7
1075;Э90ХАФ;Р65;34,0;51,8833333;23,9833333;51,8833333;3,3838015;0,445842;0,107724;0,153748;0,15385;0,0900062;1533,0;1574,0;14,936512699999998;13634,468380799999;112,9;1,0;11,136;0,059000000000000004;0,05;0,48200000000000004;0,039;0,02;0,099899;0,17;0,23800000000000002;0,191;5450,0;0,001;0,511;0,198;0,1;0,648;0,005;0,011000000000000001;0,062;0,008;0,021;0,39899999999999997;0,001;0,004;0,003;0,853;0,0003;0,29100000000000004;0,099;0,7929999999999999;0,004;0,019;0,062;0,01;0,017;0,545;0,003;0,086;3,7;52,0;0,6;14,8;0,62;2,0;26,2;4,3;56,1;0,4;11,5;0,14;2,2;24,9
1076;Э90ХАФ;Р65;42,0;45,7;29,0;45,3666667;4,716204900000001;0,432692;0,099264;0,186288;0,13787;0,08981439999999999;1511,0;1578,0;8,833988;14253,103448299998;112,6;1,0;5,747000000000001;0,188;0,05;0,466;0,044000000000000004;0,02;0,099935;0,132;0,29;0,17600000000000002;6889,0;0,001;0,528;0,207;0,09300000000000001;0,637;0,006999999999999999;0,01;0,061;0,006999999999999999;0,022000000000000002;0,441;0,002;0,003;0,003;0,858;0,0005;0,28800000000000003;0,092;0,792;0,006;0,016;0,061;0,008;0,016;0,539;0,003;0,083;3,4;47,3;1,4;9,1;0,13;2,1;22,8;3,9;56,8;0,7;8,6;0,15;2,1;26,5
1077;Э90ХАФ;Р65;42,0;44,716666700000005;21,2333333;44,55;3,1325967;0,47093199999999996;0,104904;0,191418;0,14125;0,0926622;1534,0;1579,0;8,4784346;13153,8461538;114,5;1,0;5,657;0,175;0,05;0,512;0,048;0,02;0,102575;0,135;0,298;0,18600000000000003;4655,0;0,001;0,504;0,198;0,122;0,616;0,01;0,009000000000000001;0,07200000000000001;0,006999999999999999;0,022000000000000002;0,41700000000000004;0,001;0,003;0,003;0,8640000000000001;0,0004;0,28600000000000003;0,12300000000000001;0,784;0,008;0,015;0,07200000000000001;0,008;0,019;0,537;0,003;0,083;4,0;51,5;0,8;13,2;0,18;2,0;25,5;4,1;57,2;0,6;9,8;0,14;2,2;26,3
1078;Э90ХАФ;Р65;38,0;50,3833333;25,3333333;50,2333333;3,2570153;0,474078;0,126336;0,218746;0,17764000000000002;0,09264249999999999;1565,0;1604,0;9,7541502;13256,0526316;113,9;1,0;5,484;0,344;0,05;0,511;0,043;0,02;0,103082;0,179;0,34;0,22399999999999998;5597,0;0,001;0,506;0,183;0,091;0,602;0,006;0,01;0,064;0,008;0,021;0,387;0,001;0,002;0,003;0,863;0,0006;0,29;0,08900000000000001;0,7929999999999999;0,004;0,018000000000000002;0,064;0,009000000000000001;0,015;0,54;0,003;0,086;5,4;47,8;1,2;19,8;0,44;1,9;25,4;4,0;56,8;0,6;8,7;0,13;2,1;26,6
1079;Э90ХАФ;Р65;45,0;47,05;22,7;46,7333333;3,3767989999999997;0,44342600000000004;0,11449200000000001;0,199686;0,143525;0,0924956;1544,0;1578,0;10,1311621;12592,0704846;113,6;1,0;7,604;0,207;0,05;0,47600000000000003;0,042;0,02;0,103154;0,135;0,311;0,203;4764,0;0,002;0,527;0,19399999999999998;0,109;0,618;0,005;0,012;0,07400000000000001;0,006999999999999999;0,022000000000000002;0,424;0,001;0,002;0,003;0,867;0,0005;0,28300000000000003;0,115;0,7809999999999999;0,006999999999999999;0,016;0,08;0,008;0,019;0,537;0,002;0,083;3,6;51,5;0,8;13,9;0,18;2,0;25,4;3,9;55,6;0,7;9,1;0,17;2,1;26,5
1080;Э90ХАФ;Р65;49,0;47,2333333;24,216666699999998;47,0666667;3,6034232000000004;0,398894;0,08290800000000001;0,11346800000000001;0,073215;0,0927234;1536,0;1578,0;11,1318801;13802,890571200001;115,4;1,0;6,809;0,066;0,05;0,43;0,044000000000000004;0,02;0,103479;0,064;0,177;0,147;5571,0;0,002;0,562;0,221;0,09300000000000001;0,698;0,005;0,009000000000000001;0,057;0,009000000000000001;0,022000000000000002;0,46399999999999997;0,002;0,003;0,003;0,863;0,0002;0,289;0,09;0,7909999999999999;0,004;0,016;0,057;0,01;0,019;0,528;0,003;0,084;3,7;46,8;0,6;9,1;0,09;2,4;19,8;3,8;57,6;0,7;8,9;0,14;2,1;27,2
1081;Э90ХАФ;Р65;53,0;44,716666700000005;22,1833333;44,55;2,9717949;0,429036;0,11731199999999999;0,191752;0,09738;0,0906512;1551,0;1577,0;9,134491699999998;13245,078888099999;111,8;1,0;5,841;0,168;0,05;0,45799999999999996;0,046;0,02;0,101273;0,068;0,3;0,20800000000000002;4897,0;0,002;0,527;0,19;0,09699999999999999;0,625;0,005;0,01;0,066;0,006;0,02;0,45399999999999996;0,002;0,002;0,003;0,873;0,0002;0,29100000000000004;0,09699999999999999;0,7929999999999999;0,004;0,015;0,067;0,006999999999999999;0,016;0,5429999999999999;0,003;0,084;3,6;50,5;0,8;11,3;0,09;2,0;24,8;4,0;57,5;0,6;10,9;0,12;2,2;26,5
1082;Э90ХАФ;Р65;34,0;50,3833333;19,6666667;50,216666700000005;2,0;0,44485399999999997;0,10828800000000001;0,196128;0,12483;0,0926773;1556,0;1579,0;10,815164300000001;12847,118644099999;114,7;1,0;7,132000000000001;0,141;0,05;0,479;0,043;0,02;0,102973;0,10800000000000001;0,306;0,192;4211,0;0,002;0,53;0,19899999999999998;0,092;0,619;0,006999999999999999;0,01;0,066;0,006999999999999999;0,025;0,43700000000000006;0,001;0,002;0,003;0,875;0,0002;0,289;0,09;0,789;0,005;0,017;0,066;0,006999999999999999;0,019;0,547;0,003;0,084;3,8;45,8;0,3;12,5;0,07;2,0;22,9;4,0;57,6;0,4;11,9;0,14;2,2;26,4
1087;Э90ХАФ;Р65;39,0;43,6833333;19,8666667;43,5166667;2,0;0,47028400000000004;0,11956800000000001;0,205262;0,10831500000000001;0,0922668;1558,0;1575,0;8,7828261;11706,0402685;113,2;1,0;4,489;0,065;0,05;0,508;0,057999999999999996;0,02;0,102539;0,079;0,321;0,212;3876,0;0,001;0,48700000000000004;0,182;0,096;0,606;0,006;0,011000000000000001;0,084;0,006;0,02;0,429;0,002;0,002;0,003;0,867;0,0002;0,287;0,1;0,789;0,004;0,013999999999999999;0,085;0,008;0,017;0,539;0,003;0,084;3,6;52,7;0,3;12,4;0,09;2,1;25,4;4,1;53,3;0,4;10,4;0,07;2,2;26,0
1090;Э76ХФ;Р65;43,0;46,1833333;22,1666667;46,1833333;3,1945701;0,341776;0,137052;0,185498;0,130435;0,039125400000000005;1545,0;1591,0;10,6683086;12922,105263200001;114,0;1,0;16,364;0,08900000000000001;0,05;0,34700000000000003;0,047;0,02;0,048864;0,121;0,289;0,243;4774,0;0,002;0,539;0,298;0,1;0,625;0,006999999999999999;0,006999999999999999;0,079;0,006999999999999999;0,024;0,46299999999999997;0,002;0,003;0,003;0,7559999999999999;0,0002;0,414;0,10099999999999999;0,782;0,006999999999999999;0,012;0,079;0,008;0,016;0,5589999999999999;0,003;0,037000000000000005;4,2;56,9;0,3;12,6;0,09;2,2;25,8;4,6;55,7;0,5;10,6;0,07;2,2;26,0
1099;Э76ХФ;Р65;37,0;42,5166667;14,15;40,6833333;3,4190391000000004;0,336162;0,124644;0,14213199999999998;0,14278;0,0377938;1588,0;1586,0;18,590127499999998;13619,7879859;111,8;1,0;25,107;0,064;0,05;0,344;0,124;0,02;0,047201;0,158;0,22;0,221;3212,0;0,002;0,488;0,307;0,09300000000000001;0,655;0,006;0,009000000000000001;0,064;0,009000000000000001;0,019;0,43200000000000005;0,002;0,004;0,003;0,752;0,0004;0,414;0,09300000000000001;0,794;0,005;0,01;0,064;0,01;0,013000000000000001;0,557;0,003;0,038;3,8;51,4;1,6;20,9;0,87;2,1;24,0;4,2;57,3;0,6;9,5;0,1;2,3;24,9
1100;Э76ХФ;Р65;31,0;43,6833333;18,6833333;43,6833333;3,6064909;0,344916;0,142692;0,156704;0,14416500000000002;0,038894;1560,0;1583,0;13,8121328;13378,768956299999;113,8;1,0;20,112000000000002;0,149;0,05;0,35100000000000003;0,105;0,02;0,048575;0,154;0,243;0,253;4166,0;0,001;0,513;0,301;0,096;0,652;0,006999999999999999;0,01;0,067;0,008;0,02;0,445;0,001;0,003;0,003;0,764;0,0003;0,42200000000000004;0,096;0,7959999999999999;0,006999999999999999;0,012;0,067;0,009000000000000001;0,015;0,581;0,003;0,038;3,9;52,2;0,6;16,6;0,38;2,1;25,0;4,3;45,6;0,3;12,9;0,07;2,2;20,9
1101;Э76ХФ;Р65;14,0;48,6833333;22,3166667;48,6833333;3,4560647000000007;0,046312;0,071064;0,031794;0,038275;0,03628769999999999;1535,0;1577,0;9,4132921;12921,2845407;110,7;1,0;15,225999999999999;0,127;0,05;0,373;0,142;0,02;0,04532;0,045;0,049;0,126;4806,0;0,002;0,752;0,35700000000000004;0,094;0,767;0,006;0,009000000000000001;0,064;0,013999999999999999;0,019;0,562;0,003;0,005;0,003;0,7859999999999999;0,0003;0,41200000000000003;0,09699999999999999;0,777;0,006999999999999999;0,009000000000000001;0,069;0,013999999999999999;0,013999999999999999;0,542;0,003;0,038;3,7;58,0;0,2;9,0;0,11;2,6;22,5;4,0;56,3;0,6;9,5;0,13;2,2;25,5
1102;Э76ХФ;Р65;15,0;47,533333299999995;21,8166667;47,533333299999995;2,4741593999999996;0,24955;0,1269;0,15898199999999998;0,132325;0,0385465;1573,0;1578,0;11,286196;12890,145149;111,4;1,0;17,851;0,147;0,05;0,23600000000000002;0,09;0,02;0,048141;0,135;0,247;0,225;4687,0;0,002;0,5920000000000001;0,299;0,102;0,634;0,006999999999999999;0,012;0,07400000000000001;0,008;0,022000000000000002;0,442;0,001;0,003;0,003;0,769;0,0002;0,41600000000000004;0,1;0,795;0,006;0,011000000000000001;0,071;0,009000000000000001;0,011000000000000001;0,5579999999999999;0,003;0,037000000000000005;3,6;56,3;0,3;11,8;0,12;2,1;26,5;3,6;55,5;0,7;10,9;0,17;2,2;25,5
1103;Э76ХФ;Р65;19,0;41,0166667;22,4166667;41,0166667;3,3980009;0,388804;0,161868;0,22742600000000002;0,16953;0,0400526;1548,0;1578,0;8,8581006;13682,676579899999;115,8;1,0;11,892000000000001;0,109;0,05;0,39899999999999997;0,047;0,02;0,050022000000000004;0,163;0,354;0,287;5112,0;0,001;0,48200000000000004;0,28300000000000003;0,114;0,594;0,006999999999999999;0,011000000000000001;0,08;0,006;0,027000000000000003;0,425;0,001;0,003;0,003;0,7659999999999999;0,0004;0,414;0,111;0,7879999999999999;0,006;0,013999999999999999;0,08;0,006999999999999999;0,016;0,5760000000000001;0,003;0,037000000000000005;4,2;52,4;0,3;15,7;0,23;2,1;25,2;3,7;58,5;0,8;9,9;0,16;2,3;25,9
1104;Э76ХФ;Р65;17,0;40,716666700000005;21,25;40,716666700000005;3,3481012999999997;0,3158716;0,13254000000000002;0,118802;0,11602;0,039125400000000005;1547,0;1581,0;12,324437199999998;13146,3529412;112,8;1,0;16,727;0,087;0,05;0,273;0,037000000000000005;0,02;0,048864;0,127;0,184;0,235;4656,0;0,002;0,526;0,306;0,087;0,6920000000000001;0,008;0,012;0,077;0,009000000000000001;0,022000000000000002;0,47700000000000004;0,002;0,003;0,003;0,78;0,0005;0,41600000000000004;0,08900000000000001;0,7959999999999999;0,006999999999999999;0,013000000000000001;0,077;0,009000000000000001;0,015;0,57;0,003;0,037000000000000005;3,7;55,4;0,2;12,1;0,07;2,3;23,6;4,8;57,7;1,0;10,8;0,09;2,3;25,1
1105;Э76ХФ;Р65;10,0;43,3833333;20,283333300000002;43,3833333;3,2634902;0,33157600000000004;0,12013199999999999;0,145318;0,11413;0,0401391;1549,0;1583,0;12,7903007;13299,5891537;114,6;1,0;18,315;0,08800000000000001;0,05;0,33899999999999997;0,051;0,02;0,05013;0,113;0,226;0,213;4496,0;0,002;0,527;0,313;0,12300000000000001;0,667;0,01;0,012;0,08;0,009000000000000001;0,026000000000000002;0,47200000000000003;0,002;0,003;0,003;0,773;0,0003;0,41200000000000003;0,122;0,7929999999999999;0,009000000000000001;0,012;0,08;0,01;0,017;0,564;0,003;0,038;4,0;55,8;0,4;13,4;0,08;2,4;23,7;3,8;57,8;0,8;11,8;0,19;2,3;25,4
1106;Э76ХФ;Р65;9,0;42,7;19,5166667;42,7;3,0;0,347014;0,113928;0,15019000000000002;0,135155;0,038744;1575,0;1589,0;11,7576112;12955,081127200001;110,9;1,0;16,735;0,08800000000000001;0,05;0,359;0,049;0,02;0,048394;0,14300000000000002;0,233;0,20199999999999999;4214,0;0,002;0,517;0,321;0,12300000000000001;0,6579999999999999;0,008;0,011000000000000001;0,083;0,01;0,027999999999999997;0,44;0,001;0,003;0,003;0,782;0,0004;0,41700000000000004;0,121;0,79;0,006999999999999999;0,012;0,08199999999999999;0,01;0,018000000000000002;0,5589999999999999;0,003;0,037000000000000005;4,0;54,1;0,5;14,8;0,11;2,3;24,0;3,7;57,8;0,8;11,4;0,19;2,2;25,8
1107;Э76ХФ;Р65;9,0;42,6833333;22,3333333;42,6833333;3,537725;0,2212444;0,047376;0,03102;0,09121;0,0377732;1548,0;1582,0;12,443432199999998;13395,2238806;110,6;1,0;17,604;0,08800000000000001;0,05;0,215;0,044000000000000004;0,02;0,047418;0,126;0,046;0,084;4986,0;0,002;0,621;0,373;0,10800000000000001;0,7559999999999999;0,006999999999999999;0,009000000000000001;0,073;0,013000000000000001;0,023;0,495;0,002;0,004;0,003;0,785;0,0003;0,413;0,10800000000000001;0,782;0,006999999999999999;0,01;0,07400000000000001;0,013999999999999999;0,016;0,561;0,003;0,036000000000000004;3,9;58,0;0,5;12,7;0,09;2,4;23,9;3,6;58,1;0,5;10,5;0,12;2,2;26,0
1108;Э76ХФ;Р65;6,0;41,533333299999995;21,8666667;41,533333299999995;3,3286802000000004;0,230465;0,097572;0,114678;0,10045;0,0387522;1539,0;1593,0;13,0131621;13884,1463415;112,7;1,0;18,016;0,138;0,05;0,172;0,048;0,02;0,048647;0,105;0,17800000000000002;0,17300000000000001;5060,0;0,002;0,597;0,337;0,11900000000000001;0,6920000000000001;0,006;0,009000000000000001;0,07400000000000001;0,011000000000000001;0,026000000000000002;0,493;0,002;0,003;0,003;0,7709999999999999;0,0005;0,419;0,11800000000000001;0,7909999999999999;0,006;0,011000000000000001;0,075;0,012;0,017;0,557;0,003;0,037000000000000005;4,3;60,0;0,3;11,6;0,07;2,6;23,1;3,9;57,5;0,6;10,7;0,11;2,2;26,4
1109;Э90ХАФ;Р65;6,0;45,033333299999995;21,35;44,5166667;3,7281896;0,3983288;0,07896;0,11763399999999999;0,090765;0,09240570000000001;1601,0;1528,0;13,2253747;13880,093676800001;110,4;1,0;13,725;0,228;0,05;0,384;0,048;0,02;0,102214;0,08900000000000001;0,183;0,14;4939,0;0,002;0,536;0,21899999999999997;0,10400000000000001;0,6920000000000001;0,006;0,009000000000000001;0,068;0,012;0,022000000000000002;0,47;0,001;0,003;0,004;0,8640000000000001;0,0002;0,28800000000000003;0,105;0,8009999999999999;0,004;0,013000000000000001;0,068;0,013000000000000001;0,011000000000000001;0,541;0,003;0,086;4,0;56,0;0,3;11,4;0,07;2,4;23,2;3,8;57,1;0,6;10,7;0,13;2,2;26,6
1110;Э90ХАФ;Р65;6,0;44,05;18,2333333;43,5666667;2,3031387000000003;0,44952200000000003;0,090804;0,193878;0,13799;0,0930731;1593,0;1602,0;14,703401399999999;12270,932358299999;114,3;1,0;10,807;0,212;0,05;0,488;0,039;0,02;0,10319;0,129;0,302;0,161;3729,0;0,002;0,512;0,21;0,11699999999999999;0,632;0,006;0,01;0,07;0,009000000000000001;0,034;0,431;0,001;0,003;0,003;0,86;0,0005;0,28800000000000003;0,11800000000000001;0,8059999999999999;0,004;0,016;0,071;0,01;0,022000000000000002;0,547;0,003;0,081;4,0;53,7;0,2;14,2;0,13;2,0;26,9;3,9;55,6;0,6;10,2;0,12;2,2;25,4
1111;Э90ХАФ;Р65;10,0;47,3833333;22,8166667;46,3833333;3,3077348;0,44186000000000003;0,07896;0,159352;0,11996;0,0915877;1567,0;1602,0;11,1313808;13726,807888999998;112,70000000000002;1,0;11,824000000000002;0,239;0,05;0,48200000000000004;0,044000000000000004;0,02;0,101345;0,11599999999999999;0,248;0,14;5220,0;0,001;0,519;0,222;0,11699999999999999;0,645;0,006;0,009000000000000001;0,076;0,01;0,027999999999999997;0,434;0,001;0,002;0,003;0,871;0,0002;0,289;0,11699999999999999;0,7979999999999999;0,005;0,015;0,076;0,011000000000000001;0,017;0,547;0,003;0,084;3,5;50,8;1,2;18,5;0,5;2,0;25,3;3,7;47,1;0,5;15,2;0,09;2,0;23,6
1112;Э90ХАФ;Р65;15,0;49,3833333;20,3333333;49,216666700000005;2,7758242;0,43727200000000005;0,10208400000000001;0,189684;0,11912;0,09243639999999999;1573,0;1594,0;11,503900999999999;13753,770491799998;113,5;1,0;6,7170000000000005;0,084;0,05;0,47100000000000003;0,046;0,02;0,103082;0,102;0,29600000000000004;0,18100000000000002;4661,0;0,001;0,5329999999999999;0,19699999999999998;0,086;0,615;0,005;0,01;0,057;0,006999999999999999;0,019;0,43200000000000005;0,001;0,002;0,003;0,858;0,0004;0,287;0,087;0,7909999999999999;0,003;0,017;0,057;0,009000000000000001;0,013000000000000001;0,55;0,003;0,085;3,8;54,1;0,5;17,5;0,12;2,1;25,3;4,6;47,5;0,5;10,1;0,1;2,2;21,7
1113;Э90ХАФ;Р65;26,0;48,2333333;24,5166667;45,05;3,3807316;0,458084;0,133668;0,242984;0,18759;0,0905966;1535,0;1581,0;12,263877599999999;13518,966689300001;111,4;1,0;6,6770000000000005;0,312;0,05;0,489;0,038;0,02;0,101128;0,184;0,37799999999999995;0,237;5524,0;0,001;0,507;0,172;0,1;0,56;0,006;0,01;0,066;0,006999999999999999;0,023;0,368;0,001;0,002;0,002;0,8640000000000001;0,0004;0,289;0,099;0,7879999999999999;0,004;0,016;0,066;0,008;0,017;0,542;0,002;0,085;3,0;46,4;1,4;14,5;1,0;1,6;28,2;5,0;47,9;0,6;10,0;0,1;2,1;23,0
1114;Э90ХАФ;Р65;28,0;44,6666667;19,8333333;44,5;2,7843666000000002;0,41352;0,10998;0,170072;0,08879;0,0914503;1552,0;1585,0;10,6941917;13020,5042017;113,7;1,0;8,49;0,051;0,05;0,441;0,04;0,02;0,102358;0,064;0,266;0,195;4304,0;0,002;0,5329999999999999;0,19699999999999998;0,08900000000000001;0,6459999999999999;0,006;0,008;0,057;0,008;0,019;0,461;0,002;0,002;0,003;0,873;0,0004;0,289;0,08800000000000001;0,7879999999999999;0,004;0,015;0,057;0,008;0,013000000000000001;0,545;0,003;0,083;4,1;50,6;0,4;9,0;0,06;2,6;19,5;4,2;50,2;0,6;9,3;0,08;2,6;19,5
1116;Э90ХАФ;Р65;31,0;47,2;15,316666699999999;47,033333299999995;2,5982640999999997;0,408472;0,110544;0,084576;0,082325;0,0898085;1574,0;1584,0;9,5969104;13142,5462459;111,5;1,0;5,1770000000000005;0,21;0,05;0,43799999999999994;0,068;0,02;0,100297;0,09;0,131;0,196;3355,0;0,002;0,527;0,191;0,078;0,711;0,004;0,01;0,049;0,008;0,017;0,451;0,002;0,003;0,003;0,875;0,0002;0,28600000000000003;0,078;0,7859999999999999;0,003;0,016;0,049;0,01;0,013999999999999999;0,532;0,003;0,083;3,2;47,8;0,3;13,7;0,08;2,1;22,4;3,8;59,6;0,3;12,8;0,05;2,5;23,6
1117;Э90ХАФ;Р65;37,0;46,35;22,3666667;46,35;3,3574513999999995;0,370962;0,104904;0,12747999999999998;0,0482;0,08843960000000001;1549,0;1586,0;18,504851199999997;13635,4694486;110,6;1,0;12,609000000000002;0,044000000000000004;0,05;0,391;0,044000000000000004;0,02;0,099031;0,02;0,2;0,18600000000000003;5083,0;0,002;0,557;0,19899999999999998;0,09;0,6759999999999999;0,005;0,009000000000000001;0,054000000000000006;0,008;0,019;0,485;0,002;0,003;0,003;0,871;0,0002;0,29;0,091;0,7909999999999999;0,003;0,013999999999999999;0,054000000000000006;0,009000000000000001;0,013999999999999999;0,532;0,003;0,083;3,7;51,1;0,5;9,2;0,07;2,6;20,0;4,5;59,7;0,3;10,3;0,06;2,5;23,5
1118;Э90ХАФ;Р65;41,0;46,8666667;21,3666667;46,7;3,4842428999999995;0,40815999999999997;0,05602000000000001;0,09689;0,06668500000000001;0,08980439999999999;1538,0;1581,0;10,594234599999998;14015,2886115;111,9;1,0;5,921;0,073;0,05;0,447;0,044000000000000004;0,02;0,099899;0,061;0,151;0,098;4991,0;0,002;0,525;0,24;0,106;0,7070000000000001;0,006999999999999999;0,009000000000000001;0,07;0,012;0,02;0,475;0,002;0,003;0,003;0,862;0,0002;0,287;0,106;0,7909999999999999;0,006;0,013999999999999999;0,07;0,012;0,017;0,5429999999999999;0,003;0,083;3,5;58,7;0,2;12,4;0,05;2,2;26,5;4,1;60,3;0,4;6,5;0,07;2,2;27,1
1119;Э90ХАФ;Р65;42,0;43,55;17,7;43,3833333;2,4418696;0,445759;0,066218;0,091438;0,048125;0,0911189;1559,0;1583,0;9,1047785;12938,9830508;113,2;1,0;5,822;0,049;0,05;0,49200000000000005;0,038;0,02;0,101743;0,035;0,14300000000000002;0,113;3817,0;0,002;0,494;0,233;0,10400000000000001;0,7040000000000001;0,006;0,008;0,06;0,011000000000000001;0,02;0,48200000000000004;0,002;0,002;0,003;0,856;0,0001;0,28600000000000003;0,10300000000000001;0,782;0,004;0,015;0,06;0,012;0,015;0,529;0,003;0,08199999999999999;3,8;48,6;0,5;6,1;0,08;2,6;18,8;4,4;49,6;0,7;6,6;0,08;2,6;18,9
1120;Э90ХАФ;Р65;47,0;45,8166667;16,5;45,65;2,516565;0,515642;0,113684;0,194828;0,12315999999999999;0,09067330000000001;1558,0;1578,0;9,3282627;13592,7272727;112,6;1,0;5,996;0,125;0,05;0,5660000000000001;0,038;0,02;0,10116499999999999;0,106;0,304;0,19399999999999998;3738,0;0,002;0,467;0,19399999999999998;0,107;0,624;0,008;0,008;0,076;0,008;0,019;0,43799999999999994;0,001;0,002;0,003;0,848;0,0003;0,28600000000000003;0,10300000000000001;0,7879999999999999;0,006;0,017;0,07400000000000001;0,009000000000000001;0,013999999999999999;0,55;0,003;0,083;3,4;44,3;0,5;11,8;0,14;2,1;20,8;4,4;48,8;0,3;8,9;0,06;2,3;21,4
1121;Э90ХАФ;Р65;51,0;49,2666667;17,3833333;49,1;2,4566639;0,456013;0,088486;0,11167200000000001;0,07797;0,090232;1552,0;1580,0;10,772770699999999;13254,074784299999;110,7;1,0;7,517;0,039;0,05;0,5;0,044000000000000004;0,02;0,099863;0,07200000000000001;0,174;0,151;3840,0;0,002;0,48200000000000004;0,212;0,1;0,685;0,005;0,008;0,062;0,008;0,019;0,467;0,002;0,002;0,003;0,855;0,0002;0,287;0,10300000000000001;0,79;0,004;0,02;0,063;0,01;0,016;0,547;0,003;0,085;3,0;57,1;0,2;16,5;0,08;2,2;26,2;3,8;48,9;0,3;10,8;0,07;2,2;21,8
1122;Э90ХАФ;Р65;34,0;46,033333299999995;16,7;45,8666667;3,0403507;0,54481;0,09376;0,15634;0,127005;0,0916805;1570,0;1582,0;13,372346100000001;12959,2814371;113,4;1,0;8,328;0,243;0,05;0,607;0,039;0,02;0,10225;0,128;0,243;0,16;3607,0;0,001;0,423;0,21100000000000002;0,107;0,647;0,006;0,013000000000000001;0,066;0,008;0,028999999999999998;0,425;0,001;0,002;0,003;0,8590000000000001;0,0002;0,28800000000000003;0,10800000000000001;0,79;0,004;0,021;0,065;0,009000000000000001;0,013000000000000001;0,541;0,003;0,083;4,1;51,6;0,3;18,3;0,27;2,0;25,7;4,8;55,4;0,4;12,8;0,12;2,2;24,8
1123;Э90ХАФ;Р65;38,0;44,8333333;18,2666667;44,6666667;3,0403507;0,509985;0,10840999999999999;0,16713;0,099135;0,0916836;1565,0;1577,0;10,8414;13128,8321168;112,7;1,0;6,023;0,233;0,05;0,561;0,039;0,02;0,102214;0,081;0,261;0,185;3997,0;0,002;0,45299999999999996;0,19899999999999998;0,095;0,642;0,006;0,012;0,062;0,006999999999999999;0,022000000000000002;0,444;0,001;0,002;0,003;0,871;0,0002;0,28800000000000003;0,095;0,79;0,004;0,019;0,061;0,008;0,013999999999999999;0,54;0,003;0,084;4,1;53,4;0,3;15,4;0,13;2,0;26,1;4,8;55,4;0,4;12,4;0,09;2,2;25,3
1124;Э90ХАФ;Р65;43,0;49,5166667;26,7833333;49,35;4,0753525;0,443046;0,089072;0,082366;0,037755000000000004;0,09135030000000001;1521,0;1572,0;11,4545455;14254,387056600002;113,8;1,0;7,0;0,052000000000000005;0,05;0,485;0,055;0,02;0,102033;0,023;0,129;0,15200000000000002;6363,0;0,002;0,5;0,22;0,085;0,7170000000000001;0,005;0,012;0,06;0,008;0,016;0,5;0,002;0,003;0,004;0,852;0,0003;0,293;0,08800000000000001;0,792;0,004;0,021;0,061;0,01;0,015;0,5489999999999999;0,004;0,083;3,9;59,6;0,9;9,0;0,08;2,6;22,5;4,9;61,7;1,0;4,6;0,1;2,7;23,0
1125;Э90ХАФ;Р65;57,0;41,85;14,833333300000001;41,5;3,0403507;0,47466;0,04688;0,067886;0,070515;0,0897836;1581,0;1580,0;11,3245383;12802,247191;111,7;1,0;10,73;0,081;0,05;0,532;0,073;0,02;0,100188;0,079;0,105;0,08;3165,0;0,002;0,474;0,248;0,102;0,726;0,006;0,012;0,073;0,013000000000000001;0,021;0,47200000000000003;0,002;0,003;0,003;0,841;0,0002;0,287;0,102;0,7859999999999999;0,004;0,017;0,07200000000000001;0,013999999999999999;0,015;0,541;0,003;0,084;3,2;50,8;0,4;12,9;0,13;2,4;21,0;3,8;56,4;0,3;12,0;0,07;2,3;24,9
1126;Э76ХФ;Р65;44,0;42,5166667;23,5;42,5166667;2,0;0,414771;0,127162;0,13754;0,134955;0,03687580000000001;1570,0;1620,0;11,0399059;14405,106383000002;108,0;1,0;15,645999999999999;0,225;0,05;0,45;0,037000000000000005;0,02;0,046043;0,14800000000000002;0,213;0,217;5642,0;0,002;0,435;0,304;0,092;0,6579999999999999;0,006;0,011000000000000001;0,066;0,009000000000000001;0,021;0,44299999999999995;0,001;0,003;0,003;0,7490000000000001;0,0002;0,42200000000000004;0,086;0,792;0,004;0,012;0,059000000000000004;0,011000000000000001;0,012;0,573;0,003;0,037000000000000005;4,5;46,3;0,3;11,4;0,21;2,1;22,1;4,0;54,3;0,6;11,6;0,24;2,0;26,5
1127;Э76ХФ;Р65;45,0;41,033333299999995;21,0;41,033333299999995;3,4660147000000006;0,45987700000000004;0,11661400000000001;0,10843;0,10397999999999999;0,0386723;1563,0;1591,0;12,9630838;13745,7142857;112,8;1,0;17,655;0,166;0,05;0,5;0,049;0,02;0,048286;0,113;0,168;0,19899999999999998;4811,0;0,002;0,425;0,32299999999999995;0,107;0,6970000000000001;0,008;0,011000000000000001;0,069;0,012;0,021;0,47;0,002;0,003;0,004;0,758;0,0003;0,418;0,105;0,79;0,006999999999999999;0,013000000000000001;0,068;0,013000000000000001;0,017;0,5720000000000001;0,004;0,037000000000000005;5,4;56,6;0,4;9,9;0,1;2,5;22,3;6,1;61,4;0,6;4,8;0,06;2,8;21,8
1128;Э76ХФ;Р65;38,0;48,6833333;17,1666667;48,6833333;2,7181307999999995;0,44798999999999994;0,14064000000000002;0,112352;0,139835;0,038874900000000004;1585,0;1590,0;10,8234166;13582,135922299998;112,1;1,0;17,564;0,162;0,05;0,48100000000000004;0,081;0,02;0,048539;0,166;0,17300000000000001;0,24;3886,0;0,002;0,42700000000000005;0,302;0,107;0,693;0,006;0,01;0,068;0,012;0,023;0,452;0,002;0,003;0,003;0,76;0,0003;0,41600000000000004;0,106;0,787;0,005;0,011000000000000001;0,068;0,013000000000000001;0,011000000000000001;0,57;0,003;0,037000000000000005;4,0;51,5;1,0;15,5;0,28;2,1;25,0;4,4;53,7;0,4;12,6;0,08;2,2;24,9
1129;Э76ХФ;Р65;36,0;56,3833333;21,4166667;56,3833333;2,0;0,505717;0,122474;0,123912;0,148265;0,03991769999999999;1587,0;1582,0;8,3460834;13223,3463035;116,2;1,0;15,686;0,154;0,05;0,555;0,076;0,02;0,049841;0,174;0,191;0,209;4720,0;0,002;0,40399999999999997;0,321;0,105;0,68;0,005;0,011000000000000001;0,063;0,013000000000000001;0,023;0,43200000000000005;0,002;0,002;0,004;0,7809999999999999;0,0002;0,415;0,10099999999999999;0,7809999999999999;0,005;0,013000000000000001;0,062;0,013999999999999999;0,013000000000000001;0,568;0,003;0,037000000000000005;5,4;53,3;0,5;15,5;0,13;2,2;24,2;5,9;58,0;0,6;7,9;0,06;2,2;25,9
1130;Э76ХФ;Р65;55,0;40,85;19,0166667;40,85;2,6116505;0,40268200000000004;0,11954400000000001;0,053888;0,09619;0,0388164;1552,0;1579,0;8,592411300000002;12904,4697634;113,7;1,0;11,7;0,147;0,05;0,431;0,08199999999999999;0,02;0,048466;0,124;0,08199999999999999;0,204;4090,0;0,002;0,461;0,326;0,099;0,745;0,005;0,011000000000000001;0,066;0,013999999999999999;0,019;0,483;0,002;0,003;0,005;0,76;0,0005;0,42;0,098;0,7929999999999999;0,005;0,011000000000000001;0,066;0,013999999999999999;0,015;0,5820000000000001;0,004;0,037000000000000005;4,7;59,3;0,5;11,8;0,09;2,7;21,7;5,6;59,9;0,7;7,5;0,09;2,6;23,0
1131;Э76ХФ;Р65;48,0;47,0666667;14,5;47,0666667;2,0413068;0,519105;0,16701;0,23981;0,140837;0,0394251;1573,0;1566,0;10,5773395;14180,689655200002;111,8;1,0;16,389;0,08199999999999999;0,05;0,5589999999999999;0,047;0,02;0,049226;0,109;0,38299999999999995;0,285;3427,0;0,002;0,35700000000000004;0,28;0,096;0,569;0,006999999999999999;0,01;0,07200000000000001;0,006999999999999999;0,016;0,44;0,002;0,002;0,004;0,772;0,0002;0,42;0,095;0,787;0,006;0,013000000000000001;0,07200000000000001;0,009000000000000001;0,013999999999999999;0,5720000000000001;0,004;0,037000000000000005;3,9;58,4;0,2;12,9;0,1;2,2;26,2;4,5;58,3;0,3;10,1;0,08;2,2;26,4
1132;Э76ХФ;Р65;52,0;43,7333333;18,9833333;43,7333333;2,0;0,421346;0,1465;0,15354500000000001;0,133445;0,0410181;1561,0;1577,0;9,1941311;13148,375768200001;117,5;1,0;13,402999999999999;0,086;0,05;0,39899999999999997;0,05;0,02;0,051215;0,135;0,245;0,2500001;4160,0;0,002;0,43799999999999994;0,306;0,111;0,6629999999999999;0,006999999999999999;0,01;0,077;0,009000000000000001;0,018000000000000002;0,45299999999999996;0,002;0,003;0,004;0,764;0,0004;0,42200000000000004;0,11199999999999999;0,805;0,006;0,013999999999999999;0,076;0,01;0,015;0,578;0,004;0,037000000000000005;3,8;46,6;0,7;9,4;0,17;2,9;16,2;5,3;57,2;0,5;5,2;0,07;2,7;21,1
1133;Э76ХФ;Р65;22,0;47,3833333;20,3333333;47,3833333;2,5024205000000004;0,440014;0,127748;0,144372;0,13601;0,0397439;1578,0;1578,0;12,135912800000002;12768,1967213;113,6;1,0;19,168;0,12300000000000001;0,05;0,47200000000000003;0,06;0,02;0,049624;0,14300000000000002;0,23;0,218;4327,0;0,002;0,43;0,315;0,10800000000000001;0,672;0,006999999999999999;0,01;0,07400000000000001;0,009000000000000001;0,019;0,44799999999999995;0,002;0,003;0,003;0,775;0,0002;0,419;0,106;0,8029999999999999;0,006;0,012;0,073;0,009000000000000001;0,015;0,573;0,004;0,038;4,9;47,7;0,5;8,1;0,11;2,5;19,1;5,3;54,5;0,3;7,9;0,09;2,5;21,8
1134;Э76ХФ;Р65;28,0;42,033333299999995;20,1666667;42,033333299999995;3,0;0,463689;0,130678;0,162099;0,130699;0,03986;1564,0;1579,0;9,4519666;13093,884297499999;113,8;1,0;13,217;0,13;0,05;0,5;0,038;0,02;0,049769;0,127;0,259;0,223;4401,0;0,002;0,419;0,313;0,106;0,6509999999999999;0,006;0,013000000000000001;0,069;0,009000000000000001;0,021;0,45899999999999996;0,002;0,002;0,003;0,794;0,0002;0,418;0,10800000000000001;0,7909999999999999;0,006;0,011000000000000001;0,07;0,01;0,016;0,5670000000000001;0,003;0,037000000000000005;4,7;58,2;0,3;10,9;0,07;2,4;24,1;4,8;58,8;0,4;9,6;0,08;2,3;25,3
1135;Э76ХФ;Р65;29,0;42,15;19,2;42,15;2,5119909;0,4708544;0,137124;0,16755799999999998;0,127048;0,0404102;1571,0;1579,0;9,8754448;13012,5;114,7;1,0;13,875;0,129;0,05;0,5;0,047;0,02;0,050456;0,11900000000000001;0,268;0,23399999999999999;4164,0;0,002;0,41;0,308;0,107;0,644;0,006;0,01;0,075;0,008;0,023;0,45299999999999996;0,002;0,002;0,003;0,7609999999999999;0,0003;0,415;0,106;0,789;0,005;0,012;0,075;0,009000000000000001;0,017;0,573;0,003;0,037000000000000005;5,0;56,4;0,2;11,7;0,08;2,3;24,6;5,2;55,3;0,4;9,8;0,08;2,4;23,4
1136;Э76ХФ;Р65;26,0;43,0;13,316666699999999;43,0;3,0;0,43070699999999995;0,093174;0,082979;0,112811;0,0392513;1615,0;1587,0;12,691395300000002;12291,364205299999;111,9;1,0;18,191;0,129;0,05;0,469;0,049;0,02;0,049009;0,135;0,131;0,159;2728,0;0,002;0,42700000000000005;0,337;0,086;0,723;0,005;0,009000000000000001;0,063;0,011000000000000001;0,018000000000000002;0,47700000000000004;0,002;0,003;0,003;0,769;0,0002;0,413;0,084;0,7909999999999999;0,004;0,012;0,062;0,011000000000000001;0,013999999999999999;0,565;0,003;0,035;5,3;54,0;0,3;10,5;0,09;2,3;23,7;5,3;47,3;0,4;8,9;0,1;2,3;20,3
1137;Э76ХФ;Р65;18,0;40,8833333;18,2;40,8833333;2,7774389999999998;0,44925600000000004;0,118372;0,145204;0,11723199999999999;0,040438999999999996;1576,0;1585,0;10,352785800000001;12965,934065899999;113,2;1,0;13,936;0,153;0,05;0,485;0,07200000000000001;0,02;0,050492;0,114;0,23199999999999998;0,20199999999999999;3933,0;0,002;0,419;0,321;0,1;0,6679999999999999;0,005;0,012;0,067;0,008;0,02;0,473;0,002;0,002;0,004;0,754;0,0004;0,418;0,096;0,799;0,004;0,015;0,065;0,009000000000000001;0,013000000000000001;0,584;0,003;0,038;4,0;56,7;0,5;12,8;0,11;2,6;22,1;4,6;58,3;0,5;11,4;0,1;2,6;22,4
1138;Э76ХФ;Р65;16,0;43,3666667;19,033333300000002;43,3666667;2,692909;0,442338;0,114856;0,09786;0,147334;0,0418871;1572,0;1581,0;8,4891135;13302,977232899999;119,4;1,0;12,13;0,12300000000000001;0,05;0,479;0,07;0,02;0,0523;0,18100000000000002;0,154;0,196;4220,0;0,002;0,435;0,324;0,099;0,701;0,009000000000000001;0,01;0,07400000000000001;0,012;0,021;0,436;0,002;0,004;0,003;0,76;0,0006;0,415;0,099;0,792;0,009000000000000001;0,012;0,075;0,013000000000000001;0,017;0,56;0,004;0,039;4,9;57,7;0,8;11,5;0,15;2,6;22,0;3,6;53,7;0,3;11,6;0,23;2,1;25,4
1139;Э76ХФ;Р65;18,0;44,8833333;18,1833333;44,8833333;3,0;0,42857799999999996;0,132436;0,120304;0,10339200000000001;0,040207599999999996;1574,0;1582,0;7,3481204;13083,4097159;112,9;1,0;10,914000000000001;0,086;0,05;0,45799999999999996;0,08800000000000001;0,02;0,050203;0,10400000000000001;0,192;0,226;3965,0;0,003;0,43799999999999994;0,31;0,10099999999999999;0,6890000000000001;0,006;0,01;0,065;0,009000000000000001;0,02;0,484;0,003;0,003;0,003;0,7559999999999999;0,0003;0,419;0,099;0,7959999999999999;0,005;0,012;0,065;0,01;0,017;0,584;0,004;0,038;4,6;59,6;0,4;7,9;0,07;2,8;21,5;5,4;55,1;0,4;9,7;0,11;2,3;23,8
1140;Э76ХФ;Р65;18,0;46,716666700000005;19,6666667;46,716666700000005;2,7072418999999996;0,43700839999999996;0,125404;0,12918;0,115826;0,040583999999999995;1583,0;1595,0;11,105030300000001;13170,508474600001;115,1;1,0;17,293;0,087;0,05;0,46399999999999997;0,048;0,02;0,050673;0,11900000000000001;0,20600000000000002;0,214;4317,0;0,003;0,43799999999999994;0,316;0,109;0,677;0,006;0,011000000000000001;0,07;0,009000000000000001;0,02;0,473;0,002;0,003;0,003;0,754;0,0003;0,418;0,111;0,792;0,005;0,011000000000000001;0,071;0,011000000000000001;0,013999999999999999;0,5670000000000001;0,003;0,038;5,1;56,8;0,4;9,1;0,07;2,5;22,7;5,2;52,0;1,0;5,5;0,1;2,5;21,1
