Repository: comptech-winter-school/steel-alloying

# steel-alloying
Проект "Оптимизация процесса легирования стали" на Зимней Школе CompTech 2021

File: data_frames/evraz_data_prprocessed_Anvar.csv (part 13 of 45)
;МАРКА;ПРОФИЛЬ;t вып-обр;t обработка;t под током;t продувка;ПСН гр.;чист расход C;чист расход Cr;чист расход Mn;чист расход Si;чист расход V;температура первая;температура последняя;Ar (интенс.);эл. энергия (интенс.);произв жидкая сталь;произв количество обработок;расход газ Ar;сыпуч известь РП;сыпуч кокс пыль УСТК;сыпуч  кокс. мелочь КМ1;сыпуч  шпат плав.;ферспл CaC2;ферспл  FeV-80;ферспл  Mn5Si65Al0.5;ферспл SiMn18;ферспл  фх850А;эл. энергия;химсталь первый Al_1;химсталь первый C_1;химсталь первый Cr_1;химсталь первый Cu_1;химсталь первый Mn_1;химсталь первый Mo_1;химсталь первый N_1;химсталь первый Ni_1;химсталь первый P_1;химсталь первый S_1;химсталь первый Si_1;химсталь первый Ti_1;химсталь первый V_1;химсталь последний Al;химсталь последний C;химсталь последний Ca;химсталь последний Cr;химсталь последний Cu;химсталь последний Mn;химсталь последний Mo;химсталь последний N;химсталь последний Ni;химсталь последний P;химсталь последний S;химсталь последний Si;химсталь последний Ti;химсталь последний V;химшлак первый Al2O3_1;химшлак первый CaO_1;химшлак первый FeO_1;химшлак первый MgO_1;химшлак первый MnO_1;химшлак первый R_1;химшлак первый SiO2_1;химшлак последний Al2O3;химшлак последний CaO;химшлак последний FeO;химшлак последний MgO;химшлак последний MnO;химшлак последний R;химшлак последний SiO2
1363;Э76ХФ;Р65;9,0;47,1666667;26,5;46,716666700000005;3,9068991000000004;0,3770527;0,157635;0,198237;0,131913;0,0390333;1556,0;1597,0;15,4983378;12692,830188700002;115,1;1,0;24,087;0,231;0,05;0,331;0,07400000000000001;0,02;0,049117;0,11699999999999999;0,309;0,27899999999999997;5606,0;0,002;0,473;0,287;0,10400000000000001;0,624;0,006999999999999999;0,01;0,07400000000000001;0,006999999999999999;0,019;0,45;0,002;0,035;0,003;0,764;0,0002;0,41700000000000004;0,105;0,792;0,006999999999999999;0,01;0,07400000000000001;0,008;0,013999999999999999;0,551;0,003;0,036000000000000004;3,2;55,5;0,3;13,2;0,11;2,2;25,7;4,2;50,6;0,4;9,8;0,07;2,4;21,0
1364;Э76ХФ;Р65;11,0;46,1166667;26,866666700000003;45,716666700000005;3,3180412000000006;0,3608897;0,153115;0,17636300000000002;0,114015;0,0390333;1540,0;1583,0;16,3456799;12852,3573201;111,1;1,0;24,909000000000002;0,171;0,05;0,315;0,068;0,02;0,049117;0,099;0,275;0,271;5755,0;0,002;0,475;0,28600000000000003;0,131;0,634;0,005;0,009000000000000001;0,069;0,006999999999999999;0,02;0,46299999999999997;0,002;0,024;0,003;0,7709999999999999;0,0002;0,415;0,128;0,7879999999999999;0,005;0,011000000000000001;0,07;0,006999999999999999;0,017;0,569;0,003;0,036000000000000004;2,9;59,7;0,2;10,9;0,08;2,3;26,4;4,0;60,5;0,4;6,1;0,05;2,6;23,6
1365;Э76ХФ;Р65;19,0;43,9;23,8666667;43,9;3,403307;0,346115;0,156505;0,156724;0,114468;0,0384015;1552,0;1584,0;13,651272199999998;12833,7988827;113,4;1,0;19,673;0,17300000000000001;0,05;0,349;0,07200000000000001;0,02;0,048322000000000004;0,10800000000000001;0,244;0,27699999999999997;5105,0;0,002;0,5;0,285;0,11;0,6509999999999999;0,008;0,01;0,075;0,008;0,018000000000000002;0,461;0,002;0,003;0,004;0,773;0,0003;0,41700000000000004;0,11;0,7879999999999999;0,006999999999999999;0,012;0,075;0,009000000000000001;0,013999999999999999;0,5539999999999999;0,003;0,035;3,7;52,8;0,2;9,5;0,07;2,3;23,2;4,5;58,6;0,6;9,6;0,13;2,3;25,5
1366;Э76ХФ;Р65;20,0;45,4;27,0333333;45,4;4,0;0,3073497;0,140685;0,09162999999999999;0,089814;0,0382577;1541,0;1590,0;15,7856452;13274,722564700001;115,2;1,0;23,581999999999997;0,172;0,05;0,3;0,08900000000000001;0,02;0,048141;0,098;0,142;0,249;5981,0;0,002;0,542;0,301;0,106;0,711;0,008;0,006999999999999999;0,073;0,011000000000000001;0,018000000000000002;0,473;0,002;0,003;0,003;0,767;0,0004;0,42;0,10800000000000001;0,7959999999999999;0,008;0,01;0,07400000000000001;0,012;0,013999999999999999;0,555;0,003;0,035;3,9;60,1;0,3;10,7;0,09;2,5;24,3;4,2;57,6;0,8;7,7;0,14;2,2;26,0
1367;Э76ХФ;Р65;12,0;42,55;23,4;42,55;3,4387044;0,354155;0,140685;0,127506;0,110946;0,0381138;1623,0;1635,0;18,3064884;12097,435897399999;112,9;1,0;25,863000000000003;0,41;0,05;0,363;0,07;0,02;0,04796;0,115;0,198;0,249;4718,0;0,002;0,49200000000000005;0,301;0,10400000000000001;0,68;0,006;0,008;0,063;0,011000000000000001;0,018000000000000002;0,47;0,002;0,003;0,004;0,75;0,0004;0,41700000000000004;0,102;0,784;0,005;0,009000000000000001;0,063;0,012;0,012;0,555;0,003;0,036000000000000004;4,1;56,8;0,6;9,8;0,09;2,3;24,9;4,8;56,8;0,6;7,9;0,1;2,5;22,7
1368;Э76ХФ;Р65;15,0;55,216666700000005;36,35;55,216666700000005;4,027307;0,1762285;0,105655;0,07220700000000001;0,102147;0,0388036;1516,0;1606,0;20,3325493;11668,2255846;114,2;1,0;36,977;0,166;0,05;0,11900000000000001;0,081;0,02;0,048828;0,125;0,111;0,187;7069,0;0,002;0,632;0,324;0,098;0,723;0,006;0,009000000000000001;0,065;0,012;0,017;0,493;0,003;0,005;0,003;0,7659999999999999;0,0003;0,414;0,098;0,785;0,005;0,009000000000000001;0,065;0,012;0,011000000000000001;0,551;0,003;0,037000000000000005;3,3;53,5;0,7;10,4;0,12;2,7;19,6;4,1;61,0;0,5;6,8;0,11;2,3;26,3
1369;Э76ХФ;Р65;25,0;54,05;22,216666699999998;54,05;2,6272966;0,28597;0,11978;0,068337;0,098445;0,037740300000000004;1585,0;1597,0;18,5378353;11434,658664700002;111,8;1,0;33,399;0,057999999999999996;0,05;0,285;0,043;0,02;0,04749;0,121;0,105;0,212;4234,0;0,002;0,524;0,315;0,111;0,7190000000000001;0,006999999999999999;0,008;0,067;0,011000000000000001;0,017;0,479;0,002;0,003;0,003;0,762;0,0002;0,418;0,109;0,78;0,006999999999999999;0,01;0,067;0,011000000000000001;0,013000000000000001;0,574;0,003;0,036000000000000004;3,9;52,3;0,6;7,6;0,08;2,5;21,1;3,9;58,4;0,8;8,9;0,15;2,2;26,1
1370;Э76ХФ;Р65;32,0;46,2;30,183333299999997;46,2;3,9252187999999997;0,249815;0,128255;0,088397;0,086289;0,0388036;1522,0;1592,0;10,9238893;12736,1678631;114,2;1,0;16,665;0,047;0,05;0,23800000000000002;0,023;0,02;0,048827999999999996;0,094;0,13699999999999998;0,22699999999999998;6407,0;0,002;0,5670000000000001;0,313;0,102;0,7140000000000001;0,006;0,008;0,068;0,011000000000000001;0,018000000000000002;0,491;0,003;0,004;0,004;0,747;0,0002;0,419;0,102;0,7879999999999999;0,006;0,01;0,068;0,011000000000000001;0,013999999999999999;0,5760000000000001;0,004;0,037000000000000005;3,7;63,8;0,4;6,8;0,06;2,7;23,6;5,0;63,9;0,9;4,0;0,07;2,8;23,0
1371;Э76ХФ;Р65;34,0;48,3666667;29,6666667;48,3666667;3,7279245000000003;0,36796999999999996;0,14577;0,156003;0,109671;0,0391992;1523,0;1583,0;10,7334496;12941,7977528;115,6;1,0;17,096;0,068;0,05;0,37799999999999995;0,044000000000000004;0,02;0,049479;0,10099999999999999;0,243;0,258;6399,0;0,002;0,494;0,3;0,115;0,6559999999999999;0,006;0,008;0,077;0,008;0,019;0,46;0,002;0,003;0,003;0,753;0,0001;0,42;0,115;0,7879999999999999;0,006;0,01;0,076;0,009000000000000001;0,015;0,575;0,003;0,036000000000000004;4,3;59,5;0,5;8,4;0,07;2,6;23,1;5,0;61,6;0,5;3,7;0,07;2,7;23,2
1372;Э76ХФ;Р65;38,0;49,35;34,55;49,35;3,4191591;0,297795;0,114695;0,08190900000000001;0,091119;0,039013;1503,0;1579,0;17,0128038;12517,510853799999;115,3;1,0;27,608;0,03;0,05;0,3;0,024;0,02;0,049371;0,10400000000000001;0,127;0,203;7208,0;0,002;0,552;0,326;0,107;0,7240000000000001;0,006999999999999999;0,009000000000000001;0,066;0,008;0,017;0,493;0,003;0,005;0,004;0,741;0,0003;0,418;0,107;0,784;0,006999999999999999;0,01;0,066;0,009000000000000001;0,011000000000000001;0,5760000000000001;0,004;0,038;3,9;65,3;1,1;5,9;0,14;2,8;23,0;5,0;62,6;0,5;3,8;0,09;2,6;23,6
1374;Э76ХФ;Р65;50,0;42,3666667;15,483333300000002;41,3666667;2,0;0,373985;0,141815;0,149922;0,144555;0,0382409;1578,0;1573,0;18,612087;12574,8116254;112,4;1,0;25,664;0,125;0,04;0,395;0,048;0,02;0,048394;0,156;0,235;0,251;3245,0;0,002;0,478;0,3;0,096;0,6509999999999999;0,006;0,008;0,066;0,008;0,018000000000000002;0,435;0,002;0,003;0,003;0,757;0,0001;0,419;0,098;0,784;0,005;0,01;0,067;0,008;0,013000000000000001;0,5660000000000001;0,003;0,037000000000000005;4,9;51,0;0,5;14,3;0,16;2,0;25,4;6,9;59,8;0,7;5,9;0,07;2,5;23,6
1382;Э76ХФ;Р65;19,0;49,716666700000005;23,8333333;49,716666700000005;3,0;0,279185;0,09661499999999999;0,06588;0,107154;0,0387838;1569,0;1589,0;9,596178300000002;11935,3846154;114,7;1,0;15,902999999999999;0,132;0,05;0,281;0,06;0,02;0,049081;0,135;0,102;0,171;4741,0;0,002;0,555;0,337;0,10099999999999999;0,732;0,008;0,009000000000000001;0,075;0,01;0,018000000000000002;0,48700000000000004;0,002;0,003;0,004;0,757;0,0005;0,41700000000000004;0,102;0,79;0,006999999999999999;0,01;0,075;0,011000000000000001;0,015;0,541;0,003;0,036000000000000004;8,7;53,9;0,7;23,4;0,1;2,7;19,8;6,9;57,7;0,5;6,8;0,11;2,3;24,8
1384;Э76ХФ;Р65;27,0;41,5166667;16,1333333;41,5166667;1,4413056999999998;0,240245;0,084185;0,045978;0,081207;0,0380695;1579,0;1574,0;8,5714974;11525,2066116;112,7;1,0;11,862;0,08;0,05;0,23600000000000002;0,077;0,02;0,048177;0,10400000000000001;0,071;0,149;3099,0;0,002;0,589;0,34700000000000003;0,10400000000000001;0,75;0,006999999999999999;0,009000000000000001;0,067;0,012;0,018000000000000002;0,51;0,002;0,004;0,003;0,7490000000000001;0,0006;0,418;0,10400000000000001;0,7859999999999999;0,006999999999999999;0,009000000000000001;0,068;0,013000000000000001;0,013000000000000001;0,57;0,003;0,037000000000000005;5,6;59,3;0,7;12,8;0,12;2,8;21,4;7,0;59,9;0,8;9,7;0,1;2,8;21,4
1385;Э76ХФ;Р65;28,0;43,3333333;19,8333333;43,3333333;2,0;0,3286;0,10960999999999999;0,080544;0,086322;0,0384409;1559,0;1571,0;11,0783077;12255,1260504;113,7;1,0;16,002;0,08;0,05;0,33899999999999997;0,077;0,02;0,048647;0,09699999999999999;0,126;0,19399999999999998;4051,0;0,002;0,532;0,33;0,114;0,716;0,006999999999999999;0,009000000000000001;0,064;0,011000000000000001;0,019;0,49;0,002;0,003;0,003;0,752;0,0001;0,42;0,113;0,787;0,006;0,011000000000000001;0,065;0,012;0,013999999999999999;0,565;0,003;0,037000000000000005;4,4;59,9;0,3;12,5;0,09;2,6;23,4;4,4;60,9;1,0;8,6;0,08;2,7;22,9
1386;Э76ХФ;Р65;27,0;40,5;19,85;40,5;2,0;0,25864000000000004;0,14238;0,09446399999999999;0,093516;0,039013;1565,0;1581,0;8,82;11942,5692695;114,7;1,0;11,907;0,079;0,05;0,24600000000000002;0,075;0,02;0,049371;0,102;0,14800000000000002;0,252;3951,0;0,002;0,5820000000000001;0,302;0,083;0,706;0,006;0,008;0,055;0,011000000000000001;0,016;0,49200000000000005;0,002;0,003;0,004;0,773;0,0005;0,419;0,083;0,7859999999999999;0,005;0,01;0,055999999999999994;0,011000000000000001;0,012;0,565;0,003;0,037000000000000005;4,4;56,8;0,5;10,3;0,1;2,7;21,3;4,2;62,6;0,8;6,9;0,11;2,8;22,3
1387;Э76ХФ;Р65;24,0;45,85;31,633333299999997;45,85;2,0;0,295245;0,15198499999999998;0,07944;0,09454800000000001;0,038926800000000004;1559,0;1619,0;10,991712099999999;12520,337197;115,5;1,0;16,799;0,16;0,05;0,29;0,075;0,02;0,049262;0,11;0,124;0,26899999999999996;6601,0;0,002;0,555;0,295;0,084;0,7240000000000001;0,006;0,008;0,057999999999999996;0,012;0,015;0,489;0,003;0,004;0,004;0,782;0,0003;0,42;0,084;0,792;0,005;0,01;0,057999999999999996;0,013000000000000001;0,01;0,568;0,003;0,037000000000000005;4,8;58,6;0,8;12,6;0,1;2,8;20,9;4,3;57,8;0,4;11,1;0,09;2,7;21,6
1388;Э76ХФ;Р65;24,0;44,05;24,65;44,05;2,0;0,31154;0,13785999999999998;0,098064;0,084678;0,0382125;1545,0;1595,0;8,661521;13282,7586207;112,8;1,0;12,718;0,079;0,05;0,312;0,077;0,02;0,048358;0,087;0,154;0,244;5457,0;0,002;0,522;0,303;0,09;0,701;0,006;0,01;0,057;0,01;0,016;0,499;0,002;0,003;0,003;0,759;0,0002;0,418;0,09;0,787;0,005;0,011000000000000001;0,057;0,01;0,012;0,5670000000000001;0,003;0,037000000000000005;3,1;62,8;0,3;9,7;0,11;2,5;24,8;3,5;61,8;1,0;3,5;0,15;2,3;26,5
1389;Э76ХФ;Р65;25,0;62,716666700000005;26,883333299999997;62,716666700000005;2,0;0,29986999999999997;0,15255;0,11979000000000001;0,07305299999999999;0,0385839;1560,0;1584,0;8,3327133;11657,0365778;112,9;1,0;17,42;0,08;0,05;0,294;0,077;0,02;0,048827999999999996;0,06;0,18899999999999997;0,27;5223,0;0,002;0,518;0,29;0,09699999999999999;0,6809999999999999;0,006;0,009000000000000001;0,061;0,006999999999999999;0,013999999999999999;0,495;0,002;0,003;0,003;0,76;0,0002;0,418;0,095;0,7859999999999999;0,005;0,011000000000000001;0,061;0,008;0,01;0,5589999999999999;0,003;0,037000000000000005;4,4;54,7;0,6;8,9;0,11;2,7;20,2;4,5;59,6;0,6;10,3;0,09;2,6;22,7
1390;Э76ХФ;Р65;41,0;45,2;21,1666667;45,2;2,0;0,37079;0,16837;0,187182;0,125475;0,0400418;1576,0;1583,0;8,3230088;11990,5511811;116,2;1,0;12,54;0,08199999999999999;0,05;0,376;0,048;0,02;0,050673;0,111;0,295;0,298;4230,0;0,001;0,484;0,281;0,105;0,624;0,008;0,01;0,07400000000000001;0,006999999999999999;0,015;0,457;0,001;0,003;0,003;0,764;0,0002;0,415;0,10300000000000001;0,782;0,006999999999999999;0,012;0,07400000000000001;0,006999999999999999;0,013000000000000001;0,565;0,003;0,037000000000000005;3,9;57,7;0,6;10,5;0,09;2,6;22,2;3,5;60,8;0,9;3,3;0,1;2,3;26,3
1391;Э76ХФ;Р65;44,0;40,7;18,5;40,7;2,0;0,37327;0,15367999999999998;0,15615;0,117612;0,0388699;1559,0;1572,0;9,117591599999999;13757,8378378;115,7;1,0;12,367;0,084;0,05;0,38299999999999995;0,075;0,02;0,04919;0,111;0,24600000000000002;0,272;4242,0;0,002;0,485;0,289;0,10300000000000001;0,6509999999999999;0,006;0,009000000000000001;0,068;0,006999999999999999;0,016;0,45899999999999996;0,002;0,003;0,003;0,7809999999999999;0,0003;0,41700000000000004;0,102;0,794;0,006;0,011000000000000001;0,068;0,008;0,013999999999999999;0,57;0,003;0,036000000000000004;3,5;58,6;0,2;11,6;0,09;2,3;25,9;4,0;59,8;0,6;7,5;0,11;2,3;26,0
1392;Э76ХФ;Р65;42,0;43,033333299999995;20,55;43,033333299999995;3,483965;0,226165;0,127125;0,06209;0,082829;0,0396704;1541,0;1575,0;7,4860177;12452,5547445;115,4;1,0;10,574000000000002;0,053;0,05;0,21;0,077;0,02;0,050203;0,098;0,09699999999999999;0,225;4265,0;0,002;0,5670000000000001;0,316;0,095;0,733;0,006;0,009000000000000001;0,068;0,011000000000000001;0,016;0,493;0,002;0,004;0,003;0,758;0,0003;0,41700000000000004;0,091;0,7809999999999999;0,005;0,012;0,067;0,011000000000000001;0,013000000000000001;0,564;0,003;0,038;4,3;54,3;0,5;9,9;0,07;2,7;19,9;5,5;61,0;0,6;8,0;0,06;2,7;22,8
1394;Э76ХФ;Р65;13,0;44,216666700000005;20,7333333;44,216666700000005;2,0;0,29977;0,13334000000000001;0,08008;0,069202;0,0373836;1555,0;1575,0;10,1093102;11954,6623794;110,6;1,0;14,9;0,055;0,05;0,299;0,08;0,02;0,047309;0,07;0,126;0,23600000000000002;4131,0;0,002;0,528;0,305;0,099;0,718;0,006;0,01;0,064;0,01;0,016;0,507;0,002;0,004;0,003;0,775;0,0001;0,419;0,098;0,787;0,005;0,01;0,065;0,011000000000000001;0,013000000000000001;0,568;0,003;0,037000000000000005;3,4;56,5;0,3;6,4;0,07;2,9;19,2;6,2;60,1;0,5;8,8;0,1;2,8;21,7
1396;Э76ХФ;Р65;11,0;44,1666667;17,1333333;44,1666667;2,7055016;0,2883777;0,147521;0,09126000000000001;0,103701;0,039612699999999994;1583,0;1576,0;11,8517241;12011,6731518;116,5;1,0;17,185;0,146;0,05;0,248;0,077;0,02;0,05013;0,11699999999999999;0,14300000000000002;0,261;3430,0;0,003;0,532;0,29600000000000004;0,095;0,708;0,005;0,011000000000000001;0,061;0,012;0,016;0,479;0,002;0,003;0,003;0,77;0,0004;0,418;0,09699999999999999;0,7909999999999999;0,004;0,012;0,062;0,013000000000000001;0,011000000000000001;0,552;0,003;0,037000000000000005;4,2;57,0;0,9;7,1;0,1;2,3;24,8;4,5;48,4;0,7;8,2;0,1;2,4;20,4
1397;Э76ХФ;Р65;8,0;43,1666667;23,0166667;43,1666667;3,175584;0,336954;0,158067;0,14662999999999998;0,15662;0,0402986;1559,0;1578,0;10,4723438;12072,121651000001;117,9;1,0;14,894;0,08800000000000001;0,05;0,305;0,065;0,02;0,050998;0,17300000000000001;0,23;0,273;4631,0;0,002;0,496;0,29;0,095;0,674;0,006;0,011000000000000001;0,068;0,009000000000000001;0,018000000000000002;0,436;0,002;0,003;0,004;0,77;0,0005;0,419;0,09699999999999999;0,804;0,006;0,011000000000000001;0,068;0,01;0,013000000000000001;0,56;0,003;0,037000000000000005;4,1;58,6;0,5;11,5;0,1;2,6;22,5;6,4;57,5;0,5;6,5;0,1;2,3;24,6
1398;Э76ХФ;Р65;11,0;44,216666700000005;24,7666667;44,216666700000005;3,5669574;0,281627;0,138381;0,12878199999999998;0,092704;0,038955300000000005;1545,0;1584,0;11,395703;12302,0188425;115,0;1,0;16,796;0,087;0,05;0,275;0,11800000000000001;0,02;0,049298;0,085;0,20199999999999999;0,239;5078,0;0,002;0,5579999999999999;0,302;0,095;0,682;0,006;0,01;0,063;0,009000000000000001;0,017;0,47700000000000004;0,002;0,004;0,003;0,763;0,0003;0,415;0,096;0,7909999999999999;0,005;0,01;0,063;0,01;0,013000000000000001;0,5589999999999999;0,003;0,038;3,5;62,5;0,5;7,5;0,11;2,6;23,7;3,2;65,2;0,6;3,4;0,1;2,8;23,0
1399;Э76ХФ;Р65;13,0;41,3833333;23,55;41,3833333;4,353781099999999;0,24169000000000002;0,15054;0,143458;0,091238;0,03881230000000001;1534,0;1579,0;11,6023069;12833,1210191;114,5;1,0;15,647;0,152;0,05;0,223;0,071;0,02;0,049117;0,077;0,22399999999999998;0,26;5037,0;0,002;0,59;0,294;0,095;0,67;0,005;0,01;0,06;0,008;0,017;0,488;0,002;0,004;0,003;0,774;0,0002;0,415;0,09699999999999999;0,79;0,005;0,009000000000000001;0,06;0,009000000000000001;0,013000000000000001;0,557;0,003;0,037000000000000005;4,9;60,9;1,6;5,0;0,2;2,7;22,9;6,3;57,6;0,6;6,1;0,1;2,3;24,6
1400;Э76ХФ;Р65;13,0;45,8833333;22,9833333;45,8833333;2,99082745;0,35279;0,16791;0,172036;0,135876;0,0394413;1575,0;1587,0;10,1357065;12008,701957899999;116,8;1,0;15,502;0,22;0,05;0,35600000000000004;0,069;0,02;0,049913;0,132;0,268;0,29;4600,0;0,002;0,513;0,282;0,084;0,645;0,005;0,01;0,054000000000000006;0,006999999999999999;0,015;0,45799999999999996;0,002;0,003;0,003;0,758;0,0005;0,41700000000000004;0,083;0,7959999999999999;0,004;0,012;0,054000000000000006;0,008;0,011000000000000001;0,55;0,003;0,037000000000000005;3,8;59,4;0,3;10,0;0,09;2,5;23,8;4,0;51,7;0,4;9,4;0,08;2,5;20,3
1401;Э76ХФ;Р65;19,0;41,2333333;22,8833333;41,2333333;3,5486399;0,37245300000000003;0,162699;0,177222;0,143322;0,0395843;1577,0;1607,0;9,2745392;12522,6511289;116,3;1,0;12,719000000000001;0,239;0,05;0,381;0,113;0,02;0,050094;0,141;0,276;0,281;4776,0;0,002;0,49;0,287;0,091;0,6459999999999999;0,006;0,009000000000000001;0,063;0,008;0,016;0,452;0,002;0,003;0,004;0,759;0,0007;0,419;0,09;0,795;0,006;0,01;0,063;0,009000000000000001;0,013000000000000001;0,5539999999999999;0,003;0,037000000000000005;4,6;53,6;0,7;26,7;0,09;2,7;20,1;5,9;58,1;0,6;6,6;0,11;2,3;25,4
1402;Э76ХФ;Р65;20,0;43,85;21,05;43,85;3,2874049;0,111796;0,134328;0,130908;0,100428;0,038383999999999995;1551,0;1583,0;10,680045699999999;12547,2684086;113,3;1,0;15,581;0,16399999999999998;0,05;0,066;0,11699999999999999;0,02;0,048575;0,096;0,204;0,23199999999999998;4402,0;0,002;0,696;0,307;0,11599999999999999;0,684;0,006999999999999999;0,009000000000000001;0,069;0,012;0,017;0,49200000000000005;0,003;0,005;0,004;0,7759999999999999;0,0004;0,41700000000000004;0,11199999999999999;0,7909999999999999;0,006;0,009000000000000001;0,069;0,012;0,013000000000000001;0,561;0,003;0,036000000000000004;4,1;54,5;0,4;12,1;0,09;2,7;20,2;6,2;58,6;0,6;6,2;0,11;2,3;25,6
1403;Э76ХФ;Р65;7,0;41,6833333;20,5166667;41,6833333;3,2715537;0,382804;0,172542;0,20419600000000002;0,165496;0,03795490000000001;1577,0;1585,0;11,8032787;12273,9236393;113,1;1,0;16,4;0,172;0,05;0,391;0,062;0,02;0,048032;0,163;0,318;0,298;4197,0;0,001;0,49;0,27399999999999997;0,107;0,615;0,006999999999999999;0,011000000000000001;0,073;0,006999999999999999;0,02;0,424;0,001;0,003;0,003;0,7609999999999999;0,0003;0,41700000000000004;0,107;0,8009999999999999;0,006;0,01;0,073;0,006999999999999999;0,013000000000000001;0,5710000000000001;0,003;0,037000000000000005;3,3;51,8;0,5;14,8;0,18;2,1;24,7;3,6;52,6;0,4;11,4;0,12;2,1;24,8
1404;Э76ХФ;Р65;8,0;43,7;17,65;43,7;3,0;0,348194;0,149382;0,161394;0,102894;0,039156;1590,0;1583,0;11,864613;11700,849858399999;115,5;1,0;17,118;0,087;0,05;0,354;0,06;0,02;0,049552;0,087;0,252;0,258;3442,0;0,002;0,506;0,292;0,10300000000000001;0,652;0,006;0,01;0,065;0,008;0,017;0,47600000000000003;0,002;0,003;0,003;0,775;0,0003;0,414;0,10300000000000001;0,7979999999999999;0,005;0,011000000000000001;0,065;0,008;0,012;0,5660000000000001;0,003;0,037000000000000005;3,5;47,2;0,4;7,4;0,07;2,7;17,5;4,9;57,7;0,6;6,4;0,09;2,7;21,3
1405;Э76ХФ;Р65;11,0;41,85;21,033333300000002;41,85;3,2618182;0,342471;0,160383;0,135397;0,10367699999999999;0,038926800000000004;1560,0;1579,0;9,1957464;12662,757527700001;114,0;1,0;12,731;0,133;0,05;0,34600000000000003;0,059000000000000004;0,02;0,049262;0,099;0,21100000000000002;0,27699999999999997;4439,0;0,002;0,509;0,28300000000000003;0,10099999999999999;0,664;0,006999999999999999;0,009000000000000001;0,066;0,006999999999999999;0,017;0,46399999999999997;0,002;0,003;0,003;0,754;0,0004;0,415;0,10099999999999999;0,779;0,006999999999999999;0,01;0,067;0,008;0,011000000000000001;0,5579999999999999;0,003;0,037000000000000005;4,0;57,8;0,5;8,9;0,08;2,7;21,8;3,5;48,1;0,5;6,6;0,07;2,8;17,4
1406;Э76ХФ;Р65;12,0;42,05;24,9333333;42,05;3,8191945;0,348567;0,16154100000000002;0,14390799999999998;0,12138800000000001;0,0391844;1550,0;1591,0;9,4758621;12602,4064171;115,1;1,0;13,282;0,17600000000000002;0,05;0,353;0,105;0,02;0,049588;0,122;0,22399999999999998;0,27899999999999997;5237,0;0,002;0,504;0,28;0,085;0,657;0,006;0,01;0,055;0,006999999999999999;0,018000000000000002;0,444;0,002;0,003;0,003;0,772;0,0003;0,414;0,086;0,7879999999999999;0,005;0,011000000000000001;0,055999999999999994;0,006999999999999999;0,013999999999999999;0,545;0,003;0,036000000000000004;3,3;55,6;0,6;13,2;0,12;2,3;24,6;3,5;56,2;0,6;13,5;0,12;2,3;24,3
1407;Э76ХФ;Р65;15,0;43,3666667;22,35;43,3666667;4,235696;0,34779;0,16212000000000001;0,168154;0,130794;0,0392129;1547,0;1584,0;10,275;13264,429530200001;116,0;1,0;14,796;0,161;0,05;0,35100000000000003;0,059000000000000004;0,02;0,049624;0,126;0,262;0,28;4941,0;0,002;0,511;0,28800000000000003;0,098;0,6509999999999999;0,006;0,009000000000000001;0,063;0,008;0,018000000000000002;0,465;0,002;0,004;0,004;0,772;0,0005;0,418;0,09699999999999999;0,797;0,006;0,01;0,063;0,009000000000000001;0,01;0,5670000000000001;0,003;0,037000000000000005;3,6;58,5;0,3;10,8;0,06;2,4;24,0;3,4;59,9;0,5;8,5;0,07;2,4;24,8
1408;Э76;Рельсы трамвайные;16,0;46,3833333;22,0166667;46,3833333;3,4838709999999997;0,53084;0,000572;0,159673;0,115093;0,0408981;1619,0;1634,0;12,7823931;12985,6169569;109,9;1,0;19,762999999999998;0,17300000000000001;0,05;0,606;0,057999999999999996;0,02;0,051613;0,106;0,249;0,001;4765,0;0,001;0,32299999999999995;0,07400000000000001;0,091;0,6990000000000001;0,006;0,006999999999999999;0,055999999999999994;0,011000000000000001;0,016;0,174;0,001;0,002;0,003;0,737;0,0004;0,076;0,09;0,846;0,005;0,011000000000000001;0,055;0,012;0,009000000000000001;0,264;0,002;0,003;3,6;59,4;0,5;12,6;0,11;2,6;22,7;5,4;57,3;0,6;13,6;0,17;2,6;22,1
1409;Э76;Рельсы трамвайные;44,0;44,6833333;26,316666700000003;44,6833333;4,2586976;0,40899;0,000572;0,174264;0,11514400000000001;0,0408981;1516,0;1593,0;8,268183500000001;13551,8682711;112,8;1,0;12,315;0,162;0,05;0,455;0,069;0,02;0,051613;0,1;0,272;0,001;5944,0;0,001;0,41200000000000003;0,076;0,095;0,6609999999999999;0,005;0,01;0,057999999999999996;0,01;0,022000000000000002;0,182;0,001;0,003;0,002;0,722;0,0002;0,078;0,095;0,815;0,005;0,012;0,057999999999999996;0,012;0,018000000000000002;0,256;0,002;0,003;5,6;53,0;3,1;11,7;0,15;2,6;20,1;4,8;59,5;0,8;5,4;0,09;2,3;26,0
1415;Э76ХФ;Р65;35,0;41,533333299999995;19,65;41,533333299999995;2,0;0,335957;0,097851;0,136174;0,11323399999999999;0,038900699999999996;1561,0;1577,0;13,4934992;12485,4961832;113,1;1,0;18,680999999999997;0,135;0,05;0,349;0,07400000000000001;0,02;0,049117;0,113;0,212;0,16899999999999998;4089,0;0,002;0,515;0,34;0,099;0,6629999999999999;0,006999999999999999;0,009000000000000001;0,065;0,009000000000000001;0,018000000000000002;0,47;0,002;0,003;0,003;0,767;0,0001;0,41700000000000004;0,09699999999999999;0,778;0,006;0,011000000000000001;0,064;0,009000000000000001;0,016;0,578;0,003;0,037000000000000005;3,6;58,1;0,2;11,3;0,09;2,2;26,5;4,2;53,2;0,8;5,0;0,06;2,5;21,7
1416;Э76ХФ;Р65;15,0;41,7;16,8166667;41,7;2,0;0,28986999999999996;0,08106000000000001;0,138175;0,119795;0,0382425;1579,0;1576,0;10,6568345;11752,6263627;112,3;1,0;14,812999999999999;0,054000000000000006;0,05;0,295;0,061;0,02;0,048286;0,122;0,215;0,14;3294,0;0,002;0,514;0,35;0,087;0,662;0,006999999999999999;0,009000000000000001;0,065;0,009000000000000001;0,018000000000000002;0,466;0,001;0,003;0,003;0,768;0,0002;0,414;0,08800000000000001;0,784;0,006;0,01;0,065;0,009000000000000001;0,013000000000000001;0,5720000000000001;0,003;0,036000000000000004;3,0;59,4;0,2;11,9;0,1;2,3;26,3;3,2;61,4;0,3;7,1;0,06;2,3;26,9
1417;Э76ХФ;Р65;16,0;46,2333333;23,5666667;46,2333333;2,0;0,29038200000000003;0,12390599999999999;0,139479;0,12215899999999999;0,0388436;1546,0;1569,0;9,295890400000001;12521,0749646;114,4;1,0;14,325999999999999;0,081;0,05;0,28800000000000003;0,05;0,02;0,049045;0,125;0,217;0,214;4918,0;0,002;0,545;0,317;0,09;0,664;0,006999999999999999;0,009000000000000001;0,063;0,009000000000000001;0,018000000000000002;0,46;0,002;0,003;0,003;0,7659999999999999;0,0002;0,415;0,091;0,782;0,006;0,01;0,064;0,009000000000000001;0,013000000000000001;0,5670000000000001;0,003;0,037000000000000005;3,7;53,9;0,3;9,1;0,07;2,7;20,2;4,4;61,6;0,6;4,0;0,05;2,4;25,5
1418;Э76ХФ;Р65;18,0;41,2;15,866666699999998;41,2;1,4031621;0,33970900000000004;0,158067;0,135917;0,138517;0,0392452;1592,0;1576,0;9,0349515;11624,3697479;115,2;1,0;12,408;0,054000000000000006;0,05;0,34299999999999997;0,05;0,02;0,049552;0,151;0,21100000000000002;0,273;3074,0;0,002;0,509;0,29100000000000004;0,092;0,669;0,005;0,009000000000000001;0,061;0,009000000000000001;0,017;0,447;0,002;0,003;0,003;0,779;0,0002;0,418;0,091;0,785;0,005;0,011000000000000001;0,061;0,01;0,013999999999999999;0,5720000000000001;0,003;0,036000000000000004;3,2;57,3;0,3;11,8;0,08;2,3;25,2;3,7;57,5;0,4;11,6;0,11;2,2;25,7
1419;Э76ХФ;Р65;17,0;45,2;19,35;45,2;2,0;0,27674099999999996;0,148803;0,08192200000000001;0,133522;0,039674400000000005;1572,0;1573,0;11,287168099999999;12151,9379845;115,8;1,0;17,006;0,08;0,05;0,26899999999999996;0,047;0,02;0,050094;0,166;0,126;0,257;3919,0;0,002;0,5579999999999999;0,297;0,09300000000000001;0,716;0,006999999999999999;0,008;0,069;0,011000000000000001;0,017;0,451;0,002;0,004;0,003;0,772;0,0003;0,415;0,091;0,777;0,006;0,009000000000000001;0,069;0,011000000000000001;0,013999999999999999;0,574;0,003;0,037000000000000005;3,9;52,2;0,3;10,0;0,08;2,5;20,6;4,4;61,9;0,6;5,6;0,05;2,7;23,2
1420;Э76ХФ;Р65;18,0;42,8333333;17,8;42,8333333;2,0;0,332412;0,141276;0,10910299999999999;0,127063;0,038900699999999996;1578,0;1574,0;8,502723699999999;11470,7865169;113,2;1,0;12,14;0,084;0,05;0,33799999999999997;0,07400000000000001;0,02;0,049117;0,145;0,16899999999999998;0,244;3403,0;0,002;0,503;0,301;0,08900000000000001;0,691;0,005;0,009000000000000001;0,061;0,01;0,018000000000000002;0,451;0,001;0,003;0,003;0,767;0,0006;0,41600000000000004;0,08800000000000001;0,785;0,004;0,011000000000000001;0,06;0,01;0,013999999999999999;0,568;0,003;0,035;3,3;58,6;0,2;12,6;0,14;2,3;26,1;3,8;59,3;0,4;7,0;0,06;2,2;26,7
1421;Э76ХФ;Р65;20,0;40,55;21,1166667;40,55;3,3467012;0,11928299999999999;0,110589;0,03955;0,09973;0,039044;1545,0;1581,0;10,5307028;12016,101026;113,0;1,0;14,234000000000002;0,081;0,05;0,083;0,08199999999999999;0,02;0,049298;0,133;0,06;0,191;4229,0;0,002;0,664;0,325;0,105;0,7509999999999999;0,006;0,008;0,068;0,013000000000000001;0,017;0,485;0,002;0,004;0,003;0,765;0,0003;0,41700000000000004;0,102;0,782;0,005;0,008;0,069;0,013999999999999999;0,013999999999999999;0,568;0,003;0,037000000000000005;3,2;52,0;0,5;8,7;0,12;2,7;19,0;3,5;63,7;0,7;5,4;0,09;2,7;23,8
1422;Э76ХФ;Р65;20,0;40,55;20,4;40,55;2,99082745;0,294633;0,156909;0,072894;0,123674;0,0404482;1555,0;1576,0;11,6382244;12205,8823529;116,2;1,0;15,731;0,081;0,05;0,29;0,075;0,02;0,051071;0,155;0,11199999999999999;0,271;4150,0;0,002;0,54;0,292;0,11;0,726;0,006;0,009000000000000001;0,065;0,013000000000000001;0,018000000000000002;0,455;0,002;0,004;0,003;0,7490000000000001;0,0003;0,414;0,11;0,7829999999999999;0,006;0,009000000000000001;0,065;0,012;0,013999999999999999;0,563;0,003;0,036000000000000004;4,0;56,8;0,2;8,4;0,09;2,7;21,2;4,3;62,1;0,5;5,0;0,05;2,8;22,3
1423;Э76ХФ;Р65;15,0;42,85;21,533333300000002;42,85;2,99082745;0,371946;0,163278;0,132692;0,134952;0,040677099999999994;1571,0;1577,0;10,1201867;11086,996904000001;116,4;1,0;14,455;0,081;0,05;0,382;0,076;0,02;0,05136;0,147;0,20600000000000002;0,282;3979,0;0,002;0,48700000000000004;0,28600000000000003;0,092;0,6779999999999999;0,005;0,008;0,057999999999999996;0,009000000000000001;0,019;0,455;0,002;0,003;0,002;0,7709999999999999;0,0002;0,415;0,092;0,787;0,004;0,011000000000000001;0,057999999999999996;0,01;0,016;0,569;0,003;0,036000000000000004;3,2;59,4;0,1;11,2;0,09;2,3;25,5;3,3;60,5;0,5;4,1;0,06;2,3;26,3
1424;Э76ХФ;Р65;17,0;43,8833333;22,033333300000002;43,8833333;2,0;0,19150599999999998;0,169068;0,112158;0,11923800000000001;0,0405338;1557,0;1578,0;11,2546145;12098,9409985;116,4;1,0;16,463;0,08199999999999999;0,05;0,159;0,07400000000000001;0,02;0,051179;0,132;0,174;0,292;4443,0;0,002;0,617;0,281;0,087;0,69;0,005;0,008;0,057999999999999996;0,009000000000000001;0,015;0,474;0,002;0,003;0,003;0,7509999999999999;0,0002;0,418;0,09;0,784;0,004;0,008;0,06;0,01;0,012;0,5670000000000001;0,003;0,035;3,4;61,3;0,2;9,2;0,08;2,4;25,1;4,1;63,1;0,5;3,6;0,06;2,5;25,1
1427;Э76ХФ;Р65;28,0;51,8833333;35,2333333;51,8833333;3,9309177;0,358975;0,13606500000000002;0,07633;0,117976;0,038184699999999995;1540,0;1631,0;9,925173800000001;12545,5061495;111,5;1,0;17,052;0,139;0,05;0,373;0,031;0,02;0,048213;0,145;0,11699999999999999;0,235;7367,0;0,002;0,494;0,305;0,099;0,7140000000000001;0,005;0,01;0,064;0,009000000000000001;0,02;0,47200000000000003;0,002;0,003;0,004;0,7659999999999999;0,0005;0,41100000000000003;0,099;0,77;0,005;0,013000000000000001;0,064;0,011000000000000001;0,019;0,575;0,003;0,037000000000000005;5,4;50,3;0,4;10,4;0,11;2,3;21,4;4,8;56,9;0,7;7,4;0,12;2,1;27,4
1429;Э76ХФ;Р65;49,0;43,033333299999995;22,05;43,033333299999995;1,6424631999999997;0,335854;0,132012;0,08082;0,11989200000000001;0,0388151;1558,0;1571,0;14,242447699999998;11259,8639456;115,7;1,0;20,43;0,042;0,05;0,345;0,059000000000000004;0,02;0,049009;0,146;0,124;0,228;4138,0;0,002;0,504;0,31;0,115;0,7140000000000001;0,01;0,009000000000000001;0,094;0,01;0,017;0,457;0,002;0,003;0,004;0,755;0,0002;0,415;0,115;0,78;0,01;0,011000000000000001;0,094;0,011000000000000001;0,013000000000000001;0,5670000000000001;0,003;0,037000000000000005;5,3;55,2;0,4;9,9;0,13;2,2;24,8;6,0;58,4;0,9;5,0;0,08;2,3;25,4
1431;Э76ХФ;Р65;49,0;40,033333299999995;23,5166667;40,033333299999995;2,8728995999999998;0,351052;0,135486;0,13613;0,110588;0,0387288;1531,0;1578,0;14,0830142;11751,6654855;115,4;1,0;18,793;0,053;0,05;0,361;0,059000000000000004;0,02;0,0489;0,109;0,21100000000000002;0,23399999999999999;4606,0;0,002;0,512;0,31;0,111;0,6729999999999999;0,013999999999999999;0,011000000000000001;0,114;0,008;0,016;0,467;0,003;0,003;0,003;0,769;0,0003;0,41600000000000004;0,109;0,7809999999999999;0,013000000000000001;0,011000000000000001;0,113;0,008;0,016;0,5579999999999999;0,003;0,036000000000000004;4,4;51,1;0,7;6,9;0,07;2,4;21,5;5,5;56,6;0,7;7,6;0,13;2,1;26,5
1433;Э76ХФ;Р65;33,0;39,5166667;16,5166667;39,5166667;2,99082745;0,380844;0,137802;0,14562999999999998;0,10655799999999999;0,0384409;1584,0;1574,0;16,462669199999997;10927,144298700001;114,1;1,0;21,278000000000002;0,053;0,05;0,397;0,047;0,02;0,048647;0,099;0,226;0,23800000000000002;3008,0;0,002;0,469;0,304;0,115;0,655;0,013000000000000001;0,009000000000000001;0,11699999999999999;0,008;0,02;0,457;0,002;0,003;0,003;0,78;0,0001;0,415;0,114;0,7829999999999999;0,012;0,011000000000000001;0,11599999999999999;0,009000000000000001;0,018000000000000002;0,563;0,003;0,037000000000000005;4,2;46,9;1,0;6,4;0,12;2,3;20,5;4,8;58,9;0,2;6,0;0,06;2,2;26,7
1437;Э76ХФ;Р65;32,0;47,2;23,283333300000002;44,8666667;1,6340976999999999;0,35782800000000003;0,148224;0,15442999999999998;0,141032;0,0392413;1580,0;1589,0;11,7973154;11294,7745168;115,6;1,0;17,578;0,10300000000000001;0,15;0,28;0,049;0,02;0,04966;0,147;0,239;0,256;4383,0;0,002;0,514;0,302;0,105;0,664;0,006999999999999999;0,008;0,073;0,008;0,017;0,46299999999999997;0,002;0,003;0,003;0,745;0,0001;0,418;0,105;0,7879999999999999;0,006999999999999999;0,01;0,07400000000000001;0,009000000000000001;0,017;0,56;0,003;0,037000000000000005;5,0;45,7;2,2;9,3;0,14;2,5;18,2;5,9;58,3;0,8;6,4;0,12;2,2;26,0
1439;Э76ХФ;Р65;20,0;86,55;43,45;86,55;2,7062051;0,354104;0,143592;0,17101;0,14164000000000002;0,038327099999999996;1580,0;1605,0;10,964424699999999;10021,1737629;113,8;1,0;31,608;0,261;0,05;0,36200000000000004;0,027000000000000003;0,02;0,048503;0,141;0,265;0,248;7257,0;0,002;0,491;0,306;0,12;0,633;0,021;0,008;0,11800000000000001;0,008;0,018000000000000002;0,447;0,001;0,002;0,004;0,77;0,0002;0,42700000000000005;0,12;0,7879999999999999;0,02;0,011000000000000001;0,11699999999999999;0,009000000000000001;0,011000000000000001;0,552;0,002;0,037000000000000005;8,5;53,1;0,6;14,9;0,11;2,3;23,0;8,6;51,8;1,0;15,4;0,22;2,3;22,9
1441;Э76ХФ;Р65;61,0;52,033333299999995;25,3666667;52,033333299999995;3,415536;0,375958;0,07874400000000001;0,10528;0,136036;0,03881230000000001;1546,0;1593,0;12,454132000000001;12578,712220799998;114,7;1,0;21,601;0,142;0,05;0,40299999999999997;0,023;0,02;0,049117;0,16;0,162;0,136;5318,0;0,002;0,461;0,35600000000000004;0,122;0,6890000000000001;0,01;0,008;0,096;0,01;0,019;0,446;0,002;0,003;0,005;0,763;0,0003;0,42;0,124;0,7829999999999999;0,009000000000000001;0,01;0,096;0,011000000000000001;0,015;0,573;0,003;0,036000000000000004;8,5;55,9;0,4;12,1;0,13;2,5;22,8;9,9;57,6;0,3;10,5;0,1;2,7;21,0
1442;Э76ХФ;Р65;50,0;47,216666700000005;24,466666699999998;47,216666700000005;3,4785440999999997;0,427958;0,130854;0,1564;0,14491600000000002;0,0399841;1551,0;1578,0;15,3657607;13011,9891008;117,2;1,0;24,184;0,069;0,05;0,456;0,024;0,02;0,0506;0,152;0,242;0,226;5306,0;0,001;0,469;0,322;0,114;0,6679999999999999;0,008;0,008;0,07400000000000001;0,008;0,022000000000000002;0,45399999999999996;0,002;0,003;0,003;0,7759999999999999;0,0001;0,42100000000000004;0,113;0,787;0,006999999999999999;0,01;0,07400000000000001;0,009000000000000001;0,019;0,57;0,003;0,036000000000000004;5,4;54,9;0,3;12,7;0,09;2,2;24,9;5,1;60,9;0,5;5,5;0,07;2,3;26,4
1447;Э76ХФ;Р65;31,0;44,8666667;11,883333300000002;44,8666667;2,99082745;0,466876;0,134328;0,14217;0,173652;0,0398126;1604,0;1573,0;21,9907186;12031,9775596;117,0;1,0;32,644;0,063;0,05;0,504;0,03;0,02;0,050383;0,201;0,21899999999999997;0,23199999999999998;2383,0;0,002;0,389;0,31;0,11699999999999999;0,6609999999999999;0,006;0,01;0,07;0,01;0,022000000000000002;0,41600000000000004;0,001;0,002;0,003;0,789;0,0002;0,418;0,11800000000000001;0,784;0,005;0,011000000000000001;0,07;0,011000000000000001;0,013999999999999999;0,568;0,003;0,036000000000000004;4,7;39,9;1,1;8,2;0,1;2,2;18,0;5,0;60,2;0,7;5,3;0,1;2,3;26,4
1449;Э76ХФ;Р65;26,0;52,8666667;24,2333333;52,8666667;2,673564;0,358;0,11001;0,11308;0,14621199999999998;0,039327499999999994;1553,0;1565,0;15,297162699999998;11735,9009629;116,3;1,0;26,956999999999997;0,158;0,05;0,375;0,079;0,02;0,049769;0,172;0,174;0,19;4740,0;0,002;0,48100000000000004;0,33299999999999996;0,10400000000000001;0,69;0,006;0,01;0,061;0,009000000000000001;0,021;0,45;0,002;0,003;0,004;0,7659999999999999;0,0003;0,42200000000000004;0,10400000000000001;0,7929999999999999;0,005;0,012;0,062;0,009000000000000001;0,021;0,574;0,003;0,037000000000000005;5,3;53,5;0,8;6,9;0,16;2,6;20,9;5,7;59,6;0,4;6,2;0,09;2,3;26,2
1450;Э76ХФ;Р65;25,0;41,3666667;13,916666699999999;41,3666667;1,4290466;0,350619;0,152277;0,14966;0,16305799999999998;0,0387269;1608,0;1572,0;15,790975;11002,6347305;111,9;1,0;21,774;0,23600000000000002;0,05;0,35700000000000004;0,047;0,02;0,049009;0,182;0,231;0,263;2552,0;0,002;0,498;0,29;0,098;0,649;0,006;0,012;0,065;0,008;0,02;0,431;0,001;0,002;0,003;0,737;0,0002;0,418;0,098;0,7859999999999999;0,005;0,013000000000000001;0,065;0,009000000000000001;0,016;0,574;0,003;0,036000000000000004;4,8;54,5;0,5;12,3;0,11;2,1;26,0;5,0;54,3;0,6;11,8;0,15;2,1;26,0
1451;Э76ХФ;Р65;21,0;46,033333299999995;25,15;46,033333299999995;3,3477905;0,351838;0,119274;0,10604000000000001;0,101552;0,038477199999999996;1541,0;1574,0;12,298913800000001;12427,0377734;113,2;1,0;18,872;0,142;0,05;0,366;0,076;0,02;0,048539;0,10800000000000001;0,16399999999999998;0,20600000000000002;5209,0;0,002;0,474;0,321;0,094;0,6920000000000001;0,005;0,009000000000000001;0,061;0,006;0,016;0,474;0,002;0,002;0,004;0,757;0,0001;0,418;0,094;0,784;0,005;0,01;0,061;0,006999999999999999;0,013999999999999999;0,578;0,003;0,037000000000000005;4,8;57,7;1,1;7,9;0,11;2,7;21,1;6,3;63,0;0,6;4,5;0,06;2,8;21,2
1452;Э76ХФ;Р65;8,0;41,033333299999995;15,016666699999998;41,033333299999995;1,2397364;0,35784299999999997;0,075849;0,1089;0,12236400000000001;0,039928500000000006;1596,0;1575,0;16,316247;10959,822419499998;116,2;1,0;22,316999999999997;0,13699999999999998;0,05;0,381;0,10300000000000001;0,02;0,05013;0,138;0,168;0,131;2743,0;0,002;0,488;0,35700000000000004;0,098;0,693;0,009000000000000001;0,01;0,073;0,008;0,022000000000000002;0,469;0,002;0,002;0,003;0,7559999999999999;0,0002;0,41700000000000004;0,098;0,7879999999999999;0,009000000000000001;0,011000000000000001;0,07200000000000001;0,009000000000000001;0,016;0,573;0,003;0,034;3,9;44,1;0,9;6,5;0,09;2,8;15,6;9,4;57,8;0,4;5,9;0,08;2,4;24,4
1453;Э76ХФ;Р65;6,0;44,216666700000005;17,9;44,216666700000005;2,0;0,213598;0,11348399999999999;0,14121;0,109332;0,0402456;1577,0;1570,0;17,817489600000002;11728,4916201;114,0;1,0;26,261;0,08;0,05;0,195;0,076;0,02;0,050527999999999997;0,105;0,21899999999999997;0,196;3499,0;0,003;0,581;0,325;0,113;0,664;0,006999999999999999;0,008;0,069;0,008;0,018000000000000002;0,47200000000000003;0,002;0,002;0,005;0,7709999999999999;0,0006;0,419;0,11199999999999999;0,7859999999999999;0,006;0,009000000000000001;0,069;0,008;0,015;0,5720000000000001;0,003;0,037000000000000005;4,2;45,1;1,0;4,7;0,12;3,0;14,8;5,6;62,6;0,8;4,2;0,17;2,8;22,4
1454;Э76ХФ;Р65;6,0;45,033333299999995;16,6666667;45,033333299999995;1,3751634;0,359651;0,11406300000000001;0,12113;0,130436;0,0406199;1593,0;1570,0;19,842635100000003;11487,6;115,7;1,0;29,785999999999998;0,079;0,05;0,376;0,073;0,02;0,050998;0,145;0,187;0,19699999999999998;3191,0;0,002;0,445;0,32799999999999996;0,111;0,682;0,006999999999999999;0,009000000000000001;0,07;0,009000000000000001;0,019;0,452;0,002;0,002;0,003;0,7709999999999999;0,0004;0,41700000000000004;0,111;0,782;0,006;0,011000000000000001;0,07;0,01;0,017;0,5660000000000001;0,003;0,036000000000000004;3,9;40,9;1,7;5,4;0,26;2,6;15,5;5,9;59,5;0,4;6,4;0,1;2,3;25,9
1455;Э76ХФ;Р65;8,0;114,08333329999999;38,1833333;114,08333329999999;2,0;0,319522;0,077586;0,09253;0,093124;0,0377684;1607,0;1630,0;10,821826199999999;11463,116543;106,0;1,0;41,153;0,239;0,05;0,33399999999999996;0,073;0,02;0,047418;0,10099999999999999;0,14300000000000002;0,134;7295,0;0,002;0,491;0,349;0,107;0,706;0,006;0,009000000000000001;0,078;0,01;0,019;0,488;0,002;0,002;0,003;0,774;0,0004;0,418;0,105;0,79;0,005;0,011000000000000001;0,077;0,01;0,011000000000000001;0,55;0,002;0,035;4,0;46,2;1,4;6,2;0,33;2,8;16,3;6,5;58,6;0,6;5,3;0,16;2,4;24,4
1456;Э76ХФ;Р65;8,0;45,8833333;20,3166667;45,8833333;1,3692010000000001;0,403278;0,142434;0,19562000000000002;0,210536;0,041282599999999996;1622,0;1611,0;23,5124591;11653,4864643;117,7;1,0;35,961;0,249;0,05;0,42200000000000004;0,075;0,02;0,051829999999999994;0,23399999999999999;0,302;0,24600000000000002;3946,0;0,001;0,46299999999999997;0,305;0,1;0,618;0,008;0,008;0,075;0,008;0,019;0,40299999999999997;0,001;0,002;0,004;0,768;0,0002;0,419;0,1;0,794;0,006999999999999999;0,01;0,07400000000000001;0,01;0,012;0,568;0,003;0,037000000000000005;4,5;48,2;1,7;11,1;0,27;2,4;20,5;5,7;59,6;0,4;6,3;0,1;2,3;26,1
1457;Э76ХФ;Р65;12,0;53,2333333;28,05;53,2333333;2,0;0,345281;0,125643;0,15249000000000001;0,139158;0,0413981;1569,0;1588,0;23,6462743;11801,0695187;116,5;1,0;41,958999999999996;0,073;0,05;0,355;0,046;0,02;0,051975;0,145;0,23600000000000002;0,217;5517,0;0,002;0,449;0,314;0,11599999999999999;0,6559999999999999;0,006;0,008;0,068;0,01;0,019;0,447;0,002;0,002;0,003;0,794;0,0004;0,414;0,11599999999999999;0,787;0,006;0,011000000000000001;0,068;0,01;0,013000000000000001;0,542;0,003;0,037000000000000005;4,2;51,9;0,8;5,0;0,15;2,9;17,6;5,0;59,9;0,7;5,4;0,11;2,3;26,4
1458;Э76ХФ;Р65;21,0;47,033333299999995;24,0;47,033333299999995;3,5717675000000004;0,30675;0,12159;0,10479000000000001;0,14590799999999998;0,0413981;1551,0;1584,0;20,318338100000002;12960,0;116,2;1,0;31,516;0,083;0,05;0,31;0,06;0,02;0,051975;0,175;0,161;0,21;5184,0;0,002;0,5429999999999999;0,32;0,092;0,696;0,005;0,009000000000000001;0,061;0,011000000000000001;0,017;0,449;0,002;0,002;0,003;0,7440000000000001;0,0002;0,41700000000000004;0,092;0,7829999999999999;0,005;0,01;0,062;0,011000000000000001;0,013999999999999999;0,561;0,003;0,037000000000000005;4,9;61,7;0,5;8,8;0,11;2,8;22,1;5,2;63,0;0,4;7,9;0,09;2,8;22,0
1460;Э76ХФ;Р65;13,0;41,55;22,0166667;41,55;3,5623827000000006;0,341019;0,152277;0,20462;0,130304;0,038632599999999996;1559,0;1580,0;18,7629525;12655,8667676;113,2;1,0;25,773000000000003;0,156;0,05;0,34299999999999997;0,047;0,02;0,048503;0,11;0,318;0,263;4644,0;0,002;0,5;0,29100000000000004;0,11;0,616;0,008;0,009000000000000001;0,076;0,006999999999999999;0,017;0,45799999999999996;0,002;0,002;0,003;0,77;0,0002;0,418;0,114;0,802;0,006999999999999999;0,011000000000000001;0,077;0,008;0,013000000000000001;0,56;0,003;0,036000000000000004;5,3;58,5;0,6;7,7;0,09;2,7;22,0;5,3;59,1;0,7;5,4;0,11;2,7;21,5
