Repository: comptech-winter-school/steel-alloying

# steel-alloying
Проект "Оптимизация процесса легирования стали" на Зимней Школе CompTech 2021

File: data_frames/evraz_data_prprocessed_Anvar.csv (part 14 of 45)
;МАРКА;ПРОФИЛЬ;t вып-обр;t обработка;t под током;t продувка;ПСН гр.;чист расход C;чист расход Cr;чист расход Mn;чист расход Si;чист расход V;температура первая;температура последняя;Ar (интенс.);эл. энергия (интенс.);произв жидкая сталь;произв количество обработок;расход газ Ar;сыпуч известь РП;сыпуч кокс пыль УСТК;сыпуч  кокс. мелочь КМ1;сыпуч  шпат плав.;ферспл CaC2;ферспл  FeV-80;ферспл  Mn5Si65Al0.5;ферспл SiMn18;ферспл  фх850А;эл. энергия;химсталь первый Al_1;химсталь первый C_1;химсталь первый Cr_1;химсталь первый Cu_1;химсталь первый Mn_1;химсталь первый Mo_1;химсталь первый N_1;химсталь первый Ni_1;химсталь первый P_1;химсталь первый S_1;химсталь первый Si_1;химсталь первый Ti_1;химсталь первый V_1;химсталь последний Al;химсталь последний C;химсталь последний Ca;химсталь последний Cr;химсталь последний Cu;химсталь последний Mn;химсталь последний Mo;химсталь последний N;химсталь последний Ni;химсталь последний P;химсталь последний S;химсталь последний Si;химсталь последний Ti;химсталь последний V;химшлак первый Al2O3_1;химшлак первый CaO_1;химшлак первый FeO_1;химшлак первый MgO_1;химшлак первый MnO_1;химшлак первый R_1;химшлак первый SiO2_1;химшлак последний Al2O3;химшлак последний CaO;химшлак последний FeO;химшлак последний MgO;химшлак последний MnO;химшлак последний R;химшлак последний SiO2
1461;Э76ХФ;Р65;14,0;43,033333299999995;25,0166667;43,033333299999995;4,6972128;0,3272545;0,126222;0,1073;0,14327;0,039928500000000006;1539,0;1583,0;20,796096;13260,759493700001;117,4;1,0;29,594;0,129;0,05;0,308;0,063;0,02;0,05013;0,17;0,165;0,218;5529,0;0,003;0,501;0,321;0,1;0,7040000000000001;0,006999999999999999;0,008;0,069;0,01;0,017;0,44299999999999995;0,002;0,003;0,003;0,772;0,0002;0,42;0,098;0,7879999999999999;0,006;0,009000000000000001;0,068;0,011000000000000001;0,013000000000000001;0,561;0,003;0,037000000000000005;5,2;59,3;0,5;8,2;0,08;2,7;22,2;5,7;60,6;0,5;4,5;0,08;2,8;21,0
1462;Э76ХФ;Р65;15,0;43,5166667;19,8333333;43,5166667;3,8625592000000006;0,3274393;0,148224;0,17377;0,155752;0,0398425;1569,0;1581,0;15,405199300000001;13111,260504200001;118,1;1,0;22,221999999999998;0,132;0,05;0,307;0,07;0,02;0,050022000000000004;0,161;0,26899999999999996;0,256;4334,0;0,002;0,506;0,299;0,099;0,6409999999999999;0,006;0,009000000000000001;0,065;0,008;0,019;0,431;0,002;0,002;0,004;0,77;0,0005;0,415;0,105;0,7859999999999999;0,006999999999999999;0,011000000000000001;0,07;0,01;0,013000000000000001;0,545;0,003;0,037000000000000005;4,7;47,9;0,7;7,8;0,07;2,5;19,2;4,9;51,0;0,6;7,0;0,1;2,5;20,4
1463;Э76ХФ;Р65;9,0;44,3833333;20,85;44,3833333;3,3113443;0,274837;0,121011;0,09652000000000001;0,104242;0,0389489;1568,0;1579,0;9,9922644;12204,316546799999;112,7;1,0;14,783;0,19399999999999998;0,05;0,271;0,059000000000000004;0,02;0,0489;0,11599999999999999;0,149;0,209;4241,0;0,002;0,552;0,314;0,091;0,705;0,013999999999999999;0,01;0,07400000000000001;0,009000000000000001;0,013000000000000001;0,47200000000000003;0,002;0,003;0,005;0,767;0,0002;0,414;0,09;0,7859999999999999;0,013999999999999999;0,01;0,07400000000000001;0,009000000000000001;0,008;0,542;0,003;0,037000000000000005;6,3;59,8;0,9;8,4;0,1;3,2;18,5;9,4;57,6;0,7;10,3;0,1;2,8;19,8
1464;Э76ХФ;Р65;10,0;43,25;21,6666667;43,25;2,5292682999999996;0,269924;0,11695799999999999;0,08993;0,089732;0,0382288;1555,0;1587,0;11,141271699999999;11688,923076899999;112,6;1,0;16,062;0,152;0,05;0,237;0,09;0,02;0,047996;0,09699999999999999;0,139;0,20199999999999999;4221,0;0,003;0,534;0,317;0,11;0,7120000000000001;0,008;0,012;0,071;0,009000000000000001;0,019;0,48700000000000004;0,003;0,003;0,003;0,7829999999999999;0,0002;0,413;0,107;0,785;0,006999999999999999;0,013000000000000001;0,071;0,009000000000000001;0,013000000000000001;0,552;0,003;0,036000000000000004;4,4;61,7;0,6;7,9;0,07;3,1;20,0;4,2;60,8;0,6;4,4;0,08;2,5;24,1
1465;Э76ХФ;Р65;9,0;41,5;21,9833333;41,5;3,9541512;0,358022;0,152856;0,17606;0,138374;0,0397557;1565,0;1588,0;10,2462651;12915,2388173;117,1;1,0;14,174000000000001;0,204;0,05;0,365;0,055;0,02;0,049913;0,134;0,273;0,264;4732,0;0,002;0,489;0,29600000000000004;0,11;0,642;0,006999999999999999;0,011000000000000001;0,07;0,008;0,018000000000000002;0,45;0,002;0,003;0,004;0,775;0,0004;0,42;0,109;0,797;0,006;0,013000000000000001;0,071;0,009000000000000001;0,013999999999999999;0,563;0,003;0,036000000000000004;4,6;57,7;0,5;8,4;0,08;2,8;20,3;5,5;59,4;0,3;6,5;0,06;2,8;20,5
1466;Э76ХФ;Р65;8,0;46,716666700000005;25,5166667;46,716666700000005;3,8158415999999997;0,315657;0,119274;0,10807;0,109456;0,0396984;1549,0;1585,0;16,32;12965,6433703;117,5;1,0;25,228;0,23;0,05;0,29600000000000004;0,053;0,02;0,049841;0,11900000000000001;0,16699999999999998;0,20600000000000002;5514,0;0,002;0,508;0,318;0,10099999999999999;0,6920000000000001;0,01;0,011000000000000001;0,073;0,009000000000000001;0,018000000000000002;0,457;0,002;0,003;0,004;0,768;0,0004;0,414;0,10300000000000001;0,7859999999999999;0,009000000000000001;0,011000000000000001;0,073;0,01;0,012;0,539;0,003;0,036000000000000004;5,1;57,8;0,3;9,1;0,06;2,8;20,5;5,7;58,9;0,4;6,1;0,09;2,3;25,6
1467;Э76ХФ;Р65;7,0;42,55;21,1666667;42,55;3,8713219;0,3336975;0,159225;0,16898;0,133736;0,039641;1573,0;1588,0;11,9922444;12634,015748;116,5;1,0;17,009;0,207;0,05;0,315;0,057999999999999996;0,02;0,049769;0,13;0,262;0,275;4457,0;0,002;0,491;0,285;0,096;0,642;0,006;0,012;0,07;0,008;0,017;0,45399999999999996;0,002;0,003;0,003;0,753;0,0004;0,41600000000000004;0,099;0,795;0,005;0,013000000000000001;0,07200000000000001;0,009000000000000001;0,013000000000000001;0,551;0,003;0,036000000000000004;5,1;57,7;0,5;11,4;0,08;2,6;22,6;5,3;52,9;0,6;9,0;0,09;2,7;19,9
1468;Э76ХФ;Р65;9,0;48,05;17,8333333;46,033333299999995;3,5582586000000003;0,3405061;0,12159;0,11712;0,117978;0,039093;1573,0;1587,0;20,805221;12687,476635500001;114,5;1,0;30,994;0,161;0,05;0,315;0,054000000000000006;0,02;0,049081;0,128;0,18100000000000002;0,21;3771,0;0,002;0,485;0,318;0,115;0,6940000000000001;0,006;0,01;0,08199999999999999;0,01;0,019;0,462;0,002;0,003;0,004;0,7609999999999999;0,0004;0,41700000000000004;0,114;0,8009999999999999;0,006;0,013000000000000001;0,08199999999999999;0,011000000000000001;0,016;0,56;0,003;0,037000000000000005;5,5;51,7;1,1;10,8;0,17;2,7;18,9;6,3;59,5;0,6;7,1;0,08;2,8;20,6
1469;Э76ХФ;Р65;12,0;41,3666667;23,533333300000002;41,3666667;3,6110318999999995;0,333944;0,143592;0,09525;0,061854;0,038776;1544,0;1581,0;15,338869199999998;12809,065155799999;113,6;1,0;20,422;0,145;0,05;0,34;0,12;0,02;0,048683;0,053;0,14800000000000002;0,248;5024,0;0,002;0,507;0,297;0,099;0,706;0,006999999999999999;0,011000000000000001;0,065;0,009000000000000001;0,018000000000000002;0,494;0,002;0,003;0,005;0,765;0,0004;0,41600000000000004;0,098;0,7909999999999999;0,006;0,013999999999999999;0,064;0,01;0,013000000000000001;0,562;0,003;0,038;3,7;63,7;0,5;8,0;0,08;2,9;21,7;5,7;59,2;0,9;6,2;0,09;2,8;21,1
1470;Э76ХФ;Р65;9,0;41,0166667;20,35;41,0166667;4,3458458;0,346912;0,164436;0,1565;0,151616;0,0397844;1568,0;1584,0;8,748395;13889,926289899999;118,4;1,0;11,960999999999999;0,2;0,05;0,35;0,057;0,02;0,049949;0,162;0,242;0,284;4711,0;0,003;0,509;0,28800000000000003;0,09699999999999999;0,662;0,006;0,011000000000000001;0,068;0,008;0,016;0,449;0,002;0,003;0,004;0,77;0,0004;0,418;0,09699999999999999;0,792;0,005;0,012;0,068;0,008;0,013000000000000001;0,561;0,003;0,036000000000000004;4,7;61,2;0,6;6,6;0,06;2,8;21,7;5,3;61,9;0,4;6,0;0,07;2,8;21,0
1471;Э76ХФ;Р65;5,0;45,05;19,5;45,05;3,5815650000000003;0,40614870000000003;0,177753;0,1997;0,14228;0,040443099999999996;1579,0;1581,0;13,079209800000001;12289,2307692;118,2;1,0;19,31;0,20800000000000002;0,05;0,415;0,06;0,02;0,050926;0,13;0,31;0,307;3994,0;0,002;0,46;0,27399999999999997;0,10300000000000001;0,62;0,006;0,012;0,071;0,006999999999999999;0,016;0,441;0,001;0,003;0,003;0,7659999999999999;0,0002;0,415;0,105;0,792;0,006;0,012;0,071;0,008;0,013000000000000001;0,556;0,003;0,037000000000000005;4,3;58,5;0,3;11,0;0,11;2,4;24,8;5,2;53,8;0,3;8,5;0,08;2,3;23,8
1472;Э76ХФ;Р65;6,0;47,3833333;28,516666700000002;47,3833333;4,7980214000000005;0,278105;0,141855;0,10538;0,100034;0,0394313;1510,0;1574,0;10,913887400000002;12765,1665693;116,0;1,0;16,962;0,083;0,05;0,271;0,061;0,02;0,049913;0,106;0,163;0,245;6067,0;0,002;0,524;0,301;0,10400000000000001;0,696;0,006;0,01;0,065;0,009000000000000001;0,019;0,484;0,002;0,004;0,003;0,778;0,0002;0,41700000000000004;0,10400000000000001;0,787;0,005;0,011000000000000001;0,066;0,01;0,013000000000000001;0,557;0,003;0,037000000000000005;4,2;58,9;0,4;9,3;0,1;2,6;22,6;6,2;59,3;0,9;5,1;0,14;2,7;22,0
1473;Э76ХФ;Р65;9,0;44,55;17,95;44,55;1,0366437;0,296644;0,120432;0,04545;0,098712;0,0388885;1568,0;1573,0;4,939020200000001;10499,1643454;114,4;1,0;7,141;0,062;0,05;0,3;0,069;0,02;0,049226;0,129;0,069;0,20800000000000002;3141,0;0,002;0,508;0,31;0,102;0,735;0,005;0,009000000000000001;0,065;0,013000000000000001;0,021;0,457;0,002;0,037000000000000005;0,003;0,754;0,0002;0,406;0,1;0,7709999999999999;0,005;0,012;0,065;0,013000000000000001;0,016;0,5429999999999999;0,003;0,037000000000000005;4,8;44,1;0,9;6,4;0,16;2,7;16,6;6,2;57,6;0,9;8,3;0,07;2,7;21,1
1474;Э76ХФ;Р65;5,0;74,2333333;46,5;74,2333333;3,0331634999999997;0,3851943;0,129696;0,09261;0,098484;0,0377454;1602,0;1576,0;11,522919199999999;11668,3870968;111,7;2,0;28,42;0,19399999999999998;0,295;0,165;0,035;0,02;0,047779;0,109;0,14300000000000002;0,22399999999999998;9043,0;0,002;0,423;0,309;0,1;0,7;0,006999999999999999;0,012;0,067;0,011000000000000001;0,021;0,47700000000000004;0,002;0,003;0,004;0,805;0,0004;0,41600000000000004;0,10099999999999999;0,785;0,006;0,009000000000000001;0,069;0,012;0,011000000000000001;0,535;0,003;0,037000000000000005;4,2;61,3;0,4;7,0;0,1;3,0;20,8;5,6;62,8;0,5;5,4;0,08;2,8;22,3
1475;Э76ХФ;Р65;6,0;109,43333329999999;29,95;109,43333329999999;2,1284517000000003;0,457784;0,137802;0,17210999999999999;0,172638;0,0399456;1628,0;1591,0;6,2427379;11877,796327200002;116,0;3,0;22,649;0,239;0,05;0,491;0,075;0,02;0,050564;0,187;0,266;0,23800000000000002;5929,0;0,002;0,42200000000000004;0,306;0,10400000000000001;0,636;0,008;0,011000000000000001;0,069;0,01;0,024;0,434;0,001;0,002;0,004;0,762;0,0003;0,41700000000000004;0,1;0,7879999999999999;0,006999999999999999;0,012;0,068;0,011000000000000001;0,011000000000000001;0,565;0,003;0,038;5,2;55,4;0,3;12,8;0,15;2,2;25,5;7,3;58,9;0,5;8,4;0,11;2,4;24,4
1476;Э76ХФ;Р65;11,0;56,216666700000005;26,683333299999997;56,216666700000005;2,9334342;0,48018599999999995;0,134328;0,12674000000000002;0,12198800000000001;0,0388601;1579,0;1579,0;11,318942999999999;11980,512179899999;114,6;1,0;21,179000000000002;0,158;0,05;0,521;0,08;0,02;0,04919;0,13;0,196;0,23199999999999998;5328,0;0,002;0,395;0,31;0,12;0,682;0,009000000000000001;0,011000000000000001;0,07200000000000001;0,012;0,027000000000000003;0,469;0,002;0,003;0,003;0,772;0,0002;0,42;0,11699999999999999;0,7929999999999999;0,008;0,013999999999999999;0,071;0,013000000000000001;0,017;0,5820000000000001;0,003;0,037000000000000005;5,1;57,9;0,5;10,4;0,11;2,3;24,8;6,0;58,9;0,5;6,7;0,06;2,7;22,0
1477;Э76ХФ;Р65;24,0;47,2;25,466666699999998;47,2;3,9926698;0,364753;0,122169;0,10942;0,15720399999999998;0,0403745;1545,0;1576,0;11,209957600000001;13370,4188482;116,8;1,0;17,637;0,24;0,401;0,078;0,092;0,02;0,051107;0,19;0,168;0,21100000000000002;5675,0;0,002;0,447;0,322;0,115;0,693;0,008;0,011000000000000001;0,068;0,012;0,027000000000000003;0,442;0,002;0,004;0,003;0,779;0,0004;0,42100000000000004;0,115;0,79;0,006999999999999999;0,013999999999999999;0,068;0,013999999999999999;0,021;0,5479999999999999;0,003;0,038;3,7;50,5;0,3;9,3;0,17;2,4;21,0;4,7;61,1;1,0;5,7;0,1;2,7;22,9
1478;Э76ХФ;Р65;26,0;40,6833333;16,8333333;40,6833333;3,4747275;0,385614;0,137802;0,16914;0,144456;0,0388885;1578,0;1578,0;7,7375465;12304,158415799999;114,5;1,0;10,407;0,159;0,05;0,402;0,079;0,02;0,049226;0,146;0,262;0,23800000000000002;3452,0;0,002;0,449;0,305;0,121;0,638;0,009000000000000001;0,011000000000000001;0,075;0,008;0,027000000000000003;0,45299999999999996;0,001;0,002;0,003;0,772;0,0002;0,41200000000000003;0,122;0,7859999999999999;0,008;0,012;0,078;0,009000000000000001;0,019;0,569;0,003;0,037000000000000005;4,1;55,1;0,4;12,2;0,16;2,1;26,6;4,3;57,6;0,6;10,2;0,07;2,2;26,6
1479;Э76ХФ;Р65;20,0;40,85;21,5;40,85;3,496572;0,41843199999999997;0,147066;0,16587000000000002;0,138876;0,0394597;1558,0;1581,0;14,2986536;12633,4883721;116,9;1,0;19,47;0,161;0,05;0,441;0,086;0,02;0,049949;0,139;0,257;0,254;4527,0;0,002;0,428;0,3;0,11900000000000001;0,644;0,008;0,012;0,07200000000000001;0,009000000000000001;0,027000000000000003;0,452;0,002;0,003;0,003;0,764;0,0001;0,41700000000000004;0,11800000000000001;0,787;0,006999999999999999;0,012;0,07200000000000001;0,01;0,019;0,5720000000000001;0,003;0,036000000000000004;4,7;51,0;1,1;10,0;0,1;2,5;20,8;4,7;59,8;0,6;5,5;0,06;2,3;26,3
1480;Э76ХФ;Р65;18,0;40,7333333;18,5666667;40,7333333;2,7806763;0,36141999999999996;0,15054;0,1143;0,142548;0,038431099999999996;1584,0;1583,0;10,4398527;12044,1651706;112,5;1,0;14,175;0,161;0,05;0,37200000000000005;0,075;0,02;0,048647;0,166;0,17600000000000002;0,26;3727,0;0,002;0,489;0,29100000000000004;0,105;0,685;0,006999999999999999;0,011000000000000001;0,069;0,009000000000000001;0,02;0,44;0,001;0,003;0,003;0,759;0,0003;0,41600000000000004;0,10300000000000001;0,795;0,005;0,012;0,068;0,01;0,017;0,57;0,003;0,037000000000000005;3,5;47,6;0,7;9,7;0,12;2,3;20,7;3,8;52,3;0,4;8,3;0,06;2,4;21,6
1481;Э76ХФ;Р65;8,0;42,8666667;20,25;42,8666667;2,0;0,365627;0,14996099999999998;0,12172999999999999;0,127934;0,0387773;1575,0;1576,0;9,513685800000001;11697,7777778;114,6;1,0;13,594000000000001;0,08800000000000001;0,05;0,377;0,07200000000000001;0,02;0,049045;0,141;0,188;0,259;3948,0;0,002;0,489;0,294;0,095;0,6809999999999999;0,009000000000000001;0,013000000000000001;0,077;0,008;0,019;0,45899999999999996;0,002;0,003;0,003;0,7859999999999999;0,0003;0,41700000000000004;0,095;0,794;0,008;0,013000000000000001;0,077;0,009000000000000001;0,016;0,5770000000000001;0,003;0,037000000000000005;3,7;49,8;1,0;6,7;0,1;2,9;17,0;4,9;53,9;0,4;5,5;0,07;2,7;20,2
1482;Э76ХФ;Р65;7,0;43,0166667;19,65;43,0166667;2,444666;0,373008;0,159804;0,13161;0,149364;0,0389507;1591,0;1580,0;8,581557499999999;11343,5114504;114,2;1,0;12,305;0,11199999999999999;0,05;0,384;0,076;0,02;0,049081;0,16899999999999998;0,203;0,276;3715,0;0,002;0,484;0,285;0,09699999999999999;0,67;0,005;0,011000000000000001;0,066;0,008;0,018000000000000002;0,44;0,001;0,002;0,003;0,785;0,0004;0,415;0,09699999999999999;0,792;0,005;0,011000000000000001;0,067;0,009000000000000001;0,015;0,5720000000000001;0,003;0,037000000000000005;4,5;44,3;1,5;21,9;0,16;2,4;18,2;6,4;58,8;0,6;8,4;0,11;2,4;24,8
1483;Э76ХФ;Р65;6,0;41,8666667;17,533333300000002;41,8666667;1,3743753;0,362625;0,16501500000000002;0,16396;0,139012;0,039381599999999996;1600,0;1576,0;8,2397293;10385,9315589;115,9;1,0;11,499;0,091;0,05;0,369;0,06;0,02;0,049624;0,14;0,254;0,285;3035,0;0,002;0,494;0,28300000000000003;0,107;0,643;0,009000000000000001;0,011000000000000001;0,08;0,006999999999999999;0,019;0,449;0,001;0,002;0,003;0,782;0,0003;0,414;0,10800000000000001;0,7879999999999999;0,008;0,012;0,08;0,008;0,013000000000000001;0,568;0,003;0,036000000000000004;5,0;56,8;0,7;16,1;0,08;2,6;21,9;5,7;51,4;0,5;5,9;0,05;2,6;19,7
1484;Э76ХФ;Р65;6,0;41,6833333;18,283333300000002;41,6833333;2,2077922;0,403965;0,188175;0,18866;0,171236;0,0399839;1591,0;1585,0;9,6290284;11758,2497721;118,0;1,0;13,379000000000001;0,08900000000000001;0,05;0,415;0,073;0,02;0,050383;0,17800000000000002;0,292;0,325;3583,0;0,002;0,452;0,26899999999999996;0,094;0,624;0,008;0,011000000000000001;0,078;0,006999999999999999;0,019;0,42700000000000005;0,001;0,002;0,003;0,792;0,0007;0,414;0,09300000000000001;0,785;0,006;0,012;0,077;0,008;0,013999999999999999;0,574;0,003;0,036000000000000004;5,0;58,3;0,6;12,9;0,09;2,6;22,3;4,9;59,3;0,6;13,0;0,08;2,6;22,9
1491;Э76ХФ;Р65;9,0;42,533333299999995;25,1333333;42,533333299999995;4,5637088;0,27760300000000004;0,106769;0,07764;0,120342;0,038549099999999996;1533,0;1571,0;11,977870300000001;12604,7745358;114,3;1,0;16,779;0,065;0,05;0,27699999999999997;0,048;0,02;0,048575;0,14800000000000002;0,11900000000000001;0,191;5280,0;0,002;0,5329999999999999;0,33;0,102;0,727;0,008;0,009000000000000001;0,079;0,009000000000000001;0,018000000000000002;0,47;0,002;0,003;0,004;0,7659999999999999;0,0002;0,41700000000000004;0,10099999999999999;0,794;0,008;0,011000000000000001;0,079;0,009000000000000001;0,013999999999999999;0,568;0,003;0,036000000000000004;4,7;57,6;0,4;12,6;0,08;2,8;20,3;4,7;58,4;0,7;7,2;0,09;2,2;26,0
1495;Э76ХФ;Р65;11,0;55,533333299999995;28,05;55,533333299999995;3,8134965;0,340686;0,11850799999999999;0,12205999999999999;0,107342;0,039496699999999996;1561,0;1595,0;13,0891778;12500,5347594;116,7;1,0;24,055;0,15;0,05;0,35100000000000003;0,048;0,02;0,049769;0,11;0,18899999999999997;0,212;5844,0;0,002;0,47600000000000003;0,321;0,099;0,688;0,006999999999999999;0,009000000000000001;0,07400000000000001;0,009000000000000001;0,02;0,47200000000000003;0,002;0,003;0,003;0,7559999999999999;0,0003;0,41600000000000004;0,09699999999999999;0,7929999999999999;0,006;0,011000000000000001;0,073;0,009000000000000001;0,016;0,564;0,003;0,036000000000000004;4,8;52,0;1,1;6,0;0,15;2,6;20,1;5,5;63,7;0,6;5,4;0,07;2,8;22,5
1497;Э76ХФ;Р65;24,0;45,7;22,466666699999998;45,7;2,2891852999999998;0,3352602;0,10732799999999999;0,10968;0,131922;0,0392665;1581,0;1586,0;12,0019769;11259,347181000001;114,5;1,0;18,213;0,064;0,05;0,325;0,049;0,02;0,049479;0,152;0,16899999999999998;0,192;4216,0;0,002;0,484;0,325;0,1;0,684;0,012;0,012;0,076;0,009000000000000001;0,018000000000000002;0,456;0,002;0,003;0,003;0,784;0,0004;0,415;0,10300000000000001;0,782;0,012;0,009000000000000001;0,077;0,01;0,013000000000000001;0,5489999999999999;0,003;0,037000000000000005;5,0;51,9;0,6;10,1;0,13;2,5;20,7;4,6;59,1;0,9;3,7;0,08;2,3;25,8
1498;Э76ХФ;Р65;24,0;47,35;22,2666667;47,35;2,1015129;0,36278390000000005;0,12186199999999998;0,12318;0,096978;0,038204699999999994;1576,0;1574,0;8,1389652;11112,5748503;112,8;1,0;12,845999999999998;0,076;0,05;0,35600000000000004;0,048;0,02;0,048141;0,094;0,191;0,218;4124,0;0,002;0,455;0,314;0,122;0,6679999999999999;0,008;0,01;0,084;0,009000000000000001;0,02;0,45799999999999996;0,002;0,003;0,003;0,7959999999999999;0,0003;0,414;0,121;0,782;0,008;0,011000000000000001;0,083;0,01;0,015;0,5539999999999999;0,004;0,037000000000000005;3,7;41,4;0,7;10,2;0,22;2,1;20,1;5,5;55,0;0,5;9,2;0,07;2,5;22,5
1501;Э90ХАФ;Р65;27,0;51,216666700000005;29,5;50,8833333;2,9921977;0,577075;0,131365;0,21198000000000003;0,111;0,09306360000000001;1568,0;1589,0;10,6860534;12296,949152500001;116,1;1,0;6,002000000000001;0,062;0,05;0,637;0,038;0,02;0,102575;0,078;0,33;0,235;6046,0;0,002;0,43200000000000005;0,18100000000000002;0,113;0,611;0,009000000000000001;0,011000000000000001;0,071;0,006999999999999999;0,021;0,434;0,001;0,003;0,003;0,8320000000000001;0,0002;0,28800000000000003;0,111;0,787;0,006999999999999999;0,016;0,071;0,008;0,016;0,56;0,004;0,084;4,8;53,1;0,5;13,6;0,26;2,1;24,8;5,8;58,8;0,2;6,0;0,06;2,3;25,9
1502;Э90ХАФ;Р65;34,0;43,1833333;24,35;43,0166667;2,9876080000000003;0,53047;0,1118;0,16127;0,08688799999999999;0,0922218;1548,0;1589,0;17,0383333;12303,080082100001;115,0;1,0;10,222999999999999;0,09;0,05;0,585;0,049;0,02;0,101816;0,063;0,251;0,2;4993,0;0,002;0,441;0,192;0,09;0,6459999999999999;0,01;0,011000000000000001;0,07200000000000001;0,006999999999999999;0,019;0,446;0,002;0,002;0,003;0,855;0,0002;0,28;0,09;0,7609999999999999;0,008;0,018000000000000002;0,073;0,008;0,013000000000000001;0,525;0,003;0,08;4,9;51,1;0,4;9,4;0,11;2,4;21,4;4,2;54,5;0,3;8,7;0,11;2,0;27,0
1503;Э90ХАФ;Р65;30,0;48,3666667;32,0166667;47,3666667;3,3760208;0,4572622;0,100061;0,124;0,066514;0,0920432;1526,0;1585,0;13,3910924;11789,4846434;113,4;1,0;8,853;0,192;0,05;0,48;0,057999999999999996;0,02;0,102214;0,048;0,193;0,179;6291,0;0,003;0,466;0,204;0,10400000000000001;0,69;0,006999999999999999;0,009000000000000001;0,07400000000000001;0,008;0,019;0,48200000000000004;0,003;0,003;0,004;0,868;0,0007;0,28800000000000003;0,10300000000000001;0,795;0,005;0,016;0,07400000000000001;0,01;0,013000000000000001;0,528;0,004;0,085;3,4;46,6;0,9;7,7;0,17;2,6;17,6;5,2;58,7;0,4;5,9;0,12;2,2;26,5
1504;Э90ХАФ;Р65;33,0;48,8833333;32,033333299999995;48,716666700000005;3,1663612999999997;0,071337;0,08329099999999999;0,06763;0,0475;0,09034600000000001;1512,0;1583,0;14,621602800000002;11787,096774200001;112,8;1,0;6,994;0,306;0,05;0,027000000000000003;0,046;0,02;0,09957300000000001;0,043;0,105;0,149;6293,0;0,003;0,777;0,21600000000000003;0,09300000000000001;0,738;0,008;0,009000000000000001;0,071;0,012;0,018000000000000002;0,503;0,003;0,004;0,004;0,88;0,0004;0,29100000000000004;0,094;0,8;0,006;0,013000000000000001;0,071;0,013000000000000001;0,013999999999999999;0,54;0,004;0,085;7,0;54,4;0,8;7,9;0,16;2,4;22,3;5,6;59,4;0,3;6,3;0,07;2,3;26,2
1508;Э90ХАФ;Р65;51,0;40,8833333;21,033333300000002;40,716666700000005;3,8866466;0,49759319999999996;0,110123;0,15023;0,073142;0,08972689999999998;1551,0;1574,0;18,974013199999998;12987,955626;111,9;1,0;12,818;0,145;0,05;0,506;0,055;0,02;0,098994;0,047;0,23399999999999999;0,19699999999999998;4553,0;0,002;0,43799999999999994;0,195;0,09699999999999999;0,6659999999999999;0,008;0,009000000000000001;0,075;0,006999999999999999;0,023;0,483;0,002;0,002;0,004;0,872;0,0006;0,287;0,09699999999999999;0,7979999999999999;0,006;0,016;0,075;0,008;0,015;0,5379999999999999;0,003;0,08199999999999999;5,6;52,5;0,3;10,4;0,09;2,4;21,7;5,9;57,1;0,7;9,7;0,15;2,3;25,2
1509;Э90ХАФ;Р65;44,0;49,2;29,2;49,033333299999995;3,8228833;0,3501027;0,081055;0,12646;0,103228;0,09301219999999999;1536,0;1574,0;10,7890244;12433,5616438;116,4;1,0;7,864;0,196;0,05;0,332;0,057999999999999996;0,02;0,10279200000000001;0,102;0,196;0,145;6051,0;0,003;0,579;0,21899999999999997;0,121;0,6940000000000001;0,009000000000000001;0,008;0,076;0,01;0,021;0,457;0,002;0,003;0,005;0,855;0,0003;0,28600000000000003;0,11900000000000001;0,802;0,006999999999999999;0,013000000000000001;0,076;0,011000000000000001;0,013999999999999999;0,555;0,004;0,083;7,4;58,9;0,3;9,9;0,08;3,0;19,8;5,3;57,2;0,7;6,7;0,12;2,2;25,9
1510;Э90ХАФ;Р65;48,0;42,1833333;20,6666667;41,6833333;3,9280875;0,2243933;0,09894299999999999;0,10595999999999998;0,053489999999999996;0,0923744;1548,0;1579,0;9,0228647;12806,1290323;114,7;1,0;11,444;0,08;0,179;0,071;0,068;0,02;0,101526;0,036000000000000004;0,165;0,177;4411,0;0,004;0,6629999999999999;0,20199999999999999;0,102;0,698;0,006;0,006999999999999999;0,064;0,011000000000000001;0,02;0,488;0,003;0,003;0,005;0,8420000000000001;0,0007;0,28300000000000003;0,099;0,7859999999999999;0,004;0,01;0,064;0,011000000000000001;0,017;0,539;0,004;0,084;5,6;55,9;0,9;10,2;0,08;2,6;21,6;5,1;60,1;0,6;4,8;0,09;2,3;26,3
1511;Э90ХАФ;Р65;46,0;51,4;20,8;51,2333333;4,0;0,523189;0,079937;0,105526;0,148782;0,09231410000000001;1598,0;1597,0;12,546;12729,807692299999;114,8;1,0;6,273;0,172;0,05;0,584;0,095;0,02;0,10149;0,179;0,16399999999999998;0,14300000000000002;4413,0;0,002;0,436;0,223;0,113;0,7070000000000001;0,008;0,01;0,076;0,012;0,02;0,42100000000000004;0,001;0,003;0,003;0,861;0,0003;0,29;0,113;0,805;0,006;0,015;0,075;0,013999999999999999;0,015;0,546;0,003;0,085;3,9;56,0;0,3;15,9;0,12;2,2;26,0;4,5;51,8;0,8;14,1;0,13;2,1;25,7
1512;Э90ХАФ;Р65;54,0;45,2333333;22,3833333;45,0666667;3,9565555;0,5109183;0,093912;0,12456600000000001;0,128724;0,0917052;1554,0;1578,0;14,5027104;13818,3172003;114,3;1,0;11,296;0,147;0,05;0,532;0,083;0,02;0,100984;0,141;0,198;0,168;5155,0;0,002;0,43200000000000005;0,20800000000000002;0,109;0,682;0,006999999999999999;0,006999999999999999;0,071;0,009000000000000001;0,019;0,431;0,002;0,003;0,003;0,8440000000000001;0,0004;0,287;0,11;0,8009999999999999;0,005;0,012;0,071;0,011000000000000001;0,013999999999999999;0,54;0,003;0,084;4,3;47,3;0,3;13,5;0,11;2,0;23,4;3,9;58,2;0,2;12,1;0,08;2,2;26,0
1513;Э90ХАФ;Р65;62,0;44,033333299999995;24,1333333;43,8666667;4,2257426;0,5280060000000001;0,101738;0,15198599999999998;0,098319;0,0925725;1553,0;1578,0;11,4122355;13107,1823204;114,5;1,0;8,238999999999999;0,22899999999999998;0,05;0,584;0,084;0,02;0,101635;0,084;0,243;0,182;5272,0;0,002;0,44;0,2;0,111;0,657;0,006999999999999999;0,008;0,084;0,008;0,019;0,45799999999999996;0,001;0,002;0,004;0,836;0,0005;0,28300000000000003;0,11;0,7929999999999999;0,006;0,015;0,083;0,009000000000000001;0,013999999999999999;0,545;0,003;0,084;4,6;58,9;0,6;9,9;0,12;2,3;25,4;3,9;58,2;0,2;12,1;0,08;2,2;26,0
1514;Э90ХАФ;Р65;32,0;42,9;23,033333300000002;42,55;4,4358884000000005;0,41856400000000005;0,08888099999999999;0,09412000000000001;0,08089;0,0887996;1554,0;1582,0;13,0554622;12506,2228654;110,5;1,0;7,768;0,157;0,05;0,42100000000000004;0,057999999999999996;0,02;0,09776499999999999;0,08199999999999999;0,15;0,159;4801,0;0,002;0,503;0,20800000000000002;0,107;0,7040000000000001;0,006;0,008;0,07;0,008;0,021;0,47100000000000003;0,002;0,002;0,004;0,825;0,0008;0,28800000000000003;0,10800000000000001;0,8029999999999999;0,005;0,015;0,07;0,009000000000000001;0,016;0,536;0,003;0,083;5,6;55,7;1,1;10,7;0,17;2,4;23,7;4,4;57,6;0,3;13,8;0,11;2,3;25,5
1515;Э90ХАФ;Р65;30,0;44,9;24,8666667;44,4;4,2787246;0,488288;0,105092;0,14421199999999998;0,075473;0,09189630000000001;1546,0;1582,0;11,9182811;13005,3619303;113,9;1,0;9,091000000000001;0,18899999999999997;0,05;0,526;0,057999999999999996;0,02;0,100803;0,053;0,231;0,188;5390,0;0,002;0,45;0,2;0,11699999999999999;0,669;0,008;0,01;0,07400000000000001;0,006999999999999999;0,021;0,491;0,002;0,002;0,003;0,8540000000000001;0,003;0,289;0,11699999999999999;0,7979999999999999;0,006;0,016;0,075;0,008;0,015;0,53;0,003;0,084;5,2;57,4;0,5;12,6;0,1;2,7;21,6;4,3;55,8;1,0;10,0;0,17;2,1;26,1
1516;Э90ХАФ;Р65;33,0;45,033333299999995;21,716666699999998;44,85;3,8864542;0,45413100000000006;0,082173;0,036101999999999995;0,094778;0,0929648;1561,0;1582,0;12,054058900000001;13170,5295472;115,7;1,0;7,507000000000001;0,16899999999999998;0,05;0,501;0,059000000000000004;0,02;0,10225;0,127;0,055999999999999994;0,147;4767,0;0,002;0,505;0,223;0,10300000000000001;0,765;0,006;0,008;0,062;0,011000000000000001;0,018000000000000002;0,46;0,002;0,003;0,004;0,845;0,0004;0,29;0,1;0,797;0,004;0,013999999999999999;0,062;0,012;0,013999999999999999;0,542;0,003;0,084;3,9;56,9;0,7;13,1;0,13;2,7;21,4;5,6;54,6;1,0;10,5;0,19;2,6;21,3
1517;Э90ХАФ;Р65;29,0;50,0166667;20,15;49,85;3,9087049;0,473768;0,092794;0,093878;0,106177;0,09250549999999999;1586,0;1588,0;16,5020979;12440,6947891;115,8;1,0;13,11;0,14800000000000002;0,05;0,521;0,057999999999999996;0,02;0,102033;0,12;0,149;0,166;4178,0;0,002;0,49;0,213;0,106;0,7190000000000001;0,006;0,006999999999999999;0,068;0,011000000000000001;0,015;0,45899999999999996;0,002;0,003;0,003;0,848;0,0002;0,289;0,10400000000000001;0,8009999999999999;0,004;0,015;0,068;0,012;0,012;0,5479999999999999;0,003;0,084;3,8;57,5;0,4;14,0;0,14;2,2;25,6;4,1;57,0;0,5;11,1;0,13;2,2;25,8
1518;Э90ХАФ;Р65;27,0;48,7;22,35;48,3666667;3,6643836000000003;0,5271319999999999;0,12521600000000002;0,16836600000000002;0,158254;0,0927099;1583,0;1587,0;15,1756835;12738,2550336;115,7;1,0;11,719000000000001;0,252;0,05;0,578;0,057999999999999996;0,02;0,10225;0,16699999999999998;0,268;0,22399999999999998;4745,0;0,002;0,45;0,19;0,10800000000000001;0,6509999999999999;0,006;0,009000000000000001;0,069;0,008;0,016;0,425;0,001;0,002;0,003;0,841;0,0002;0,294;0,11;0,8029999999999999;0,005;0,019;0,071;0,009000000000000001;0,011000000000000001;0,5539999999999999;0,003;0,08199999999999999;3,9;51,6;0,5;14,0;0,2;2,0;25,2;4,0;55,0;0,5;11,9;0,21;2,1;26,8
1520;Э76ХФ;Р65;30,0;45,0666667;25,216666699999998;45,0666667;5,2272563;0,357265;0,148135;0,09437000000000001;0,09764;0,037841;1569,0;1635,0;12,222396400000001;13748,0502313;110,9;1,0;18,191;0,213;0,05;0,36700000000000005;0,057999999999999996;0,02;0,047779;0,107;0,15;0,265;5778,0;0,002;0,489;0,293;0,096;0,708;0,005;0,009000000000000001;0,059000000000000004;0,009000000000000001;0,015;0,486;0,002;0,003;0,003;0,779;0,0003;0,42100000000000004;0,09699999999999999;0,797;0,005;0,01;0,06;0,01;0,009000000000000001;0,536;0,003;0,037000000000000005;4,0;52,6;0,7;14,3;0,12;2,6;20,4;4,2;54,9;0,5;12,0;0,22;2,1;26,4
1521;Э76ХФ;Р65;23,0;63,5666667;27,516666700000002;63,5666667;2,7422089;0,357257;0,144781;0,084688;0,11296199999999999;0,038900699999999996;1563,0;1594,0;9,5866282;12369,9576015;115,6;1,0;20,313;0,077;0,05;0,368;0,036000000000000004;0,02;0,049117;0,134;0,134;0,259;5673,0;0,002;0,48200000000000004;0,29600000000000004;0,10400000000000001;0,7170000000000001;0,006;0,01;0,07200000000000001;0,009000000000000001;0,016;0,473;0,002;0,003;0,003;0,768;0,0003;0,41200000000000003;0,10099999999999999;0,789;0,005;0,011000000000000001;0,071;0,01;0,011000000000000001;0,562;0,003;0,036000000000000004;4,8;59,1;0,5;15,2;0,17;2,5;24,1;4,7;58,3;0,5;9,1;0,1;2,3;25,8
1522;Э76ХФ;Р65;47,0;46,0166667;22,6666667;46,0166667;4,298098400000001;0,159485;0,153725;0,139546;0,094859;0,0392452;1544,0;1589,0;10,582747099999999;13219,411764700002;115,6;1,0;15,88;0,152;0,05;0,12;0,049;0,02;0,049552;0,084;0,223;0,275;4994,0;0,003;0,657;0,29100000000000004;0,111;0,6659999999999999;0,006999999999999999;0,008;0,079;0,008;0,016;0,489;0,003;0,003;0,004;0,775;0,0003;0,41600000000000004;0,109;0,782;0,006;0,009000000000000001;0,078;0,009000000000000001;0,011000000000000001;0,564;0,004;0,037000000000000005;4,3;56,2;1,6;10,3;0,29;2,3;24,9;5,8;58,8;0,5;9,4;0,07;2,6;22,4
1523;Э76ХФ;Р65;49,0;42,5166667;16,466666699999998;42,5166667;3,0;0,375255;0,12018499999999999;0,078176;0,133169;0,037955800000000005;1579,0;1580,0;11,586044699999999;12042,5101215;111,8;1,0;16,42;0,149;0,05;0,395;0,04;0,02;0,047924;0,16699999999999998;0,12300000000000001;0,215;3305,0;0,002;0,42;0,315;0,11699999999999999;0,711;0,01;0,01;0,077;0,012;0,017;0,44299999999999995;0,001;0,003;0,003;0,775;0,0004;0,413;0,114;0,7829999999999999;0,009000000000000001;0,011000000000000001;0,077;0,012;0,012;0,563;0,003;0,037000000000000005;4,4;44,7;0,6;11,8;0,32;2,2;20,1;5,3;47,7;0,4;10,6;0,07;2,2;21,4
1524;Э76ХФ;Р65;39,0;42,1666667;20,5;42,1666667;3,4087553;0,43395100000000003;0,132483;0,159296;0,17307899999999998;0,0394456;1559,0;1569,0;10,1990381;12518,048780500001;115,6;1,0;14,137;0,08900000000000001;0,05;0,462;0,046;0,02;0,049805;0,193;0,253;0,237;4277,0;0,002;0,434;0,316;0,11199999999999999;0,639;0,009000000000000001;0,011000000000000001;0,079;0,008;0,02;0,43;0,001;0,003;0,003;0,772;0,0003;0,42100000000000004;0,11;0,785;0,008;0,012;0,078;0,009000000000000001;0,013000000000000001;0,5760000000000001;0,003;0,037000000000000005;3,8;51,3;0,6;16,6;0,73;2,0;25,5;4,6;51,4;0,3;15,6;0,14;2,0;26,0
1525;Э76ХФ;Р65;36,0;43,7;20,533333300000002;43,7;2,99082745;0,370081;0,160433;0,159498;0,145112;0,039330699999999996;1570,0;1576,0;11,7484243;11635,714285700002;115,4;1,0;16,983;0,15;0,05;0,37799999999999995;0,037000000000000005;0,02;0,04966;0,151;0,254;0,287;3982,0;0,002;0,484;0,289;0,114;0,645;0,006999999999999999;0,01;0,071;0,008;0,02;0,43700000000000006;0,001;0,003;0,003;0,778;0,0002;0,418;0,111;0,7879999999999999;0,006;0,012;0,071;0,009000000000000001;0,016;0,5720000000000001;0,003;0,037000000000000005;3,4;49,6;0,5;17,3;0,34;1,9;25,5;4,0;52,9;0,6;14,4;0,11;2,1;25,7
1526;Э76ХФ;Р65;35,0;43,2;21,5;43,2;3,4194098;0,390729;0,09111699999999999;0,06339;0,09702999999999999;0,03913030000000001;1561,0;1578,0;9,6618056;12016,744186;115,5;1,0;13,913;0,053;0,05;0,42;0,037000000000000005;0,02;0,049407;0,11900000000000001;0,1;0,163;4306,0;0,002;0,451;0,34299999999999997;0,115;0,725;0,008;0,01;0,083;0,011000000000000001;0,02;0,47;0,002;0,003;0,003;0,777;0,0005;0,41600000000000004;0,114;0,784;0,006999999999999999;0,012;0,083;0,011000000000000001;0,015;0,563;0,004;0,037000000000000005;4,0;55,7;0,6;15,2;0,17;2,3;23,7;4,9;58,1;1,0;9,6;0,07;2,5;23,7
1528;Э76ХФ;Р65;33,0;54,033333299999995;21,033333300000002;54,033333299999995;3,3077544000000003;0,399162;0,13639600000000002;0,10884400000000001;0,15437599999999999;0,0377554;1577,0;1581,0;7,4536817;11727,099841500001;111,4;1,0;13,075;0,138;0,158;0,327;0,047;0,02;0,047671;0,18600000000000003;0,172;0,244;4111,0;0,002;0,43799999999999994;0,301;0,115;0,675;0,008;0,008;0,084;0,009000000000000001;0,02;0,441;0,001;0,003;0,003;0,7809999999999999;0,0003;0,41700000000000004;0,115;0,785;0,006999999999999999;0,011000000000000001;0,084;0,01;0,013000000000000001;0,56;0,003;0,038;4,9;52,8;2,2;10,0;0,96;2,1;25,2;5,2;57,5;0,9;9,6;0,1;2,4;23,8
1531;Э76ХФ;Р65;29,0;41,5166667;14,0333333;41,5166667;2,3308167;0,37238000000000004;0,14534;0,099774;0,169201;0,039273699999999995;1597,0;1580,0;13,495648699999998;11167,695962;115,6;1,0;18,609;0,084;0,05;0,386;0,039;0,02;0,049588;0,212;0,157;0,26;2612,0;0,002;0,465;0,298;0,086;0,6920000000000001;0,006;0,011000000000000001;0,071;0,01;0,017;0,42200000000000004;0,001;0,003;0,003;0,779;0,0002;0,415;0,087;0,789;0,005;0,012;0,071;0,01;0,012;0,5660000000000001;0,003;0,038;3,7;50,3;0,8;13,1;0,73;2,2;22,7;4,4;52,6;0,4;16,1;0,22;2,0;25,9
1534;Э76ХФ;Р65;28,0;42,2;19,5;42,2;2,0;0,386488;0,131924;0,096024;0,12545599999999998;0,0388151;1564,0;1573,0;9,2146919;12153,8461538;114,8;1,0;12,962;0,08;0,05;0,406;0,077;0,02;0,049009;0,14800000000000002;0,152;0,23600000000000002;3950,0;0,002;0,445;0,31;0,094;0,703;0,006;0,01;0,064;0,009000000000000001;0,017;0,457;0,002;0,003;0,003;0,77;0,0002;0,41600000000000004;0,09300000000000001;0,792;0,005;0,011000000000000001;0,064;0,01;0,013999999999999999;0,564;0,003;0,037000000000000005;3,7;51,6;0,9;15,6;0,45;2,1;24,5;3,6;53,6;0,7;14,0;0,19;2,2;25,2
1535;Э76ХФ;Р65;28,0;40,55;18,2;40,55;2,1783173;0,341146;0,124098;0,08339450000000001;0,137744;0,038872199999999996;1575,0;1575,0;11,772133199999999;11175,824175799999;114,3;1,0;15,912;0,132;0,05;0,35200000000000004;0,07400000000000001;0,02;0,049081;0,177;0,13;0,222;3390,0;0,002;0,498;0,318;0,081;0,713;0,005;0,008;0,059000000000000004;0,01;0,016;0,45;0,002;0,003;0,003;0,772;0,0008;0,42;0,081;0,79;0,004;0,011000000000000001;0,06;0,011000000000000001;0,012;0,569;0,003;0,037000000000000005;3,4;48,7;2,2;18,8;0,38;1,9;25,6;4,5;57,9;0,6;9,1;0,12;2,2;26,4
1536;Э76ХФ;Р65;14,0;43,35;18,8;43,35;1,8160102999999999;0,386473;0,117949;0,110181;0,111498;0,039158899999999996;1590,0;1582,0;10,6062284;11901,0638298;115,7;1,0;15,325999999999999;0,079;0,05;0,408;0,075;0,02;0,049443;0,126;0,174;0,21100000000000002;3729,0;0,002;0,46399999999999997;0,322;0,102;0,691;0,006999999999999999;0,008;0,061;0,01;0,019;0,47200000000000003;0,002;0,002;0,003;0,7829999999999999;0,0001;0,41700000000000004;0,102;0,789;0,006;0,009000000000000001;0,061;0,011000000000000001;0,013999999999999999;0,5660000000000001;0,003;0,036000000000000004;3,6;58,3;0,3;13,3;0,12;2,3;25,9;4,0;57,1;0,4;12,7;0,08;2,2;26,2
1537;Э76ХФ;Р65;13,0;44,85;23,0;44,8333333;2,7065081;0,374921;0,154843;0,1097605;0,119723;0,039101800000000006;1564,0;1581,0;12,680966499999998;12224,3478261;114,8;1,0;18,951;0,079;0,05;0,387;0,075;0,02;0,049371;0,139;0,17300000000000001;0,27699999999999997;4686,0;0,002;0,485;0,28600000000000003;0,09300000000000001;0,69;0,006999999999999999;0,01;0,067;0,009000000000000001;0,02;0,44799999999999995;0,002;0,004;0,003;0,758;0,0002;0,41700000000000004;0,087;0,7979999999999999;0,006;0,012;0,063;0,01;0,015;0,5720000000000001;0,004;0,037000000000000005;4,5;52,5;0,7;13,3;0,26;2,2;24,0;4,6;57,6;0,4;8,2;0,08;2,2;26,2
1538;Э76ХФ;Р65;9,0;43,4;18,3666667;43,4;2,3670438;0,381264;0,15540199999999998;0,15313;0,124727;0,0384714;1590,0;1582,0;7,8559908;12733,938294;111,7;1,0;11,365;0,078;0,05;0,39299999999999996;0,075;0,02;0,048575;0,128;0,243;0,278;3898,0;0,002;0,462;0,28300000000000003;0,106;0,647;0,006999999999999999;0,009000000000000001;0,068;0,009000000000000001;0,022000000000000002;0,442;0,001;0,003;0,003;0,778;0,0005;0,419;0,10099999999999999;0,804;0,006;0,012;0,064;0,01;0,015;0,565;0,004;0,038;3,4;52,0;0,5;15,6;0,21;2,1;25,0;3,2;54,1;0,4;11,7;0,18;2,2;26,4
1539;Э90ХАФ;Р65;5,0;47,8833333;22,65;47,5666667;3,0561519;0,558501;0,149253;0,2277835;0,1718;0,0924563;1629,0;1613,0;11,2298507;11708,6092715;115,4;1,0;13,376;0,315;0,05;0,61;0,049;0,02;0,102177;0,16899999999999998;0,36200000000000004;0,267;4420,0;0,001;0,426;0,166;0,102;0,5920000000000001;0,006999999999999999;0,009000000000000001;0,069;0,009000000000000001;0,022000000000000002;0,391;0,001;0,002;0,003;0,862;0,0002;0,289;0,10099999999999999;0,794;0,005;0,013999999999999999;0,068;0,01;0,015;0,537;0,003;0,083;2,9;46,7;1,2;19,7;0,34;1,7;26,8;4,5;58,0;0,3;10,1;0,08;2,2;26,3
1540;Э90ХАФ;Р65;5,0;42,85;17,65;42,6666667;2,0;0,49751999999999996;0,12857000000000002;0,1640935;0,118151;0,091037;1617,0;1589,0;14,5898799;11534,2776204;113,7;1,0;9,451;0,051;0,05;0,541;0,05;0,02;0,100405;0,113;0,261;0,23;3393,0;0,001;0,47100000000000003;0,182;0,07400000000000001;0,649;0,005;0,01;0,052000000000000005;0,009000000000000001;0,016;0,431;0,001;0,002;0,003;0,85;0,0002;0,29;0,075;0,804;0,003;0,015;0,053;0,009000000000000001;0,013000000000000001;0,5479999999999999;0,003;0,083;3,5;51,4;0,9;22,1;0,19;2,1;24,7;4,5;57,7;0,5;9,6;0,12;2,2;26,1
1541;Э90ХАФ;Р65;6,0;51,0166667;24,7;50,85;3,7201796999999996;0,497762;0,10285599999999999;0,1385005;0,081515;0,0931042;1576,0;1581,0;11,9809145;12738,4615385;115,9;1,0;10,044;0,131;0,05;0,547;0,076;0,02;0,102431;0,067;0,221;0,184;5244,0;0,002;0,43700000000000006;0,203;0,09699999999999999;0,665;0,006999999999999999;0,008;0,078;0,008;0,018000000000000002;0,456;0,002;0,002;0,003;0,8759999999999999;0,0001;0,29;0,098;0,7909999999999999;0,006;0,013000000000000001;0,077;0,009000000000000001;0,013999999999999999;0,537;0,003;0,084;3,2;50,5;0,5;10,5;0,13;2,7;18,9;5,3;58,7;0,9;7,3;0,07;2,7;21,8
1542;Э90ХАФ;Р65;14,0;44,5166667;21,9833333;44,5166667;2,0;0,46065500000000004;0,069875;0,0697045;0,098315;0,0923904;1578,0;1585,0;16,400114900000002;12181,0462472;115,3;1,0;15,857999999999999;0,078;0,05;0,51;0,083;0,02;0,102033;0,12300000000000001;0,109;0,125;4463,0;0,002;0,466;0,231;0,10099999999999999;0,727;0,006;0,008;0,066;0,013999999999999999;0,021;0,447;0,002;0,003;0,003;0,87;0,0001;0,28800000000000003;0,10099999999999999;0,7879999999999999;0,005;0,011000000000000001;0,066;0,016;0,017;0,546;0,004;0,084;4,8;58,9;0,9;10,3;0,1;2,7;22,0;4,5;48,9;0,5;12,5;0,14;2,5;19,4
1543;Э90ХАФ;Р65;16,0;42,55;19,2333333;42,216666700000005;2,7094943;0,382311;0,082173;0,06959800000000001;0,068126;0,09071239999999998;1569,0;1576,0;10,9051585;12181,9757366;112,6;1,0;9,748;0,079;0,05;0,41100000000000003;0,075;0,02;0,100116;0,076;0,11;0,147;3905,0;0,001;0,531;0,21899999999999997;0,10400000000000001;0,721;0,008;0,008;0,073;0,009000000000000001;0,017;0,46399999999999997;0,002;0,002;0,003;0,8540000000000001;0,0001;0,29100000000000004;0,10400000000000001;0,787;0,006;0,013000000000000001;0,073;0,01;0,013000000000000001;0,532;0,003;0,083;3,2;58,0;0,5;10,4;0,13;2,3;25,8;5,0;49,2;0,7;8,3;0,06;2,4;20,2
1544;Э90ХАФ;Р65;7,0;44,3833333;14,366666699999998;44,216666700000005;1,2730245;0,49364399999999997;0,11068199999999999;0,17648699999999998;0,119673;0,09011749999999999;1613,0;1575,0;8,9804795;11597,679814399999;111,8;1,0;8,741;0,08;0,05;0,539;0,047;0,02;0,099284;0,11;0,281;0,198;2777,0;0,002;0,467;0,192;0,102;0,628;0,006;0,009000000000000001;0,066;0,008;0,018000000000000002;0,434;0,001;0,002;0,003;0,856;0,0001;0,28600000000000003;0,102;0,789;0,004;0,013999999999999999;0,066;0,009000000000000001;0,013999999999999999;0,5379999999999999;0,003;0,084;3,6;51,4;0,6;15,7;0,19;2,1;24,5;5,2;55,6;0,9;11,1;0,12;2,4;23,2
1546;Э90ХАФ;Р65;13,0;44,35;20,65;44,0;2,0872981;0,48590500000000003;0,12018499999999999;0,16882149999999999;0,109199;0,09266160000000001;1589,0;1576,0;13,1023398;10939,4673123;115,6;1,0;10,732999999999999;0,14600000000000002;0,05;0,528;0,07100000000000001;0,02;0,102033;0,09699999999999999;0,26899999999999996;0,215;3765,0;0,002;0,47200000000000003;0,188;0,09699999999999999;0,644;0,005;0,009000000000000001;0,064;0,006999999999999999;0,018000000000000002;0,447;0,001;0,002;0,004;0,866;0,0002;0,287;0,098;0,8;0,004;0,013999999999999999;0,064;0,008;0,012;0,536;0,003;0,08199999999999999;5,4;56,9;0,6;14,0;0,13;2,6;21,7;4,8;57,8;0,6;7,7;0,18;2,2;26,3
1547;Э90ХАФ;Р65;13,0;43,85;23,3;43,85;3,3337379;0,44601199999999996;0,09726599999999999;0,117459;0,105822;0,0942787;1561,0;1578,0;24,133012;12082,4034335;116,9;1,0;22,256;0,16899999999999998;0,05;0,485;0,059000000000000004;0,02;0,10373299999999999;0,114;0,18600000000000003;0,174;4692,0;0,002;0,501;0,209;0,096;0,688;0,006;0,006999999999999999;0,064;0,01;0,02;0,465;0,002;0,002;0,003;0,865;0,0004;0,287;0,094;0,787;0,005;0,013999999999999999;0,064;0,011000000000000001;0,015;0,527;0,003;0,084;4,3;59,8;0,8;8,0;0,13;2,9;20,9;4,5;52,8;0,7;11,6;0,16;2,5;20,7
1548;Э90ХАФ;Р65;13,0;50,8833333;25,85;49,8833333;3,5165462;0,441622;0,12521600000000002;0,1538625;0,103755;0,09022580000000001;1556,0;1580,0;8,9078387;12118,3752418;113,1;1,0;10,922;0,14800000000000002;0,05;0,473;0,087;0,02;0,09932;0,095;0,245;0,22399999999999998;5221,0;0,001;0,49700000000000005;0,183;0,09699999999999999;0,647;0,005;0,01;0,055999999999999994;0,006999999999999999;0,018000000000000002;0,449;0,001;0,002;0,003;0,851;0,0002;0,289;0,09699999999999999;0,792;0,003;0,013000000000000001;0,055999999999999994;0,008;0,012;0,5429999999999999;0,003;0,084;3,9;58,0;0,5;14,8;0,13;2,6;22,4;3,3;55,6;0,4;11,6;0,18;2,1;26,5
