Repository: comptech-winter-school/steel-alloying

# steel-alloying
Проект "Оптимизация процесса легирования стали" на Зимней Школе CompTech 2021

File: data_frames/evraz_data_prprocessed_Anvar.csv (part 15 of 45)
;МАРКА;ПРОФИЛЬ;t вып-обр;t обработка;t под током;t продувка;ПСН гр.;чист расход C;чист расход Cr;чист расход Mn;чист расход Si;чист расход V;температура первая;температура последняя;Ar (интенс.);эл. энергия (интенс.);произв жидкая сталь;произв количество обработок;расход газ Ar;сыпуч известь РП;сыпуч кокс пыль УСТК;сыпуч  кокс. мелочь КМ1;сыпуч  шпат плав.;ферспл CaC2;ферспл  FeV-80;ферспл  Mn5Si65Al0.5;ферспл SiMn18;ферспл  фх850А;эл. энергия;химсталь первый Al_1;химсталь первый C_1;химсталь первый Cr_1;химсталь первый Cu_1;химсталь первый Mn_1;химсталь первый Mo_1;химсталь первый N_1;химсталь первый Ni_1;химсталь первый P_1;химсталь первый S_1;химсталь первый Si_1;химсталь первый Ti_1;химсталь первый V_1;химсталь последний Al;химсталь последний C;химсталь последний Ca;химсталь последний Cr;химсталь последний Cu;химсталь последний Mn;химсталь последний Mo;химсталь последний N;химсталь последний Ni;химсталь последний P;химсталь последний S;химсталь последний Si;химсталь последний Ti;химсталь последний V;химшлак первый Al2O3_1;химшлак первый CaO_1;химшлак первый FeO_1;химшлак первый MgO_1;химшлак первый MnO_1;химшлак первый R_1;химшлак первый SiO2_1;химшлак последний Al2O3;химшлак последний CaO;химшлак последний FeO;химшлак последний MgO;химшлак последний MnO;химшлак последний R;химшлак последний SiO2
1549;Э90ХАФ;Р65;19,0;44,55;21,1333333;44,216666700000005;3,6033665999999998;0,4676219;0,077142;0,1036045;0,09491000000000001;0,091712;1570,0;1576,0;15,0525;11955,5205047;113,6;1,0;6,69;0,083;0,05;0,47700000000000004;0,036000000000000004;0,02;0,100803;0,10300000000000001;0,16399999999999998;0,138;4211,0;0,002;0,47;0,221;0,10400000000000001;0,7;0,008;0,01;0,077;0,01;0,019;0,46399999999999997;0,002;0,002;0,003;0,868;0,0004;0,285;0,10099999999999999;0,79;0,006;0,013999999999999999;0,076;0,011000000000000001;0,016;0,5479999999999999;0,003;0,083;4,1;58,9;0,6;11,7;0,08;2,7;21,7;5,2;55,8;1,0;7,3;0,08;2,1;26,6
1550;Э90ХАФ;Р65;21,0;48,5166667;21,0166667;48,1833333;3,0403507;0,442754;0,088322;0,13297799999999999;0,108855;0,09122639999999999;1570,0;1583,0;11,5464706;12138,9373513;113,7;1,0;8,724;0,085;0,05;0,48200000000000004;0,054000000000000006;0,02;0,10102;0,11199999999999999;0,21100000000000002;0,158;4252,0;0,002;0,466;0,214;0,10300000000000001;0,6859999999999999;0,006;0,008;0,064;0,008;0,019;0,452;0,002;0,002;0,003;0,865;0,0006;0,289;0,10099999999999999;0,804;0,004;0,013999999999999999;0,064;0,01;0,013999999999999999;0,5589999999999999;0,003;0,08199999999999999;3,7;52,6;0,4;11,0;0,09;2,8;18,6;6,2;57,5;0,5;10,4;0,06;2,7;21,3
1551;Э90ХАФ;Р65;28,0;44,1833333;19,6333333;44,0;3,0403507;0,42053670000000004;0,099502;0,103308;0,108303;0,0926411;1572,0;1579,0;13,7444668;12331,0696095;115,2;1,0;7,59;0,084;0,05;0,433;0,059000000000000004;0,02;0,102286;0,124;0,163;0,17800000000000002;4035,0;0,002;0,505;0,21100000000000002;0,1;0,711;0,006;0,009000000000000001;0,067;0,009000000000000001;0,016;0,45299999999999996;0,002;0,002;0,004;0,8540000000000001;0,0006;0,293;0,09699999999999999;0,797;0,005;0,016;0,066;0,011000000000000001;0,012;0,541;0,003;0,081;5,0;60,4;0,4;9,9;0,08;2,9;20,7;3,2;55,7;0,4;11,4;0,18;2,1;27,1
1552;Э90ХАФ;Р65;28,0;53,2;26,5333333;52,85;4,3120205;0,437246;0,101738;0,152475;0,148929;0,0931203;1571,0;1594,0;12,5290909;12645,2261307;116,4;1,0;4,593999999999999;0,28800000000000003;0,05;0,47200000000000003;0,059000000000000004;0,02;0,102973;0,166;0,24100000000000002;0,182;5592,0;0,002;0,508;0,20199999999999999;0,10400000000000001;0,669;0,006999999999999999;0,009000000000000001;0,066;0,01;0,019;0,436;0,002;0,002;0,004;0,835;0,0003;0,28600000000000003;0,1;0,8;0,005;0,013999999999999999;0,064;0,011000000000000001;0,013000000000000001;0,535;0,003;0,081;9,4;55,5;1,1;16,3;0,1;2,8;20,1;4,5;58,1;0,5;16,9;0,11;2,2;25,9
1553;Э90ХАФ;Р65;39,0;45,7;21,6666667;45,033333299999995;3,8236364000000003;0,40724940000000004;0,08943999999999999;0,041063499999999996;0,063398;0,08959960000000002;1558,0;1571,0;5,8751625;12536,307692299999;111,3;1,0;6,275;0,14400000000000002;0,05;0,414;0,084;0,02;0,099284;0,081;0,064;0,16;4527,0;0,002;0,505;0,209;0,098;0,745;0,005;0,008;0,066;0,011000000000000001;0,016;0,47700000000000004;0,002;0,003;0,004;0,8490000000000001;0,0002;0,287;0,098;0,785;0,004;0,013000000000000001;0,066;0,012;0,015;0,547;0,004;0,08199999999999999;4,4;60,3;0,6;9,6;0,07;2,8;21,4;5,1;63,3;0,5;4,4;0,06;2,8;22,8
1554;Э90ХАФ;Р65;43,0;43,85;22,7;43,35;3,8612888999999995;0,263359;0,096707;0,057481500000000005;0,103899;0,09268799999999999;1544,0;1578,0;14,6869307;13038,7665198;115,4;1,0;8,241;0,084;0,05;0,262;0,059000000000000004;0,02;0,102648;0,13699999999999998;0,08900000000000001;0,17300000000000001;4933,0;0,002;0,657;0,205;0,095;0,741;0,005;0,006999999999999999;0,057999999999999996;0,013000000000000001;0,016;0,45399999999999996;0,003;0,004;0,004;0,852;0,0007;0,28600000000000003;0,094;0,7909999999999999;0,004;0,013999999999999999;0,057999999999999996;0,013999999999999999;0,013999999999999999;0,544;0,004;0,085;4,0;52,1;0,8;6,6;0,1;2,8;18,4;4,1;50,2;1,0;6,5;0,13;2,8;17,8
1555;Э90ХАФ;Р65;43,0;42,2666667;20,85;42,1;3,8041958;0,43691899999999995;0,074347;0,0669665;0,112954;0,0926082;1553,0;1573,0;11,501936599999999;13312,230215799998;115,7;1,0;7,2589999999999995;0,085;0,05;0,48;0,057;0,02;0,102648;0,147;0,10400000000000001;0,133;4626,0;0,002;0,51;0,226;0,105;0,735;0,006;0,009000000000000001;0,068;0,012;0,017;0,44299999999999995;0,002;0,003;0,004;0,8440000000000001;0,0004;0,28600000000000003;0,105;0,7929999999999999;0,005;0,016;0,068;0,013999999999999999;0,015;0,5539999999999999;0,004;0,084;4,1;57,1;0,4;9,6;0,08;2,7;21,1;5,3;55,4;0,9;5,7;0,08;2,6;21,7
1556;Э90ХАФ;Р65;42,0;45,6333333;21,5;45,466666700000005;3,5190713;0,5130691;0,125775;0,2019095;0,149203;0,0940882;1565,0;1575,0;14,378333300000001;12044,651162799999;117,4;1,0;8,627;0,127;0,05;0,516;0,059000000000000004;0,02;0,10423900000000001;0,145;0,321;0,225;4316,0;0,002;0,451;0,19;0,107;0,629;0,005;0,01;0,062;0,008;0,018000000000000002;0,42100000000000004;0,002;0,002;0,003;0,845;0,0005;0,29100000000000004;0,107;0,7979999999999999;0,003;0,016;0,061;0,009000000000000001;0,013999999999999999;0,544;0,003;0,08199999999999999;3,2;57,5;0,3;13,1;0,1;2,2;26,0;5,2;54,9;0,7;6,5;0,08;2,5;22,4
1557;Э90ХАФ;Р65;19,0;48,0166667;23,6833333;47,7;3,4822222000000003;0,4953605;0,113477;0,185379;0,155514;0,09415;1567,0;1581,0;15,184892699999999;12540,4644616;116,8;1,0;9,828;0,125;0,05;0,49200000000000005;0,057999999999999996;0,02;0,103913;0,162;0,294;0,203;4950,0;0,002;0,46;0,195;0,10300000000000001;0,639;0,006;0,01;0,066;0,008;0,018000000000000002;0,423;0,001;0,003;0,004;0,848;0,0002;0,287;0,1;0,8029999999999999;0,004;0,017;0,065;0,009000000000000001;0,015;0,557;0,003;0,086;4,7;47,0;1,0;22,1;0,46;2,2;21,4;3,9;55,5;0,6;10,3;0,17;2,1;25,9
1558;Э90ХАФ;Р65;20,0;46,033333299999995;21,1333333;45,35;4,0;0,49040870000000003;0,105651;0,13867100000000002;0,088621;0,0898867;1564,0;1584,0;13,1424367;12935,0157729;111,0;1,0;12,405;0,085;0,05;0,502;0,07;0,02;0,099284;0,078;0,221;0,18899999999999997;4556,0;0,002;0,44299999999999995;0,2;0,10400000000000001;0,677;0,006;0,01;0,064;0,009000000000000001;0,018000000000000002;0,47100000000000003;0,002;0,003;0,003;0,856;0,0003;0,295;0,107;0,825;0,004;0,013000000000000001;0,064;0,009000000000000001;0,013000000000000001;0,562;0,003;0,086;3,9;58,1;0,6;18,5;0,13;2,6;22,0;3,6;56,5;0,6;11,6;0,16;2,1;26,5
1559;Э76ХФ;Р65;20,0;44,2;24,5166667;44,2;3,926817;0,35283400000000004;0,144222;0,1517155;0,117275;0,0379926;1602,0;1632,0;12,645475099999999;12765,1937458;111,6;1,0;18,631;0,158;0,05;0,36;0,057999999999999996;0,02;0,048177;0,117;0,24100000000000002;0,258;5216,0;0,002;0,5;0,29600000000000004;0,10099999999999999;0,6579999999999999;0,006;0,008;0,07;0,009000000000000001;0,017;0,46299999999999997;0,002;0,002;0,004;0,779;0,0002;0,418;0,099;0,7979999999999999;0,005;0,01;0,069;0,01;0,01;0,573;0,003;0,035;3,7;57,4;0,2;14,4;0,07;2,2;26,0;4,5;56,9;0,2;8,9;0,07;2,7;21,3
1560;Э76ХФ;Р65;17,0;51,033333299999995;25,3833333;51,033333299999995;3,064905;0,4072099;0,162669;0,196081;0,11228900000000001;0,0387889;1541,0;1599,0;5,0635155;12861,1950098;114,6;1,0;8,57;0,051;0,05;0,39299999999999996;0,03;0,02;0,049262;0,09;0,313;0,29100000000000004;5441,0;0,002;0,42700000000000005;0,285;0,106;0,617;0,005;0,01;0,07;0,006999999999999999;0,019;0,45299999999999996;0,001;0,002;0,003;0,792;0,0002;0,41600000000000004;0,10800000000000001;0,794;0,005;0,011000000000000001;0,07;0,008;0,013999999999999999;0,5579999999999999;0,003;0,037000000000000005;4,5;58,4;0,4;12,0;0,08;2,6;22,9;5,1;58,4;0,5;9,4;0,07;2,6;22,5
1561;Э76ХФ;Р65;21,0;49,4;23,75;49,4;2,880582;0,350611;0,143663;0,1362255;0,141201;0,0398716;1553,0;1591,0;9,057887599999999;12457,263157899999;117,3;1,0;14,865;0,04;0,05;0,358;0,05;0,02;0,050637;0,161;0,215;0,257;4931,0;0,002;0,49200000000000005;0,303;0,105;0,675;0,006999999999999999;0,008;0,07400000000000001;0,009000000000000001;0,016;0,447;0,002;0,003;0,003;0,7809999999999999;0,0003;0,419;0,107;0,7979999999999999;0,006;0,008;0,07400000000000001;0,01;0,013000000000000001;0,5660000000000001;0,004;0,038;4,2;56,1;0,8;16,5;0,31;2,5;22,8;4,4;55,9;1,0;10,0;0,1;2,4;23,1
1568;Э76ХФ;Р65;11,0;57,533333299999995;24,9;57,533333299999995;2,3286199;0,33029000000000003;0,13416;0,076128;0,082776;0,0384472;1545,0;1583,0;7,0075898;11065,060241;112,8;1,0;13,439;0,05;0,05;0,337;0,05;0,02;0,048827999999999996;0,096;0,12;0,24;4592,0;0,002;0,48200000000000004;0,31;0,105;0,7190000000000001;0,006;0,011000000000000001;0,07;0,012;0,021;0,49;0,002;0,003;0,003;0,78;0,0002;0,418;0,10300000000000001;0,7809999999999999;0,005;0,013000000000000001;0,07;0,012;0,018000000000000002;0,564;0,004;0,037000000000000005;4,0;60,2;0,4;11,4;0,08;2,6;22,8;4,8;61,5;0,7;6,0;0,07;2,7;22,7
1573;Э76ХФ;Р65;19,0;46,2;16,8666667;46,2;1,2468477;0,407111;0,149253;0,12958499999999998;0,147696;0,0392165;1602,0;1574,0;10,0441558;10572,332015799999;113,9;1,0;15,468;0,14300000000000002;0,05;0,42700000000000005;0,075;0,02;0,049805;0,174;0,204;0,267;2972,0;0,002;0,442;0,295;0,099;0,662;0,006;0,011000000000000001;0,064;0,009000000000000001;0,019;0,431;0,002;0,003;0,003;0,7659999999999999;0,0003;0,418;0,099;0,787;0,005;0,01;0,065;0,011000000000000001;0,013999999999999999;0,5660000000000001;0,003;0,037000000000000005;3,2;52,8;0,4;14,2;0,5;2,0;27,0;4,5;51,3;0,4;15,1;0,16;2,2;25,3
1574;Э76ХФ;Р65;23,0;43,1833333;17,85;43,1833333;1,363009;0,400552;0,158756;0,1580905;0,12546500000000002;0,039017199999999995;1590,0;1581,0;9,3466615;10884,0336134;114,9;1,0;13,454;0,062;0,05;0,41600000000000004;0,049;0,02;0,049552;0,127;0,251;0,284;3238,0;0,002;0,462;0,28800000000000003;0,106;0,648;0,006;0,01;0,07;0,009000000000000001;0,019;0,455;0,002;0,002;0,003;0,7709999999999999;0,0002;0,41700000000000004;0,10300000000000001;0,7859999999999999;0,005;0,011000000000000001;0,069;0,009000000000000001;0,016;0,579;0,004;0,037000000000000005;3,4;57,1;0,6;12,9;0,1;2,2;26,1;4,2;50,5;0,5;6,5;0,06;2,4;20,9
1577;Э76ХФ;Р65;6,0;43,7333333;22,75;43,7333333;3,5386632000000007;0,325492;0,141986;0,1427595;0,10451700000000001;0,039359;1565,0;1581,0;8,1725086;12308,5714286;116,1;1,0;11,890999999999998;0,079;0,05;0,327;0,08199999999999999;0,02;0,049986;0,10099999999999999;0,22699999999999998;0,254;4667,0;0,002;0,496;0,302;0,10800000000000001;0,657;0,006999999999999999;0,008;0,086;0,009000000000000001;0,019;0,467;0,002;0,003;0,003;0,758;0,0002;0,41600000000000004;0,107;0,779;0,006;0,009000000000000001;0,085;0,01;0,016;0,555;0,004;0,036000000000000004;3,7;58,7;0,8;11,2;0,11;2,7;21,3;4,2;53,4;0,7;6,6;0,07;2,4;21,9
1579;Э76ХФ;Р65;6,0;42,6833333;17,1;42,6833333;2,0;0,293779;0,147017;0,091147;0,116471;0,0390901;1602,0;1587,0;7,5450996;11410,5263158;114,3;1,0;10,735;0,079;0,05;0,289;0,077;0,02;0,049443;0,142;0,14300000000000002;0,263;3252,0;0,002;0,53;0,295;0,091;0,706;0,006;0,008;0,068;0,013000000000000001;0,016;0,45799999999999996;0,002;0,003;0,003;0,754;0,0002;0,41600000000000004;0,091;0,784;0,005;0,009000000000000001;0,068;0,013999999999999999;0,016;0,56;0,004;0,037000000000000005;3,3;50,4;0,4;6,8;0,09;2,8;17,7;4,0;61,2;0,6;11,2;0,09;2,7;22,6
1580;Э76ХФ;Р65;6,0;43,3833333;27,7;43,3833333;3,5184;0,363141;0,160433;0,14566600000000002;0,122651;0,038545300000000005;1575,0;1627,0;9,0912793;12543,6823105;114,0;1,0;13,147;0,086;0,05;0,37;0,05;0,02;0,048503;0,128;0,231;0,287;5791,0;0,002;0,441;0,285;0,098;0,6579999999999999;0,006;0,009000000000000001;0,061;0,009000000000000001;0,017;0,45799999999999996;0,002;0,003;0,003;0,778;0,0002;0,41700000000000004;0,098;0,7829999999999999;0,005;0,01;0,061;0,01;0,015;0,5539999999999999;0,004;0,037000000000000005;3,8;58,8;0,7;13,8;0,12;2,5;23,3;4,0;60,5;0,6;6,2;0,11;2,2;27,0
1583;Э76ХФ;Р65;17,0;48,05;20,4166667;48,05;2,0;0,407727;0,167141;0,2167755;0,15077100000000002;0,0385159;1588,0;1590,0;16,6201873;12019,591836700001;113,5;1,0;26,62;0,139;0,05;0,42100000000000004;0,048;0,02;0,048466;0,141;0,345;0,299;4090,0;0,002;0,39;0,276;0,111;0,593;0,008;0,011000000000000001;0,07200000000000001;0,006;0,02;0,43799999999999994;0,002;0,003;0,003;0,764;0,0004;0,415;0,113;0,7829999999999999;0,006999999999999999;0,012;0,073;0,008;0,015;0,563;0,003;0,036000000000000004;3,4;53,1;0,5;10,0;0,08;2,4;21,7;3,9;50,4;0,7;8,7;0,08;2,4;21,1
1584;Э76ХФ;Р65;21,0;44,216666700000005;18,8833333;44,216666700000005;1,3610921999999999;0,407134;0,16658199999999998;0,175522;0,130955;0,038171;1595,0;1578,0;6,0167358;11197,175639899999;113,6;1,0;8,868;0,10400000000000001;0,05;0,42200000000000004;0,059000000000000004;0,02;0,048032;0,128;0,27899999999999997;0,298;3524,0;0,002;0,425;0,278;0,102;0,625;0,006999999999999999;0,01;0,064;0,008;0,018000000000000002;0,436;0,001;0,002;0,003;0,772;0,0001;0,415;0,10300000000000001;0,784;0,006;0,012;0,064;0,009000000000000001;0,015;0,5579999999999999;0,003;0,036000000000000004;3,7;57,0;0,4;14,5;0,11;2,3;25,3;4,1;56,4;0,3;11,7;0,08;2,2;25,9
1585;Э76ХФ;Р65;15,0;45,85;19,0166667;45,85;2,0;0,4353;0,1677;0,1898435;0,13558;0,0396945;1580,0;1574,0;8,445922300000001;12175,6354075;116,7;1,0;12,629000000000001;0,079;0,05;0,456;0,048;0,02;0,049949;0,129;0,302;0,3;3859,0;0,002;0,419;0,28300000000000003;0,105;0,62;0,006;0,011000000000000001;0,063;0,006999999999999999;0,018000000000000002;0,44299999999999995;0,002;0,003;0,003;0,785;0,0002;0,41700000000000004;0,10400000000000001;0,785;0,005;0,012;0,063;0,009000000000000001;0,013999999999999999;0,5660000000000001;0,004;0,036000000000000004;3,6;56,8;0,2;13,0;0,08;2,2;25,7;3,9;59,5;0,3;10,6;0,07;2,2;26,8
1587;Э90ХАФ;Р65;9,0;100,25;37,5666667;100,08333329999999;3,2329836;0,657378;0,148694;0,2882685;0,246375;0,0938346;1621,0;1621,0;9,3763381;12227,8615794;113,9;1,0;15,036;0,715;0,309;0,506;0,053;0,02;0,103805;0,259;0,457;0,266;7656,0;0,001;0,40399999999999997;0,161;0,129;0,5379999999999999;0,006999999999999999;0,01;0,077;0,011000000000000001;0,025;0,33899999999999997;0,001;0,002;0,003;0,863;0,0002;0,29100000000000004;0,129;0,809;0,005;0,018000000000000002;0,076;0,013000000000000001;0,015;0,5379999999999999;0,003;0,08;3,9;43,0;1,2;14,9;1,7;1,6;27,3;3,6;48,6;0,6;10,3;0,23;2,0;24,1
1588;Э90ХАФ;Р65;9,0;59,533333299999995;34,6833333;59,1666667;3,6326894999999997;0,530185;0,081055;0,139262;0,087502;0,0929181;1529,0;1599,0;10,3517849;12125,132148;115,9;1,0;13,049000000000001;0,19899999999999998;0,05;0,591;0,066;0,02;0,10225;0,076;0,222;0,145;7009,0;0,002;0,42700000000000005;0,21899999999999997;0,099;0,672;0,008;0,012;0,079;0,01;0,02;0,457;0,002;0,002;0,002;0,882;0,0001;0,28800000000000003;0,102;0,7979999999999999;0,006;0,013999999999999999;0,079;0,011000000000000001;0,016;0,519;0,003;0,083;4,2;56,8;1,1;13,1;0,1;2,5;23,0;5,3;57,3;0,5;8,4;0,08;2,2;25,8
1589;Э90ХАФ;Р65;18,0;52,033333299999995;23,15;51,8666667;2,5787139999999997;0,482004;0,11068199999999999;0,166506;0,089946;0,09064130000000001;1571,0;1594,0;8,213255;11756,3714903;113,7;1,0;5,439;0,052000000000000005;0,05;0,525;0,04;0,02;0,100188;0,068;0,266;0,198;4536,0;0,002;0,45899999999999996;0,19699999999999998;0,1;0,648;0,006999999999999999;0,013000000000000001;0,075;0,009000000000000001;0,017;0,45399999999999996;0,001;0,002;0,003;0,882;0,0001;0,292;0,102;0,802;0,005;0,016;0,076;0,011000000000000001;0,017;0,537;0,003;0,083;6,4;51,2;1,1;17,2;0,2;2,7;19,3;8,3;51,0;0,7;23,2;0,14;2,8;18,5
1590;Э90ХАФ;Р65;21,0;50,033333299999995;27,15;49,533333299999995;3,3536501000000003;0,47851099999999996;0,09894299999999999;0,137458;0,089567;0,09290230000000001;1540,0;1585,0;8,2836735;11246,408839799999;116,4;1,0;9,02;0,071;0,05;0,524;0,045;0,02;0,102431;0,08;0,21899999999999997;0,177;5089,0;0,002;0,46;0,204;0,102;0,669;0,006999999999999999;0,01;0,061;0,009000000000000001;0,018000000000000002;0,449;0,002;0,002;0,003;0,88;0,0005;0,28800000000000003;0,1;0,787;0,005;0,015;0,061;0,01;0,015;0,527;0,003;0,083;4,6;51,2;0,8;11,9;0,19;2,8;18,5;5,9;56,3;0,7;8,5;0,07;2,5;22,5
1592;Э90ХАФ;Р65;25,0;47,033333299999995;22,7;46,8833333;2,9923896;0,504152;0,10285599999999999;0,1608925;0,087743;0,0932405;1536,0;1579,0;9,659405900000001;12282,819383299999;116,9;1,0;5,42;0,052000000000000005;0,05;0,5539999999999999;0,052000000000000005;0,02;0,10293699999999999;0,067;0,257;0,184;4647,0;0,002;0,45799999999999996;0,20600000000000002;0,084;0,655;0,005;0,011000000000000001;0,054000000000000006;0,006999999999999999;0,016;0,465;0,002;0,002;0,003;0,875;0,0003;0,293;0,084;0,797;0,004;0,013999999999999999;0,054000000000000006;0,008;0,013999999999999999;0,546;0,003;0,084;4,2;55,9;0,7;11,9;0,21;2,6;21,7;5,3;55,0;0,4;11,9;0,09;2,2;24,8
1593;Э90ХАФ;Р65;26,0;50,033333299999995;24,0666667;49,6833333;2,9535067;0,43936899999999995;0,09111699999999999;0,13865750000000002;0,062308;0,0907211;1545,0;1578,0;14,7328348;11450,6925208;113,3;1,0;6,02;0,053;0,602;0,516;0,047;0,02;0,100188;0,037000000000000005;0,222;0,163;4593,0;0,002;0,474;0,20800000000000002;0,1;0,664;0,006;0,009000000000000001;0,065;0,008;0,019;0,46799999999999997;0,002;0,002;0,003;0,8759999999999999;0,0005;0,285;0,102;0,785;0,004;0,015;0,065;0,009000000000000001;0,016;0,513;0,003;0,08199999999999999;4,1;58,6;0,3;10,6;0,08;2,5;23,2;4,1;52,2;1,0;10,8;0,13;2,2;26,5
1594;Э90ХАФ;Р65;31,0;47,5;24,783333300000002;47,5;2,8217874;0,41901000000000005;0,08943999999999999;0,1194665;0,086488;0,0921166;1537,0;1578,0;18,680718399999996;11143,779421700001;115,7;1,0;15,312999999999999;0,125;0,05;0,45299999999999996;0,043;0,02;0,101924;0,083;0,19;0,16;4603,0;0,002;0,488;0,212;0,099;0,69;0,006;0,009000000000000001;0,059000000000000004;0,009000000000000001;0,018000000000000002;0,46399999999999997;0,002;0,002;0,004;0,868;0,0004;0,287;0,099;0,794;0,005;0,015;0,059000000000000004;0,01;0,013999999999999999;0,521;0,003;0,083;5,0;57,5;0,8;15,0;0,2;3,1;18,4;4,0;58,1;0,4;10,4;0,11;2,2;26,3
1595;Э90ХАФ;Р65;29,0;48,6833333;26,4166667;48,35;3,4181123999999996;0,490217;0,12801099999999999;0,1911205;0,111551;0,0950955;1527,0;1579,0;10,609900999999999;12371,735015799999;118,9;1,0;7,144;0,16699999999999998;0,05;0,531;0,046;0,02;0,10489000000000001;0,091;0,305;0,22899999999999998;5447,0;0,002;0,451;0,185;0,1;0,632;0,006;0,012;0,064;0,006999999999999999;0,02;0,452;0,002;0,002;0,003;0,8640000000000001;0,0002;0,29;0,102;0,7909999999999999;0,004;0,016;0,065;0,008;0,016;0,526;0,003;0,084;4,3;38,0;0,9;9,6;0,17;2,6;14,6;4,2;57,1;0,7;9,6;0,15;2,2;26,6
1596;Э90ХАФ;Р65;30,0;47,5166667;23,0166667;47,3833333;3,5104214999999996;0,429108;0,11515399999999999;0,1637215;0,102647;0,09400639999999999;1537,0;1580,0;10,1059459;12554,3808834;117,5;1,0;6,232;0,051;0,05;0,45899999999999996;0,078;0,02;0,103479;0,08900000000000001;0,261;0,20600000000000002;4816,0;0,002;0,517;0,196;0,08900000000000001;0,654;0,005;0,01;0,05;0,008;0,015;0,456;0,002;0,003;0,003;0,858;0,0002;0,289;0,09;0,79;0,003;0,013000000000000001;0,05;0,009000000000000001;0,013000000000000001;0,532;0,003;0,084;4,3;56,0;0,8;12,5;0,15;2,4;23,6;4,2;50,0;0,7;12,6;0,13;2,3;21,5
1597;Э90ХАФ;Р65;30,0;53,9;24,3333333;53,55;2,8828926;0,45952299999999996;0,117949;0,189272;0,086011;0,09265;1543,0;1585,0;8,6752819;11769,041095899998;116,2;1,0;5,557;0,052000000000000005;0,05;0,495;0,046;0,02;0,102033;0,052000000000000005;0,303;0,21100000000000002;4773,0;0,002;0,47;0,191;0,098;0,63;0,008;0,011000000000000001;0,08199999999999999;0,006999999999999999;0,017;0,46299999999999997;0,002;0,002;0,003;0,867;0,0002;0,29100000000000004;0,10099999999999999;0,799;0,006999999999999999;0,015;0,083;0,008;0,013999999999999999;0,542;0,003;0,083;4,0;50,5;0,4;11,5;0,12;2,3;22,1;5,3;53,5;0,5;7,1;0,07;2,3;23,0
1600;Э90ХАФ;Р65;39,0;43,55;17,15;43,3666667;3,1022605;0,435464;0,093912;0,1323715;0,109328;0,0897872;1574,0;1581,0;14,6207715;12003,4985423;116,4;1,0;16,424;0,085;0,05;0,47200000000000003;0,055999999999999994;0,02;0,09790900000000001;0,113;0,21;0,16799999999999998;3431,0;0,002;0,483;0,20800000000000002;0,105;0,6759999999999999;0,006999999999999999;0,006999999999999999;0,071;0,012;0,018000000000000002;0,44799999999999995;0,002;0,003;0,004;0,883;0,0004;0,287;0,109;0,7929999999999999;0,008;0,012;0,076;0,013999999999999999;0,016;0,551;0,004;0,081;3,8;47,9;0,5;10,0;0,18;2,2;21,3;4,2;57,8;0,6;11,7;0,1;2,2;26,3
1601;Э90ХАФ;Р65;39,0;49,4;19,85;49,0666667;3,5294117999999997;0,504016;0,112918;0,1872915;0,157971;0,0938311;1585,0;1577,0;10,9384615;12498,740554200001;116,8;1,0;4,503;0,239;0,05;0,551;0,055999999999999994;0,02;0,103299;0,165;0,297;0,20199999999999999;4135,0;0,001;0,466;0,192;0,11;0,627;0,009000000000000001;0,01;0,077;0,01;0,022000000000000002;0,4;0,001;0,002;0,003;0,828;0,0005;0,285;0,10800000000000001;0,794;0,008;0,019;0,076;0,011000000000000001;0,015;0,544;0,003;0,084;4,0;48,9;0,5;13,8;0,38;1,9;25,2;4,3;56,2;0,2;9,2;0,06;2,1;27,0
1602;Э90ХАФ;Р65;40,0;43,55;21,35;43,3833333;3,8663004;0,4008949;0,071552;0,092174;0,10777300000000001;0,0938852;1563,0;1580,0;12,686802;12182,669789200001;116,6;1,0;8,331;0,146;0,05;0,42100000000000004;0,055999999999999994;0,02;0,10344300000000001;0,128;0,145;0,128;4335,0;0,003;0,518;0,226;0,114;0,72;0,008;0,008;0,077;0,013000000000000001;0,02;0,457;0,003;0,002;0,003;0,836;0,0004;0,282;0,11199999999999999;0,7909999999999999;0,008;0,017;0,08;0,013000000000000001;0,015;0,544;0,003;0,084;4,0;50,1;0,4;8,7;0,1;2,5;19,8;4,3;51,0;0,4;9,0;0,11;2,6;19,6
1604;Э90ХАФ;Р65;35,0;49,216666700000005;25,716666699999998;49,05;4,1144188999999995;0,47759799999999997;0,12801099999999999;0,172815;0,146886;0,093435;1543,0;1577,0;11,7464286;12636,1633182;116,6;1,0;9,867;0,209;0,05;0,504;0,055;0,02;0,102648;0,154;0,27399999999999997;0,22899999999999998;5416,0;0,002;0,44799999999999995;0,183;0,105;0,6409999999999999;0,006;0,009000000000000001;0,068;0,006999999999999999;0,018000000000000002;0,414;0,001;0,002;0,003;0,845;0,0002;0,28800000000000003;0,105;0,7959999999999999;0,004;0,013999999999999999;0,067;0,008;0,015;0,531;0,003;0,08199999999999999;4,6;49,5;0,7;10,9;0,13;2,4;20,6;3,7;58,9;0,3;11,9;0,1;2,2;26,4
1605;Э90ХАФ;Р65;40,0;47,5666667;23,8833333;47,2333333;4,3965442999999995;0,4599611;0,119626;0,1883515;0,124898;0,0945643;1534,0;1576,0;12,1442225;13189,113747399999;118,5;1,0;9,459;0,22;0,05;0,45299999999999996;0,061;0,02;0,103986;0,113;0,3;0,214;5250,0;0,003;0,495;0,192;0,1;0,6459999999999999;0,006;0,009000000000000001;0,059000000000000004;0,006999999999999999;0,018000000000000002;0,455;0,002;0,002;0,003;0,84;0,0006;0,287;0,1;0,794;0,004;0,013999999999999999;0,059000000000000004;0,008;0,013000000000000001;0,528;0,003;0,08199999999999999;5,6;57,3;1,8;9,5;0,11;2,7;21,3;3,9;58,1;0,5;9,2;0,1;2,2;26,2
1606;Э90ХАФ;Р65;28,0;44,8666667;24,466666699999998;44,8666667;4,375136299999999;0,454341;0,09894299999999999;0,1721665;0,11705299999999999;0,0912975;1584,0;1626,0;10,0766144;13816,3487738;114,0;1,0;8,929;0,214;0,066;0,479;0,048;0,02;0,099863;0,107;0,273;0,177;5634,0;0,001;0,45399999999999996;0,20600000000000002;0,105;0,647;0,006;0,008;0,066;0,01;0,021;0,43700000000000006;0,001;0,003;0,003;0,8370000000000001;0,0003;0,294;0,106;0,805;0,005;0,016;0,071;0,012;0,013999999999999999;0,529;0,003;0,083;4,9;53,6;0,9;15,2;0,17;2,1;25,4;4,5;45,9;1,0;11,7;0,14;2,1;21,7
1607;Э90ХАФ;Р65;19,0;51,1833333;22,6333333;50,5166667;3,0403507;0,504428;0,08720399999999999;0,092015;0,109324;0,0933279;1591,0;1599,0;9,2752941;12202,3564065;116,3;1,0;4,8180000000000005;0,085;0,05;0,56;0,037000000000000005;0,02;0,10365999999999999;0,13;0,14400000000000002;0,156;4603,0;0,002;0,441;0,21600000000000003;0,11;0,71;0,009000000000000001;0,011000000000000001;0,08;0,012;0,02;0,444;0,002;0,003;0,004;0,8420000000000001;0,0003;0,289;0,111;0,792;0,008;0,017;0,08;0,013999999999999999;0,015;0,5429999999999999;0,003;0,084;5,2;52,1;1,1;18,4;0,24;2,1;24,5;5,9;45,4;0,5;10,3;0,08;2,1;21,5
1608;Э90ХАФ;Р65;35,0;49,533333299999995;29,3333333;49,35;4,4744470000000005;0,41958199999999995;0,108446;0,12628150000000002;0,114482;0,0904852;1533,0;1592,0;10,2615222;13933,6363636;113,4;1,0;5,393;0,20800000000000002;0,05;0,45;0,027000000000000003;0,02;0,100405;0,12300000000000001;0,19899999999999998;0,19399999999999998;6812,0;0,002;0,469;0,19699999999999998;0,10800000000000001;0,674;0,006;0,01;0,066;0,01;0,023;0,44799999999999995;0,001;0,002;0,003;0,857;0,0001;0,289;0,106;0,7929999999999999;0,004;0,015;0,066;0,01;0,019;0,523;0,003;0,083;5,2;51,0;1,9;19,1;0,91;2,2;23,2;8,3;52,1;0,8;13,5;0,12;2,2;23,7
1609;Э90ХАФ;Р65;39,0;66,2333333;44,0666667;66,2333333;4,9855934;0,455254;0,099502;0,094427;0,080488;0,08958150000000001;1533,0;1598,0;4,4511519999999996;12232,375189100001;114,4;1,0;7,996;0,19899999999999998;0,625;0,516;0,046;0,02;0,099826;0,084;0,149;0,17800000000000002;8984,0;0,002;0,485;0,20800000000000002;0,10099999999999999;0,715;0,006999999999999999;0,011000000000000001;0,067;0,01;0,019;0,469;0,002;0,003;0,003;0,8320000000000001;0,0002;0,28800000000000003;0,1;0,7859999999999999;0,005;0,013000000000000001;0,067;0,011000000000000001;0,017;0,54;0,004;0,08199999999999999;4,5;51,1;1,2;8,0;0,11;2,7;19,2;4,0;57,6;0,5;9,3;0,11;2,2;26,2
1611;Э90ХАФ;Р65;33,0;41,35;20,3;41,35;3,3287616;0,49119399999999996;0,116272;0,12578050000000002;0,119474;0,0926104;1560,0;1572,0;24,9555035;12735,9605911;116,0;1,0;8,88;0,066;0,05;0,537;0,068;0,02;0,10279200000000001;0,131;0,198;0,20800000000000002;4309,0;0,002;0,434;0,195;0,09300000000000001;0,675;0,006999999999999999;0,011000000000000001;0,06;0,009000000000000001;0,018000000000000002;0,444;0,001;0,002;0,003;0,8370000000000001;0,0004;0,28800000000000003;0,09300000000000001;0,782;0,005;0,018000000000000002;0,059000000000000004;0,01;0,013999999999999999;0,5329999999999999;0,003;0,083;4,4;48,8;1,0;11,6;0,18;2,1;22,8;5,2;53,4;0,4;12,9;0,13;2,1;25,2
1613;Э90ХАФ;Р65;34,0;53,55;27,516666700000002;53,3833333;2,4062556;0,498332;0,13639600000000002;0,1796545;0,13977799999999999;0,0917562;1554,0;1509,0;10,671480099999998;12071,2295578;113,8;2,0;14,78;0,19;0,05;0,54;0,031;0,02;0,100984;0,139;0,28400000000000003;0,244;5536,0;0,001;0,435;0,175;0,085;0,623;0,006;0,012;0,061;0,008;0,021;0,40700000000000003;0,001;0,002;0,002;0,833;0,0002;0,28800000000000003;0,084;0,782;0,004;0,016;0,062;0,009000000000000001;0,015;0,532;0,003;0,083;3,9;46,3;0,5;17,5;0,51;1,8;25,8;4,3;58,2;0,5;9,4;0,1;2,2;26,8
1614;Э90ХАФ;Р65;32,0;43,05;16,05;41,6833333;1,2892466999999999;0,513549;0,102297;0,11838900000000001;0,12188399999999999;0,09218330000000001;1594,0;1577,0;5,5085811;11757,0093458;114,8;1,0;7,204;0,11599999999999999;0,135;0,494;0,05;0,02;0,101888;0,138;0,18600000000000003;0,183;3145,0;0,002;0,43700000000000006;0,203;0,08199999999999999;0,682;0,004;0,011000000000000001;0,055;0,01;0,017;0,418;0,001;0,002;0,003;0,858;0,0002;0,28800000000000003;0,08199999999999999;0,785;0,003;0,015;0,055;0,012;0,015;0,545;0,003;0,083;3,9;39,7;1,2;12,3;0,19;2,1;19,0;5,5;53,3;0,7;14,3;0,06;2,2;24,6
1615;Э90ХАФ;Р65;47,0;44,7;25,6666667;44,5166667;4,4353712;0,496374;0,133042;0,18525899999999998;0,16638;0,0929448;1539,0;1570,0;11,1581633;12497,142857100001;115,9;1,0;8,505;0,358;0,05;0,5379999999999999;0,049;0,02;0,102973;0,17800000000000002;0,292;0,23800000000000002;5346,0;0,001;0,441;0,17600000000000002;0,098;0,623;0,005;0,011000000000000001;0,063;0,009000000000000001;0,021;0,39;0,001;0,002;0,003;0,8490000000000001;0,0007;0,28800000000000003;0,099;0,795;0,003;0,015;0,062;0,01;0,015;0,535;0,003;0,084;3,5;48,3;0,6;17,2;0,81;1,8;27,1;4,1;57,2;0,7;9,7;0,12;2,2;27,2
1618;Э90ХАФ;Р65;9,0;57,3666667;30,183333299999997;56,35;3,9114977;0,529466;0,129688;0,19507249999999998;0,08380599999999999;0,09127489999999999;1535,0;1569,0;6,337136699999999;13203,313086700002;114,0;1,0;9,812000000000001;0,075;0,05;0,579;0,022000000000000002;0,02;0,10022400000000001;0,045;0,311;0,23199999999999998;6642,0;0,002;0,436;0,17800000000000002;0,08199999999999999;0,613;0,006999999999999999;0,01;0,051;0,008;0,019;0,45299999999999996;0,002;0,003;0,003;0,843;0,0002;0,285;0,087;0,787;0,006999999999999999;0,016;0,057;0,01;0,017;0,5429999999999999;0,004;0,08199999999999999;3,9;50,5;0,7;8,4;0,1;2,5;20,2;5,6;59,4;1,0;4,2;0,08;2,3;26,0
1619;Э90ХАФ;Р65;18,0;42,0166667;25,0;41,6833333;4,2120344;0,512041;0,11571300000000001;0,197392;0,12873199999999999;0,0919447;1538,0;1578,0;11,833426600000001;13005,6;115,1;1,0;9,401;0,171;0,05;0,56;0,07400000000000001;0,02;0,10116499999999999;0,114;0,313;0,207;5419,0;0,001;0,426;0,191;0,126;0,611;0,008;0,011000000000000001;0,081;0,009000000000000001;0,026000000000000002;0,423;0,001;0,003;0,003;0,8490000000000001;0,0001;0,29600000000000004;0,126;0,8009999999999999;0,005;0,016;0,076;0,01;0,017;0,542;0,003;0,08199999999999999;3,5;51,5;0,4;12,6;0,26;2,1;24,1;4,3;53,6;0,9;12,2;0,1;2,2;24,6
1620;Э90ХАФ;Р65;8,0;41,9;19,2666667;41,5666667;3,5494816;0,436413;0,067639;0,0570615;0,101406;0,0915946;1569,0;1574,0;11,2926841;12522,1453287;113,8;1,0;13,592;0,094;0,05;0,48100000000000004;0,078;0,02;0,100405;0,133;0,08800000000000001;0,121;4021,0;0,002;0,496;0,231;0,095;0,735;0,006;0,011000000000000001;0,065;0,011000000000000001;0,017;0,45299999999999996;0,001;0,002;0,003;0,866;0,0002;0,29;0,095;0,7929999999999999;0,005;0,013999999999999999;0,064;0,012;0,013000000000000001;0,5429999999999999;0,003;0,083;3,6;57,3;0,3;13,3;0,15;2,3;25,3;4,6;51,8;1,0;9,1;0,07;2,5;20,7
1621;Э90ХАФ;Р65;7,0;41,6833333;19,5833333;41,5166667;2,0;0,26509499999999997;0,047514999999999995;0,0361265;0,082678;0,0921683;1568,0;1579,0;12,3173913;11792,6808511;114,6;1,0;8,499;0,094;0,05;0,27399999999999997;0,084;0,02;0,10116499999999999;0,113;0,055;0,085;3849,0;0,003;0,633;0,251;0,11;0,755;0,006;0,01;0,075;0,015;0,018000000000000002;0,46799999999999997;0,002;0,003;0,004;0,862;0,0004;0,292;0,11;0,787;0,006;0,013999999999999999;0,075;0,016;0,013000000000000001;0,54;0,003;0,085;4,1;50,1;0,4;8,4;0,09;2,9;17,0;5,8;61,3;0,5;7,9;0,05;2,8;21,7
1622;Э90ХАФ;Р65;6,0;43,8833333;17,1666667;43,716666700000005;2,0;0,419401;0,048632999999999996;0,043766;0,09060399999999999;0,09009;1589,0;1571,0;13,0151613;11687,7669903;112,3;1,0;8,966000000000001;0,08;0,05;0,46399999999999997;0,085;0,02;0,098814;0,122;0,067;0,087;3344,0;0,002;0,514;0,248;0,11900000000000001;0,747;0,006999999999999999;0,01;0,073;0,013000000000000001;0,018000000000000002;0,45799999999999996;0,002;0,003;0,003;0,86;0,001;0,29100000000000004;0,113;0,7929999999999999;0,005;0,02;0,07;0,013999999999999999;0,013000000000000001;0,5589999999999999;0,003;0,08199999999999999;3,5;46,0;1,0;11,6;0,15;2,3;20,0;4,0;49,0;0,8;7,3;0,09;2,6;19,2
1624;Э90ХАФ;Р65;6,0;42,35;23,466666699999998;40,85;3,0401761;0,520213;0,10117899999999999;0,141261;0,143724;0,0914508;1545,0;1587,0;13,6644604;12119,3181818;114,5;1,0;10,552;0,091;0,05;0,575;0,079;0,02;0,101092;0,162;0,222;0,18100000000000002;4740,0;0,002;0,385;0,20199999999999999;0,09300000000000001;0,6579999999999999;0,006;0,01;0,062;0,008;0,019;0,419;0,001;0,003;0,003;0,8809999999999999;0,0002;0,28800000000000003;0,09300000000000001;0,792;0,004;0,013999999999999999;0,062;0,01;0,013999999999999999;0,5479999999999999;0,003;0,084;3,1;57,8;0,6;10,7;0,42;2,2;26,0;4,2;57,7;0,3;12,2;0,11;2,2;26,4
1625;Э76ХФ;Р65;5,0;46,033333299999995;24,3666667;46,033333299999995;2,8581285;0,380916;0,112918;0,1388955;0,17449800000000001;0,0382754;1615,0;1631,0;14,2735699;12494,1176471;113,4;1,0;21,901999999999997;0,234;0,05;0,401;0,079;0,02;0,048358;0,21100000000000002;0,217;0,20199999999999999;5074,0;0,002;0,46799999999999997;0,322;0,129;0,6629999999999999;0,006;0,01;0,086;0,01;0,022000000000000002;0,42100000000000004;0,001;0,003;0,004;0,746;0,0004;0,41700000000000004;0,129;0,785;0,005;0,012;0,086;0,012;0,01;0,561;0,003;0,035;4,2;54,2;0,3;16,0;0,1;2,2;25,0;4,7;48,6;0,7;8,9;0,09;2,4;20,6
1626;Э76ХФ;Р65;8,0;44,3166667;19,3333333;44,3166667;2,9031477000000003;0,356077;0,150371;0,201101;0,179824;0,041252199999999996;1620,0;1602,0;8,49;11960,6896552;116,3;1,0;12,452;0,166;0,05;0,361;0,052000000000000005;0,02;0,052119000000000006;0,192;0,317;0,26899999999999996;3854,0;0,002;0,522;0,29100000000000004;0,11;0,61;0,006;0,01;0,07200000000000001;0,009000000000000001;0,018000000000000002;0,41700000000000004;0,001;0,003;0,004;0,782;0,001;0,418;0,11;0,792;0,005;0,011000000000000001;0,073;0,009000000000000001;0,011000000000000001;0,5710000000000001;0,003;0,038;4,5;53,7;0,7;14,2;0,12;2,3;23,6;4,6;56,8;0,9;12,6;0,08;2,2;25,8
1627;Э76ХФ;Р65;7,0;43,5166667;24,9833333;43,5166667;3,7772349999999997;0,38356809999999997;0,130806;0,1730015;0,121222;0,039992900000000005;1569,0;1602,0;13,5413354;12308,2054703;112,3;1,0;19,492;0,16699999999999998;0,05;0,392;0,051;0,02;0,050527999999999997;0,113;0,27399999999999997;0,23399999999999999;5125,0;0,002;0,45299999999999996;0,306;0,11900000000000001;0,631;0,006999999999999999;0,01;0,083;0,006999999999999999;0,02;0,45899999999999996;0,001;0,002;0,003;0,774;0,0003;0,418;0,12;0,7909999999999999;0,006;0,011000000000000001;0,084;0,008;0,016;0,5539999999999999;0,003;0,038;3,2;57,8;0,4;14,6;0,12;2,2;26,2;3,6;57,0;0,4;14,9;0,12;2,2;25,9
1628;Э76ХФ;Р65;6,0;51,8666667;29,0333333;51,8666667;4,2757160999999995;0,40940340000000003;0,16574;0,206452;0,14411600000000002;0,04113819999999999;1561,0;1589,0;9,487596400000001;12494,6039036;115,9;1,0;16,403;0,205;0,05;0,395;0,087;0,02;0,051975;0,134;0,327;0,295;6046,0;0,002;0,42100000000000004;0,284;0,099;0,611;0,005;0,009000000000000001;0,065;0,006;0,019;0,449;0,002;0,002;0,003;0,772;0,0001;0,418;0,096;0,787;0,004;0,011000000000000001;0,065;0,006999999999999999;0,013999999999999999;0,55;0,003;0,037000000000000005;4,1;53,0;1,0;10,6;0,1;2,5;20,9;3,6;56,8;0,5;14,7;0,12;2,2;25,9
1629;Э76ХФ;Р65;15,0;44,7;22,85;44,7;4,3093061;0,41072;0,147768;0,1883425;0,139658;0,040536699999999995;1558,0;1588,0;12,834399699999999;13528,2275711;116,1;1,0;18,945;0,185;0,05;0,429;0,061;0,02;0,051215;0,135;0,298;0,262;5152,0;0,001;0,47200000000000003;0,293;0,127;0,618;0,006999999999999999;0,006999999999999999;0,077;0,006999999999999999;0,024;0,44299999999999995;0,001;0,002;0,003;0,7559999999999999;0,0002;0,414;0,126;0,7879999999999999;0,006;0,013999999999999999;0,077;0,008;0,015;0,561;0,003;0,036000000000000004;3,8;58,0;0,3;11,8;0,1;2,2;25,9;3,8;50,0;1,0;7,7;0,13;2,4;20,8
1630;Э76ХФ;Р65;16,0;44,3666667;24,1666667;44,3666667;3,2700472;0,3617242;0,117876;0,1196235;0,12159;0,0398212;1559,0;1592,0;10,635436300000002;12761,379310299999;113,2;1,0;15,64;0,223;0,05;0,34;0,06;0,02;0,050311;0,13699999999999998;0,188;0,209;5140,0;0,002;0,466;0,315;0,11;0,679;0,006;0,01;0,073;0,009000000000000001;0,019;0,45;0,002;0,002;0,003;0,758;0,0003;0,413;0,109;0,7859999999999999;0,006;0,01;0,073;0,01;0,015;0,547;0,003;0,037000000000000005;4,8;59,2;0,6;8,5;0,07;2,7;21,5;4,4;55,4;0,4;11,9;0,1;2,2;25,6
1631;Э76ХФ;Р65;18,0;44,033333299999995;29,183333299999997;44,033333299999995;4,8602541;0,1295;0,12972;0,092196;0,14274;0,0405082;1498,0;1581,0;6,892548700000001;13694,8029697;116,8;1,0;10,021;0,221;0,05;0,08900000000000001;0,055999999999999994;0,02;0,051179;0,182;0,14300000000000002;0,23;6661,0;0,002;0,67;0,317;0,12;0,7140000000000001;0,008;0,008;0,07;0,012;0,024;0,46299999999999997;0,002;0,004;0,004;0,746;0,0005;0,42;0,11699999999999999;0,789;0,006999999999999999;0,008;0,069;0,012;0,016;0,563;0,003;0,039;4,6;59,8;0,5;10,7;0,11;2,7;22,2;3,1;56,9;0,5;12,9;0,12;2,2;25,8
1632;Э76ХФ;Р65;16,0;45,216666700000005;18,8833333;45,216666700000005;3,8432748999999995;0,31630990000000003;0,10434;0,0854655;0,12095399999999999;0,0398781;1590,0;1587,0;12,1057132;12312,4448367;113,3;1,0;18,246;0,109;0,05;0,32;0,055999999999999994;0,02;0,050383;0,151;0,133;0,185;3875,0;0,002;0,519;0,32899999999999996;0,12300000000000001;0,716;0,006999999999999999;0,009000000000000001;0,07200000000000001;0,013000000000000001;0,019;0,46399999999999997;0,002;0,003;0,003;0,76;0,0002;0,413;0,11900000000000001;0,787;0,006;0,011000000000000001;0,07200000000000001;0,013000000000000001;0,015;0,5660000000000001;0,003;0,038;3,3;58,3;0,6;10,6;0,09;2,4;23,9;3,4;60,1;0,6;8,0;0,11;2,4;25,4
1633;Э76ХФ;Р65;20,0;45,25;23,5;45,25;3,5314452000000003;0,3678877;0,14438399999999998;0,13988699999999998;0,138204;0,040794699999999996;1566,0;1579,0;9,5995546;12681,7021277;115,3;1,0;14,37;0,14;0,05;0,332;0,071;0,02;0,051541;0,154;0,22;0,256;4967,0;0,002;0,48100000000000004;0,302;0,11900000000000001;0,67;0,008;0,009000000000000001;0,07400000000000001;0,01;0,021;0,44;0,002;0,003;0,003;0,7559999999999999;0,0003;0,418;0,11900000000000001;0,789;0,006999999999999999;0,01;0,07400000000000001;0,011000000000000001;0,015;0,555;0,003;0,038;3,4;57,9;0,5;10,0;0,08;2,3;25,4;4,7;55,1;0,3;6,6;0,06;2,4;22,7
1634;Э76ХФ;Р65;21,0;43,3833333;22,8666667;43,3833333;3,6867748999999996;0,401375;0,148332;0,172573;0,155108;0,0409665;1568,0;1581,0;11,9271028;12447,8134111;116,9;1,0;17,016;0,142;0,05;0,418;0,057;0,02;0,051758000000000005;0,166;0,272;0,263;4744,0;0,001;0,474;0,302;0,109;0,642;0,006;0,01;0,07200000000000001;0,009000000000000001;0,018000000000000002;0,429;0,001;0,002;0,003;0,763;0,0005;0,419;0,10800000000000001;0,7859999999999999;0,005;0,011000000000000001;0,071;0,009000000000000001;0,013000000000000001;0,556;0,003;0,037000000000000005;4,1;58,2;0,4;13,5;0,1;2,3;25,4;4,7;60,0;0,3;10,7;0,07;2,4;25,5
1635;Э76ХФ;Р65;18,0;45,3333333;19,8;45,3333333;3,8645932999999997;0,347315;0,11449200000000001;0,109954;0,10667599999999999;0,0394492;1575,0;1589,0;6,5415441;12769,6969697;113,2;1,0;9,885;0,146;0,05;0,36;0,057;0,02;0,049841;0,11800000000000001;0,17300000000000001;0,203;4214,0;0,002;0,49700000000000005;0,321;0,113;0,6859999999999999;0,006999999999999999;0,01;0,071;0,01;0,019;0,461;0,002;0,002;0,003;0,7609999999999999;0,0001;0,415;0,11199999999999999;0,784;0,006;0,009000000000000001;0,071;0,011000000000000001;0,015;0,5489999999999999;0,003;0,037000000000000005;4,8;56,7;0,7;10,0;0,08;2,7;20,9;5,8;60,2;0,7;6,5;0,09;2,7;22,5
1636;Э76ХФ;Р65;21,0;45,2;23,2333333;45,2;3,8966535;0,37883;0,150024;0,1688695;0,15599000000000002;0,0403079;1552,0;1583,0;5,9475664;13137,1592539;117,5;1,0;8,961;0,16899999999999998;0,05;0,39;0,057;0,02;0,050926;0,16899999999999998;0,266;0,266;5087,0;0,002;0,48700000000000004;0,299;0,127;0,647;0,006999999999999999;0,008;0,077;0,009000000000000001;0,02;0,44;0,001;0,003;0,003;0,7609999999999999;0,0001;0,41700000000000004;0,126;0,784;0,006;0,009000000000000001;0,076;0,01;0,016;0,561;0,003;0,037000000000000005;4,0;58,7;0,4;11,5;0,12;2,3;25,4;3,5;58,0;0,6;11,7;0,11;2,2;26,1
1637;Э76ХФ;Р65;16,0;45,55;20,533333300000002;45,55;3,2585425999999997;0,37427540000000004;0,135924;0,14459249999999998;0,127338;0,03979269999999999;1575,0;1589,0;12,3844049;12360,3896104;114,7;1,0;18,352999999999998;0,154;0,05;0,35;0,057;0,02;0,050275;0,135;0,228;0,24100000000000002;4230,0;0,002;0,461;0,305;0,128;0,659;0,006999999999999999;0,009000000000000001;0,075;0,01;0,02;0,447;0,001;0,002;0,003;0,774;0,0003;0,41700000000000004;0,128;0,7829999999999999;0,006;0,009000000000000001;0,07400000000000001;0,011000000000000001;0,016;0,551;0,003;0,037000000000000005;4,0;59,9;0,6;10,8;0,07;2,5;23,6;4,5;59,9;0,5;7,8;0,09;2,6;23,0
1638;Э76ХФ;Р65;21,0;46,0666667;26,2;46,0666667;4,723314599999999;0,416735;0,148332;0,19662249999999998;0,14840599999999998;0,040079199999999995;1539,0;1580,0;7,2488423;13648,8549618;115,8;1,0;11,130999999999998;0,218;0,05;0,436;0,062;0,02;0,050637;0,145;0,311;0,263;5960,0;0,002;0,445;0,299;0,133;0,624;0,006999999999999999;0,009000000000000001;0,079;0,009000000000000001;0,022000000000000002;0,444;0,002;0,003;0,002;0,762;0,0005;0,419;0,134;0,7929999999999999;0,006;0,011000000000000001;0,08;0,01;0,017;0,54;0,003;0,037000000000000005;4,2;48,7;0,4;7,5;0,09;2,6;18,6;4,4;58,1;0,8;8,1;0,11;2,6;22,6
1640;Э76ХФ;Р65;16,0;46,6833333;20,5;46,6833333;2,3274611000000003;0,36591999999999997;0,148896;0,1249045;0,138632;0,0388761;1560,0;1591,0;8,306700099999999;11853,6585366;113,7;1,0;12,88;0,109;0,05;0,376;0,032;0,02;0,049117;0,161;0,196;0,264;4050,0;0,002;0,475;0,293;0,10300000000000001;0,6679999999999999;0,005;0,01;0,07;0,009000000000000001;0,019;0,44;0,001;0,002;0,003;0,7759999999999999;0,0003;0,41600000000000004;0,102;0,7759999999999999;0,005;0,011000000000000001;0,07;0,01;0,013999999999999999;0,55;0,003;0,037000000000000005;4,7;50,1;0,5;12,9;0,11;2,3;22,2;4,8;56,7;0,9;12,0;0,16;2,2;25,5
