Repository: comptech-winter-school/steel-alloying

# steel-alloying
Проект "Оптимизация процесса легирования стали" на Зимней Школе CompTech 2021

File: data_frames/evraz_data_prprocessed_Anvar.csv (part 16 of 45)
;МАРКА;ПРОФИЛЬ;t вып-обр;t обработка;t под током;t продувка;ПСН гр.;чист расход C;чист расход Cr;чист расход Mn;чист расход Si;чист расход V;температура первая;температура последняя;Ar (интенс.);эл. энергия (интенс.);произв жидкая сталь;произв количество обработок;расход газ Ar;сыпуч известь РП;сыпуч кокс пыль УСТК;сыпуч  кокс. мелочь КМ1;сыпуч  шпат плав.;ферспл CaC2;ферспл  FeV-80;ферспл  Mn5Si65Al0.5;ферспл SiMn18;ферспл  фх850А;эл. энергия;химсталь первый Al_1;химсталь первый C_1;химсталь первый Cr_1;химсталь первый Cu_1;химсталь первый Mn_1;химсталь первый Mo_1;химсталь первый N_1;химсталь первый Ni_1;химсталь первый P_1;химсталь первый S_1;химсталь первый Si_1;химсталь первый Ti_1;химсталь первый V_1;химсталь последний Al;химсталь последний C;химсталь последний Ca;химсталь последний Cr;химсталь последний Cu;химсталь последний Mn;химсталь последний Mo;химсталь последний N;химсталь последний Ni;химсталь последний P;химсталь последний S;химсталь последний Si;химсталь последний Ti;химсталь последний V;химшлак первый Al2O3_1;химшлак первый CaO_1;химшлак первый FeO_1;химшлак первый MgO_1;химшлак первый MnO_1;химшлак первый R_1;химшлак первый SiO2_1;химшлак последний Al2O3;химшлак последний CaO;химшлак последний FeO;химшлак последний MgO;химшлак последний MnO;химшлак последний R;химшлак последний SiO2
1643;Э76ХФ;Р65;51,0;42,5166667;24,9833333;42,5166667;3,3100947999999994;0,40449229999999997;0,168072;0,16451500000000002;0,188804;0,03979269999999999;1527,0;1581,0;14,3066771;12613,2088059;117,0;1,0;20,236;0,11199999999999999;0,05;0,40700000000000003;0,04;0,02;0,050275;0,22;0,259;0,298;5252,0;0,001;0,419;0,282;0,095;0,634;0,008;0,009000000000000001;0,07400000000000001;0,01;0,019;0,396;0,001;0,004;0,003;0,774;0,0002;0,42;0,09699999999999999;0,7879999999999999;0,006999999999999999;0,01;0,07400000000000001;0,012;0,013000000000000001;0,5479999999999999;0,003;0,038;4,2;48,2;1,3;14,3;0,85;1,9;24,8;3,8;58,4;0,6;10,6;0,14;2,2;26,5
1644;Э76ХФ;Р65;51,0;46,2;26,85;46,2;3,3359498;0,387675;0,144948;0,139192;0,130511;0,038819099999999995;1521,0;1582,0;18,799350600000004;12614,525139700001;114,5;1,0;28,951;0,085;0,05;0,40299999999999997;0,043;0,02;0,049045;0,141;0,22;0,257;5645,0;0,002;0,466;0,308;0,10300000000000001;0,6829999999999999;0,006;0,006999999999999999;0,076;0,008;0,019;0,47700000000000004;0,003;0,003;0,003;0,746;0,0003;0,41700000000000004;0,10099999999999999;0,772;0,006;0,009000000000000001;0,075;0,009000000000000001;0,016;0,544;0,003;0,033;3,2;39,7;2,6;6,7;0,17;2,3;17,1;3,8;57,4;0,6;10,3;0,14;2,2;26,2
1645;Э76ХФ;Р65;50,0;48,8833333;27,516666700000002;48,8833333;3,4420121;0,32569499999999996;0,1269;0,10963699999999998;0,112474;0,039392199999999995;1539,0;1587,0;8,9018182;12461,5384615;115,7;1,0;14,28;0,124;0,05;0,331;0,057999999999999996;0,02;0,049769;0,126;0,17300000000000001;0,225;5715,0;0,002;0,508;0,317;0,102;0,685;0,008;0,008;0,075;0,009000000000000001;0,017;0,467;0,002;0,003;0,003;0,763;0,0003;0,423;0,102;0,78;0,006999999999999999;0,01;0,075;0,01;0,011000000000000001;0,551;0,003;0,035;4,3;49,1;0,6;13,5;0,19;2,4;20,4;3,9;57,8;0,6;10,0;0,16;2,2;26,3
1646;Э76ХФ;Р65;53,0;45,8833333;20,55;45,8833333;2,0;0,37693499999999996;0,13818;0,13906;0,12335;0,039849699999999995;1559,0;1577,0;8,4736651;12779,562043799999;117,3;1,0;12,96;0,131;0,05;0,391;0,052000000000000005;0,02;0,050347;0,13;0,22;0,245;4377,0;0,002;0,47;0,309;0,113;0,6629999999999999;0,006999999999999999;0,009000000000000001;0,079;0,009000000000000001;0,017;0,45399999999999996;0,002;0,003;0,003;0,763;0,0002;0,42;0,113;0,7879999999999999;0,006;0,012;0,077;0,01;0,013999999999999999;0,561;0,003;0,036000000000000004;4,0;44,0;0,6;11,1;0,16;2,3;19,2;4,4;56,7;0,5;12,6;0,11;2,2;26,3
1647;Э76ХФ;Р65;52,0;41,716666700000005;21,7;41,716666700000005;2,0;0,33266;0,102648;0,086957;0,096373;0,0385904;1546,0;1576,0;8,711625999999999;12265,437788;114,0;1,0;12,114;0,096;0,05;0,345;0,079;0,02;0,048756;0,111;0,13699999999999998;0,182;4436,0;0,002;0,486;0,33299999999999996;0,10800000000000001;0,705;0,01;0,009000000000000001;0,085;0,01;0,02;0,469;0,002;0,003;0,003;0,747;0,0002;0,42100000000000004;0,107;0,779;0,009000000000000001;0,01;0,084;0,011000000000000001;0,015;0,5670000000000001;0,003;0,036000000000000004;3,3;56,9;0,2;13,1;0,2;2,2;26,4;4,1;48,4;1,0;7,8;0,07;2,4;20,5
1648;Э76ХФ;Р65;38,0;51,7;20,033333300000002;51,7;2,0;0,36357;0,133104;0,15157;0,194873;0,0388476;1577,0;1579,0;10,5139265;12240,5990017;114,9;1,0;18,119;0,252;0,05;0,375;0,05;0,02;0,049081;0,235;0,23800000000000002;0,23600000000000002;4087,0;0,001;0,449;0,305;0,115;0,642;0,008;0,008;0,077;0,01;0,022000000000000002;0,391;0,001;0,004;0,003;0,7559999999999999;0,0002;0,41600000000000004;0,114;0,784;0,006999999999999999;0,01;0,077;0,011000000000000001;0,013000000000000001;0,562;0,003;0,038;3,8;49,4;0,6;15,6;0,6;1,8;27,0;4,3;52,8;0,5;14,6;0,18;2,2;25,0
1649;Э76ХФ;Р65;48,0;40,55;24,9;40,55;2,0;0,175875;0,107724;0,048916;0,09019400000000001;0,0391056;1513,0;1577,0;9,355117100000001;12903,6144578;115,2;1,0;12,645;0,159;0,05;0,152;0,086;0,02;0,049407;0,11800000000000001;0,076;0,191;5355,0;0,002;0,594;0,32799999999999996;0,10800000000000001;0,743;0,006999999999999999;0,008;0,077;0,012;0,02;0,478;0,003;0,004;0,003;0,7559999999999999;0,0002;0,419;0,109;0,789;0,006;0,009000000000000001;0,077;0,013000000000000001;0,017;0,5529999999999999;0,003;0,037000000000000005;4,3;58,6;0,5;11,1;0,12;2,7;21,8;5,5;60,8;1,0;5,0;0,09;2,7;22,4
1650;Э76ХФ;Р65;40,0;41,8833333;20,8666667;41,8833333;3,0;0,25346;0,1128;0,069998;0,087064;0,0389339;1550,0;1578,0;10,151770800000001;12507,9872204;114,7;1,0;14,173;0,159;0,05;0,24600000000000002;0,078;0,02;0,04919;0,10400000000000001;0,11;0,2;4350,0;0,002;0,557;0,325;0,111;0,715;0,006999999999999999;0,009000000000000001;0,073;0,01;0,018000000000000002;0,47200000000000003;0,002;0,004;0,004;0,7759999999999999;0,0003;0,424;0,11199999999999999;0,787;0,006;0,009000000000000001;0,069;0,011000000000000001;0,012;0,546;0,003;0,037000000000000005;4,9;50,7;0,5;9,3;0,15;2,7;18,6;5,2;60,0;0,8;10,5;0,11;2,7;22,2
1651;Э90ХАФ;Р65;20,0;65,3833333;36,2;65,2166667;3,6787807999999997;0,3558;0,075576;0,077053;0,09876499999999999;0,09167;1544,0;1618,0;8,9004255;13249,723756899999;114,9;1,0;6,972;0,158;0,05;0,379;0,079;0,02;0,101671;0,11900000000000001;0,121;0,134;7994,0;0,002;0,546;0,226;0,11699999999999999;0,718;0,006999999999999999;0,008;0,068;0,012;0,019;0,449;0,002;0,003;0,003;0,8540000000000001;0,0003;0,293;0,115;0,7909999999999999;0,006;0,017;0,068;0,013000000000000001;0,013000000000000001;0,531;0,003;0,083;3,5;58,0;0,4;13,0;0,22;2,2;25,9;4,0;59,8;1,0;7,3;0,11;2,3;25,7
1652;Э90ХАФ;Р65;40,0;48,2;25,1;47,9;3,4618026;0,406765;0,0705;0,088363;0,10518800000000002;0,0909425;1564,0;1593,0;8,1052169;12743,4262948;113,5;1,0;11,264000000000001;0,079;0,474;0,076;0,079;0,02;0,100369;0,124;0,139;0,125;5331,0;0,002;0,5;0,22899999999999998;0,115;0,708;0,009000000000000001;0,008;0,073;0,012;0,02;0,439;0,002;0,004;0,003;0,8270000000000001;0,0006;0,29;0,113;0,7929999999999999;0,006999999999999999;0,013000000000000001;0,071;0,013000000000000001;0,015;0,544;0,003;0,087;3,0;57,9;0,4;10,4;0,24;2,3;25,7;3,4;59,2;0,3;8,7;0,08;2,2;26,6
1653;Э90ХАФ;Р65;44,0;54,3833333;19,3666667;54,2;2,0;0,43559;0,104904;0,12918;0,12704400000000002;0,0948219;1587,0;1590,0;10,408793;12946,9879518;118,1;1,0;6,971;0,08;0,05;0,47;0,05;0,02;0,104565;0,14;0,204;0,18600000000000003;4179,0;0,002;0,498;0,2;0,10400000000000001;0,6759999999999999;0,006999999999999999;0,009000000000000001;0,07;0,01;0,017;0,42700000000000005;0,001;0,003;0,003;0,862;0,0002;0,287;0,105;0,7859999999999999;0,005;0,015;0,07;0,011000000000000001;0,013999999999999999;0,537;0,003;0,086;3,7;55,9;0,2;12,2;0,17;2,1;26,5;3,9;57,2;0,4;11,4;0,14;2,2;26,7
1654;Э90ХАФ;Р65;54,0;49,5166667;23,85;49,35;3,0649799;0,44348000000000004;0,09587999999999999;0,139685;0,123526;0,0909142;1569,0;1583,0;10,9993339;12359,7484277;115,1;1,0;7,3389999999999995;0,079;0,05;0,48100000000000004;0,052000000000000005;0,02;0,100007;0,13;0,221;0,17;4913,0;0,002;0,484;0,20600000000000002;0,086;0,66;0,009000000000000001;0,009000000000000001;0,08199999999999999;0,01;0,017;0,429;0,001;0,003;0,003;0,85;0,0002;0,28800000000000003;0,087;0,785;0,008;0,013000000000000001;0,08199999999999999;0,011000000000000001;0,013999999999999999;0,542;0,003;0,084;4,3;49,6;1,1;10,5;0,12;2,4;20,8;4,0;60,4;1,0;6,4;0,1;2,3;26,2
1655;Э90ХАФ;Р65;51,0;43,0166667;17,3333333;42,85;2,0;0,47586000000000006;0,11731199999999999;0,165273;0,162465;0,09037;1586,0;1575,0;12,682903999999999;12465,0;115,3;1,0;9,026;0,23600000000000002;0,05;0,516;0,051;0,02;0,10008;0,179;0,261;0,20800000000000002;3601,0;0,001;0,47;0,18899999999999997;0,09300000000000001;0,6409999999999999;0,006;0,009000000000000001;0,061;0,01;0,017;0,4;0,001;0,002;0,003;0,845;0,0003;0,289;0,09300000000000001;0,797;0,005;0,013000000000000001;0,061;0,011000000000000001;0,012;0,544;0,003;0,083;4,2;51,5;1,1;14,7;0,75;2,0;25,6;3,6;57,5;0,5;11,0;0,18;2,2;26,6
1656;Э90ХАФ;Р65;55,0;45,55;29,383333299999997;45,3833333;2,0;0,31769000000000003;0,098136;0,070155;0,061850999999999996;0,08866030000000001;1514,0;1572,0;9,400971499999999;12554,055587100002;113,4;1,0;7,526;0,16899999999999998;0,05;0,32799999999999996;0,08;0,02;0,098199;0,065;0,111;0,174;6148,0;0,002;0,608;0,204;0,092;0,727;0,005;0,006999999999999999;0,055999999999999994;0,012;0,017;0,483;0,002;0,003;0,003;0,853;0,0002;0,289;0,09300000000000001;0,789;0,004;0,012;0,057;0,013000000000000001;0,013000000000000001;0,531;0,003;0,08199999999999999;3,4;62,2;0,3;9,5;0,1;2,6;24,4;3,5;57,0;0,3;11,7;0,19;2,2;26,6
1658;Э90ХАФ;Р65;37,0;48,033333299999995;24,5166667;47,7;3,4681648000000003;0,438355;0,11223599999999999;0,129422;0,072712;0,09011770000000001;1542,0;1569,0;7,7048145;12633,0387492;112,3;1,0;8,135;0,063;0,05;0,47200000000000003;0,049;0,02;0,100731;0,055999999999999994;0,20600000000000002;0,19899999999999998;5162,0;0,002;0,48700000000000004;0,192;0,11;0,6779999999999999;0,005;0,01;0,063;0,01;0,017;0,465;0,002;0,003;0,003;0,857;0,0001;0,293;0,111;0,8;0,004;0,015;0,063;0,011000000000000001;0,016;0,531;0,003;0,083;3,2;50,5;1,1;8,4;0,13;2,6;19,6;4,5;53,8;0,5;11,9;0,13;2,2;24,7
1668;Э90ХАФ;Р65;18,0;48,1833333;27,683333299999997;48,0;4,1324694;0,44083500000000003;0,071628;0,095988;0,106974;0,0904375;1531,0;1578,0;11,7728571;12722,4563516;113,8;1,0;10,988;0,07200000000000001;0,05;0,484;0,057999999999999996;0,02;0,101092;0,124;0,15;0,127;5870,0;0,002;0,47100000000000003;0,23;0,114;0,708;0,006999999999999999;0,009000000000000001;0,111;0,011000000000000001;0,022000000000000002;0,452;0,002;0,004;0,002;0,8320000000000001;0,0001;0,289;0,109;0,7909999999999999;0,005;0,013000000000000001;0,10800000000000001;0,012;0,021;0,534;0,003;0,085;4,2;52,7;1,4;16,9;0,96;2,3;23,4;4,4;55,1;0,4;10,8;0,23;2,0;27,1
1669;Э90ХАФ;Р65;14,0;45,6666667;19,966666699999998;45,5;2,4939638;0,4433;0,07332000000000001;0,089478;0,127834;0,0919556;1576,0;1575,0;9,7146165;11767,6126878;117,5;1,0;5,593999999999999;0,09300000000000001;0,05;0,48700000000000004;0,032;0,02;0,102467;0,159;0,139;0,13;3916,0;0,002;0,502;0,231;0,10400000000000001;0,708;0,006;0,009000000000000001;0,071;0,013000000000000001;0,019;0,42700000000000005;0,002;0,004;0,003;0,883;0,0002;0,293;0,106;0,7959999999999999;0,005;0,015;0,071;0,016;0,013000000000000001;0,541;0,003;0,084;4,9;51,8;1,5;14,2;0,32;2,1;25,2;4,1;55,9;0,5;10,9;0,17;2,1;27,1
1671;Э90ХАФ;Р65;7,0;43,8833333;27,8333333;43,3666667;5,3945172999999995;0,41038109999999994;0,06486;0,11930999999999999;0,1141;0,0905207;1561,0;1624,0;13,346888;13518,323353299998;113,0;1,0;1,787;0,28600000000000003;0,05;0,441;0,062;0,02;0,101345;0,125;0,187;0,115;6271,0;0,001;0,5329999999999999;0,22899999999999998;0,10099999999999999;0,684;0,006999999999999999;0,009000000000000001;0,067;0,01;0,017;0,433;0,001;0,003;0,003;0,831;0,0004;0,284;0,10099999999999999;0,799;0,005;0,013000000000000001;0,064;0,011000000000000001;0,013000000000000001;0,529;0,002;0,079;3,2;56,3;0,7;16,7;0,11;2,1;26,3;4,4;58,1;0,6;9,7;0,11;2,3;25,6
1672;Э90ХАФ;Р65;5,0;47,533333299999995;24,033333300000002;47,1833333;4,0;0,4778085999999999;0,108852;0,140778;0,122654;0,0950541;1573,0;1588,0;14,1586667;12580,0277393;118,0;1,0;10,619000000000002;0,157;0,05;0,512;0,048;0,02;0,10568599999999999;0,129;0,221;0,193;5039,0;0,002;0,508;0,19699999999999998;0,10400000000000001;0,67;0,006;0,008;0,065;0,01;0,018000000000000002;0,43700000000000006;0,001;0,003;0,004;0,856;0,0003;0,28800000000000003;0,10300000000000001;0,792;0,004;0,013000000000000001;0,064;0,011000000000000001;0,013999999999999999;0,539;0,003;0,081;4,0;48,1;0,8;8,9;0,09;2,4;20,2;4,5;55,0;0,5;9,3;0,21;2,1;25,9
1673;Э90ХАФ;Р65;8,0;44,716666700000005;26,65;44,5666667;4,9710598;0,26925390000000005;0,07614;0,09151799999999999;0,102494;0,09300139999999998;1522,0;1587,0;13,2191166;13888,930581600001;114,5;1,0;10,142000000000001;0,204;0,05;0,22;0,053;0,02;0,103082;0,11900000000000001;0,14300000000000002;0,135;6169,0;0,002;0,659;0,223;0,102;0,7120000000000001;0,006999999999999999;0,006999999999999999;0,071;0,011000000000000001;0,018000000000000002;0,462;0,002;0,004;0,003;0,835;0,0003;0,28800000000000003;0,102;0,799;0,005;0,01;0,07;0,011000000000000001;0,015;0,534;0,003;0,085;3,1;59,2;0,4;9,1;0,07;2,3;25,7;3,7;62,0;1,0;9,8;0,13;2,6;24,1
1674;Э90ХАФ;Р65;10,0;44,3833333;23,2333333;44,216666700000005;3,8286506;0,200044;0,08177999999999999;0,11338800000000002;0,098854;0,0947043;1558,0;1587,0;10,0253344;13057,101865100001;116,8;1,0;7,079;0,16899999999999998;0,05;0,14;0,079;0,02;0,10510699999999999;0,10400000000000001;0,17800000000000002;0,145;5056,0;0,002;0,721;0,221;0,105;0,7040000000000001;0,009000000000000001;0,008;0,067;0,012;0,017;0,469;0,002;0,004;0,003;0,8440000000000001;0,0006;0,293;0,10800000000000001;0,8059999999999999;0,006999999999999999;0,009000000000000001;0,067;0,013000000000000001;0,015;0,551;0,003;0,084;4,4;61,9;0,4;9,3;0,07;2,6;23,6;4,3;56,9;0,6;9,2;0,16;2,2;25,7
1675;Э90ХАФ;Р65;7,0;52,2;29,883333299999997;52,05;3,5182186;0,3032051;0,088548;0,13409400000000002;0,10007200000000001;0,0907573;1543,0;1580,0;10,0389494;11747,6854434;112,5;1,0;13,059000000000001;0,163;0,345;0,516;0,08800000000000001;0,02;0,101128;0,09699999999999999;0,21100000000000002;0,157;5851,0;0,002;0,605;0,213;0,10099999999999999;0,682;0,006999999999999999;0,008;0,064;0,009000000000000001;0,017;0,467;0,002;0,003;0,002;0,8440000000000001;0,0007;0,29;0,10099999999999999;0,804;0,005;0,011000000000000001;0,064;0,009000000000000001;0,015;0,5489999999999999;0,003;0,081;3,1;49,8;0,5;6,2;0,06;2,7;18,7;4,2;56,5;0,7;10,1;0,21;2,1;27,1
1676;Э90ХАФ;Р65;16,0;46,6833333;26,033333300000002;46,35;5,5463259;0,357642;0,08742;0,122502;0,083251;0,0933571;1530,0;1579,0;14,126210999999998;13694,7503201;115,1;1,0;8,668;0,147;0,05;0,35200000000000004;0,079;0,02;0,103371;0,076;0,193;0,155;5942,0;0,002;0,562;0,21100000000000002;0,105;0,685;0,006;0,009000000000000001;0,069;0,009000000000000001;0,018000000000000002;0,46;0,002;0,003;0,003;0,855;0,0003;0,289;0,105;0,797;0,004;0,013999999999999999;0,069;0,009000000000000001;0,013000000000000001;0,527;0,003;0,085;2,8;59,7;0,2;12,3;0,05;2,2;26,6;3,0;54,5;0,5;9,3;0,08;2,3;24,2
1677;Э90ХАФ;Р65;11,0;49,1833333;18,5;48,7;2,7361174999999998;0,4600648;0,105468;0,17513399999999998;0,150332;0,0945551;1610,0;1583,0;14,203926500000001;12385,945945899999;117,7;1,0;12,46;0,235;0,05;0,491;0,057999999999999996;0,02;0,10561300000000001;0,157;0,275;0,187;3819,0;0,001;0,505;0,2;0,096;0,642;0,006999999999999999;0,009000000000000001;0,063;0,012;0,02;0,419;0,001;0,003;0,003;0,8440000000000001;0,0005;0,289;0,098;0,7959999999999999;0,005;0,015;0,063;0,013000000000000001;0,012;0,542;0,002;0,084;3,9;51,8;1,3;14,2;0,15;2,0;25,4;4,7;48,8;0,3;11,9;0,1;2,1;24,3
1678;Э90ХАФ;Р65;17,0;50,5;22,466666699999998;50,1666667;3,3592527999999997;0,509795;0,075012;0,083724;0,121702;0,0899304;1585,0;1571,0;14,3475497;12191,3946588;112,1;1,0;12,036;0,16;0,05;0,569;0,057;0,02;0,100731;0,152;0,13;0,133;4565,0;0,001;0,442;0,225;0,107;0,727;0,006;0,006999999999999999;0,073;0,012;0,018000000000000002;0,447;0,002;0,003;0,003;0,84;0,0004;0,29;0,106;0,8059999999999999;0,005;0,016;0,073;0,013000000000000001;0,012;0,547;0,002;0,083;3,2;57,0;0,2;13,8;0,09;2,1;26,6;4,2;47,0;0,5;10,3;0,11;2,2;21,1
1679;Э90ХАФ;Р65;26,0;43,3833333;20,4833333;42,7333333;4,5002614;0,363235;0,11223599999999999;0,163458;0,12895399999999999;0,0949607;1558,0;1580,0;13,1521173;13266,3954434;118,1;1,0;13,459000000000001;0,22;0,05;0,37799999999999995;0,057;0,02;0,106445;0,129;0,257;0,19899999999999998;4529,0;0,001;0,565;0,19399999999999998;0,094;0,6609999999999999;0,006;0,008;0,069;0,009000000000000001;0,017;0,434;0,002;0,003;0,004;0,851;0,0007;0,28800000000000003;0,094;0,8;0,004;0,013000000000000001;0,069;0,01;0,013999999999999999;0,532;0,003;0,083;3,8;55,2;0,4;11,3;0,12;2,1;26,3;4,3;56,3;0,7;10,1;0,18;2,1;26,3
1680;Э90ХАФ;Р65;23,0;53,2333333;28,1;52,9;4,0769811;0,4673254;0,128592;0,182448;0,105084;0,0898099;1547,0;1576,0;7,1571114;12708,896797200001;112,0;1,0;10,847000000000001;0,235;0,05;0,462;0,061;0,02;0,100441;0,084;0,28800000000000003;0,228;5952,0;0,001;0,469;0,179;0,099;0,627;0,006999999999999999;0,009000000000000001;0,062;0,006;0,017;0,43700000000000006;0,002;0,002;0,002;0,855;0,0001;0,29;0,096;0,787;0,006;0,011000000000000001;0,062;0,008;0,013000000000000001;0,531;0,003;0,08199999999999999;3,1;56,1;0,6;12,0;0,06;2,1;26,3;4,1;55,6;0,6;9,8;0,18;2,1;26,2
1681;Э90ХАФ;Р65;28,0;41,033333299999995;20,8166667;40,8666667;4,222361299999999;0,3982067;0,104904;0,13228800000000002;0,104104;0,0931418;1558,0;1578,0;14,447835999999999;13471,897518000002;116,0;1,0;10,571;0,172;0,05;0,401;0,057999999999999996;0,02;0,104058;0,10400000000000001;0,20800000000000002;0,18600000000000003;4674,0;0,001;0,532;0,20600000000000002;0,09699999999999999;0,6779999999999999;0,006;0,008;0,055999999999999994;0,01;0,017;0,44;0,001;0,003;0,003;0,836;0,0004;0,293;0,096;0,797;0,004;0,011000000000000001;0,055;0,011000000000000001;0,013000000000000001;0,527;0,003;0,08199999999999999;3,0;56,9;0,3;13,4;0,08;2,1;26,7;3,0;56,8;0,4;13,5;0,08;2,1;26,7
1682;Э90ХАФ;Р65;27,0;47,05;23,966666699999998;46,3833333;3,0403507;0,4706;0,093624;0,13811400000000001;0,11414200000000001;0,0943683;1564,0;1583,0;15,775174100000001;12582,475660600001;117,1;1,0;18,250999999999998;0,14800000000000002;0,05;0,515;0,07;0,02;0,105324;0,11699999999999999;0,217;0,166;5026,0;0,002;0,486;0,209;0,092;0,667;0,006;0,006999999999999999;0,06;0,011000000000000001;0,019;0,424;0,002;0,003;0,003;0,825;0,0004;0,287;0,091;0,7929999999999999;0,004;0,011000000000000001;0,059000000000000004;0,012;0,012;0,547;0,003;0,08199999999999999;3,9;53,0;0,6;14,1;0,18;2,0;25,9;3,3;56,7;0,4;12,2;0,09;2,1;26,7
1683;Э90ХАФ;Р65;36,0;41,8833333;18,033333300000002;41,716666700000005;3,0;0,45446499999999995;0,08742;0,11853599999999999;0,10611300000000001;0,09151039999999999;1587,0;1575,0;13,838749499999999;12130,868761599999;113,1;1,0;9,345;0,10300000000000001;0,050000100000000006;0,49700000000000005;0,058;0,02;0,102105;0,113;0,18600000000000003;0,155;3646,0;0,002;0,511;0,212;0,1;0,685;0,006;0,008;0,06;0,01;0,017;0,44799999999999995;0,002;0,003;0,003;0,85;0,0002;0,28800000000000003;0,099;0,7929999999999999;0,004;0,013999999999999999;0,061;0,011000000000000001;0,012;0,544;0,002;0,083;3,3;51,7;0,4;17,3;0,11;2,0;25,9;3,6;47,0;0,8;12,5;0,1;2,1;22,8
1684;Э90ХАФ;Р65;35,0;49,05;23,6666667;48,716666700000005;3,2110209;0,47848500000000005;0,095316;0,17694000000000001;0,1463;0,0920753;1584,0;1586,0;11,4948015;12037,1830986;117,2;1,0;15,600999999999999;0,38799999999999996;0,139;0,446;0,055;0,02;0,102756;0,15;0,278;0,16899999999999998;4748,0;0,001;0,485;0,207;0,109;0,64;0,008;0,009000000000000001;0,068;0,01;0,019;0,41700000000000004;0,001;0,003;0,003;0,845;0,0003;0,287;0,11;0,7959999999999999;0,006;0,011000000000000001;0,067;0,011000000000000001;0,013000000000000001;0,534;0,002;0,083;4,1;49,9;0,8;17,0;0,18;2,0;25,6;4,5;56,4;0,6;13,1;0,16;2,3;24,5
1685;Э90ХАФ;Р65;42,0;42,716666700000005;21,75;42,2;4,0968248;0,474025;0,086292;0,127332;0,107261;0,0905599;1553,0;1579,0;7,7025489;12788,9655172;113,0;1,0;7,218999999999999;0,158;0,47700000000000004;0,152;0,027999999999999997;0,02;0,101345;0,111;0,2;0,153;4636,0;0,001;0,474;0,214;0,11599999999999999;0,6709999999999999;0,006;0,006999999999999999;0,068;0,01;0,02;0,449;0,001;0,003;0,002;0,851;0,0003;0,289;0,114;0,7859999999999999;0,005;0,01;0,067;0,011000000000000001;0,017;0,5379999999999999;0,003;0,084;3,3;53,4;0,6;15,1;0,11;2,0;26,2;3,5;54,9;0,9;13,3;0,18;2,1;26,2
1689;Э90ХАФ;Р65;41,0;53,5666667;25,216666699999998;51,783333299999995;4,2077856;0,44405;0,09700800000000001;0,182928;0,131124;0,0917216;1539,0;1581,0;8,1005591;13571,9762062;116,9;1,0;10,866;0,175;0,331;0,237;0,027999999999999997;0,02;0,102648;0,124;0,28800000000000003;0,172;5704,0;0,001;0,517;0,209;0,125;0,6409999999999999;0,006999999999999999;0,011000000000000001;0,07200000000000001;0,009000000000000001;0,021;0,426;0,002;0,003;0,003;0,847;0,0002;0,29;0,125;0,795;0,005;0,013999999999999999;0,07200000000000001;0,01;0,017;0,544;0,003;0,08199999999999999;4,1;51,3;0,9;15,7;0,09;1,9;26,6;3,3;56,2;0,6;11,4;0,11;2,1;27,2
1694;Э76ХФ;Р65;50,0;56,3833333;22,35;56,3833333;3,4496015;0,28443;0,102648;0,096888;0,155799;0,0385054;1562,0;1593,0;10,44564;12853,6912752;115,8;1,0;19,632;0,201;0,292;0,076;0,024;0,02;0,048575;0,19899999999999998;0,15;0,182;4788,0;0,001;0,527;0,337;0,105;0,706;0,006999999999999999;0,011000000000000001;0,073;0,011000000000000001;0,019;0,431;0,002;0,003;0,003;0,772;0,0004;0,42200000000000004;0,105;0,785;0,006;0,012;0,07400000000000001;0,012;0,013999999999999999;0,5579999999999999;0,003;0,037000000000000005;4,2;50,9;0,5;14,1;0,07;2,0;25,3;4,0;45,0;0,9;9,2;0,08;2,1;21,9
1696;Э76ХФ;Р65;46,0;40,3833333;17,0166667;40,3833333;2,99082745;0,303245;0,10434;0,09818400000000001;0,158102;0,037903;1571,0;1575,0;7,000908;12266,797257600001;114,0;1,0;9,424;0,079;0,05;0,308;0,051;0,02;0,047815;0,20199999999999999;0,152;0,185;3479,0;0,002;0,495;0,337;0,098;0,703;0,008;0,009000000000000001;0,076;0,011000000000000001;0,018000000000000002;0,42;0,002;0,003;0,003;0,77;0,0004;0,42100000000000004;0,098;0,785;0,009000000000000001;0,01;0,08199999999999999;0,012;0,02;0,568;0,003;0,038;3,8;50,7;0,6;12,1;0,11;2,0;24,9;4,4;52,0;0,4;4,8;0,06;2,4;21,8
1697;Э76ХФ;Р65;34,0;48,55;16,1666667;48,55;1,5674974;0,35796999999999995;0,126336;0,161964;0,217917;0,039279900000000006;1593,0;1575,0;13,252523199999999;11731,5463918;115,7;1,0;21,447;0,366;0,05;0,369;0,05;0,02;0,049552;0,267;0,252;0,22399999999999998;3161,0;0,001;0,486;0,315;0,10300000000000001;0,639;0,009000000000000001;0,01;0,076;0,009000000000000001;0,022000000000000002;0,384;0,001;0,003;0,003;0,76;0,0003;0,419;0,102;0,787;0,008;0,013000000000000001;0,075;0,01;0,013999999999999999;0,5670000000000001;0,002;0,037000000000000005;4,6;49,0;1,1;13,5;0,59;1,8;26,6;4,5;56,0;0,5;10,3;0,1;2,1;26,6
1698;Э76ХФ;Р65;40,0;42,2;17,8333333;42,2;3,550873;0,25185;0,08685599999999999;0,041898000000000005;0,13080899999999998;0,0386489;1561,0;1573,0;11,225118499999999;12145,7943925;113,8;1,0;15,79;0,077;0,05;0,25;0,057;0,02;0,048756;0,184;0,063;0,154;3610,0;0,002;0,5670000000000001;0,345;0,102;0,7490000000000001;0,006999999999999999;0,011000000000000001;0,069;0,011000000000000001;0,015;0,46;0,002;0,003;0,002;0,767;0,0002;0,418;0,102;0,782;0,006999999999999999;0,012;0,069;0,011000000000000001;0,013000000000000001;0,561;0,002;0,037000000000000005;3,4;54,0;0,5;13,6;0,26;2,0;26,6;3,9;58,3;0,5;12,6;0,1;2,2;26,1
1699;Э76ХФ;Р65;41,0;43,2333333;21,5;43,2333333;3,4743012;0,281165;0,09306;0,06804600000000001;0,121233;0,039480400000000006;1544,0;1573,0;11,497247;12873,4883721;116,0;1,0;16,473;0,11800000000000001;0,05;0,284;0,051;0,02;0,049805;0,158;0,105;0,165;4613,0;0,002;0,5539999999999999;0,341;0,113;0,725;0,008;0,009000000000000001;0,071;0,009000000000000001;0,017;0,465;0,002;0,003;0,002;0,77;0,0002;0,418;0,11199999999999999;0,7859999999999999;0,008;0,01;0,071;0,01;0,013999999999999999;0,557;0,002;0,037000000000000005;3,8;51,5;1,5;17,4;0,24;2,0;25,2;3,5;54,0;0,8;13,3;0,11;2,2;27,3
1700;Э76ХФ;Р65;37,0;42,033333299999995;21,35;42,033333299999995;2,9728976;0,33557;0,13761600000000002;0,1674;0,172795;0,038361900000000004;1562,0;1582,0;7,5461538;13242,154566700001;112,9;1,0;10,573;0,191;0,05;0,33899999999999997;0,079;0,02;0,048394;0,195;0,262;0,244;4712,0;0,001;0,48200000000000004;0,301;0,11900000000000001;0,635;0,01;0,01;0,08;0,008;0,023;0,415;0,001;0,003;0,002;0,75;0,0004;0,419;0,11699999999999999;0,7879999999999999;0,009000000000000001;0,01;0,08;0,009000000000000001;0,016;0,563;0,002;0,037000000000000005;3,9;48,4;2,3;18,1;0,22;1,9;26,0;4,1;55,8;0,4;10,7;0,1;2,2;27,0
1701;Э76ХФ;Р65;34,0;43,033333299999995;19,1666667;43,033333299999995;2,7638889;0,3422;0,141;0,15596400000000002;0,164437;0,0391649;1570,0;1585,0;8,5280403;12142,9565217;115,5;1,0;12,232999999999999;0,078;0,05;0,34700000000000003;0,03;0,02;0,049407;0,187;0,244;0,25;3879,0;0,001;0,483;0,301;0,105;0,652;0,01;0,01;0,077;0,008;0,02;0,42200000000000004;0,002;0,003;0,003;0,757;0,0003;0,419;0,10400000000000001;0,787;0,009000000000000001;0,011000000000000001;0,077;0,009000000000000001;0,015;0,569;0,003;0,037000000000000005;3,4;47,9;0,6;12,9;0,1;2,2;21,7;3,8;53,5;0,5;15,8;0,09;2,2;24,2
1702;Э76ХФ;Р65;5,0;44,2;21,533333300000002;44,2;2,0;0,35176;0,139872;0,13114800000000001;0,178269;0,0397381;1544,0;1572,0;11,1447964;13472,1362229;116,6;1,0;16,42;0,079;0,05;0,36;0,079;0,02;0,05013;0,21899999999999997;0,204;0,248;4835,0;0,002;0,495;0,304;0,111;0,669;0,008;0,009000000000000001;0,069;0,01;0,022000000000000002;0,415;0,002;0,004;0,003;0,768;0,0003;0,42100000000000004;0,11;0,7859999999999999;0,006999999999999999;0,011000000000000001;0,069;0,011000000000000001;0,016;0,5660000000000001;0,003;0,038;4,2;51,6;1,4;24,8;0,6;2,1;24,2;4,4;55,3;0,5;14,5;0,1;2,2;26,4
1704;Э76ХФ;Р65;40,0;40,5166667;24,033333300000002;40,5166667;4,4697099;0,3581;0,15453599999999998;0,184578;0,186634;0,0384587;1535,0;1604,0;10,3512958;17608,0443828;113,3;1,0;13,98;0,17600000000000002;0,05;0,363;0,031;0,02;0,048756;0,209;0,289;0,27399999999999997;7053,0;0,001;0,435;0,282;0,107;0,604;0,006;0,01;0,066;0,006999999999999999;0,02;0,375;0,001;0,003;0,003;0,765;0,0003;0,425;0,105;0,789;0,005;0,013999999999999999;0,065;0,009000000000000001;0,015;0,5760000000000001;0,003;0,037000000000000005;3,5;49,6;1,2;20,5;0,46;2,0;25,3;4,2;54,9;0,4;11,4;0,15;2,2;26,4
1705;Э76ХФ;Р65;39,0;42,533333299999995;24,5166667;42,533333299999995;2,7136929;0,35859;0,134232;0,168348;0,156219;0,0386583;1544,0;1591,0;10,7344044;13000,1359619;113,6;1,0;15,219000000000001;0,09699999999999999;0,05;0,368;0,03;0,02;0,049009;0,16899999999999998;0,264;0,23800000000000002;5312,0;0,001;0,46299999999999997;0,301;0,107;0,631;0,006;0,009000000000000001;0,071;0,009000000000000001;0,019;0,41200000000000003;0,001;0,003;0,003;0,768;0,0002;0,418;0,107;0,787;0,005;0,01;0,071;0,01;0,013999999999999999;0,5670000000000001;0,003;0,038;3,4;50,3;0,8;18,4;0,27;2,0;25,1;4,0;51,8;0,8;15,1;0,1;2,2;24,4
1706;Э76ХФ;Р65;35,0;46,8833333;22,8833333;46,8833333;2,0;0,419605;0,15961199999999998;0,21026999999999998;0,220325;0,0395709;1580,0;1592,0;13,81696;12302,403495999999;116,7;1,0;21,589000000000002;0,17600000000000002;0,05;0,43700000000000006;0,03;0,02;0,050166;0,25;0,32899999999999996;0,28300000000000003;4692,0;0,001;0,447;0,28300000000000003;0,105;0,594;0,006999999999999999;0,009000000000000001;0,068;0,008;0,02;0,376;0,001;0,003;0,003;0,762;0,0002;0,41700000000000004;0,10400000000000001;0,79;0,006;0,011000000000000001;0,068;0,01;0,015;0,5670000000000001;0,003;0,038;3,8;49,2;1,1;17,4;1,0;2,0;24,9;4,5;48,4;0,8;16,2;0,17;2,2;23,9
1709;Э76ХФ;Р65;34,0;41,7;22,4;41,7;4,6412148;0,32422890000000004;0,0987;0,09328099999999999;0,13756300000000002;0,037973599999999996;1546,0;1578,0;10,740782300000001;13167,857142899999;111,4;1,0;14,873;0,17;0,05;0,321;0,040999999999999995;0,02;0,048141;0,17300000000000001;0,145;0,175;4916,0;0,002;0,48700000000000004;0,32899999999999996;0,109;0,7;0,006999999999999999;0,008;0,071;0,01;0,019;0,43700000000000006;0,002;0,004;0,004;0,764;0,0017;0,413;0,107;0,782;0,006;0,011000000000000001;0,071;0,011000000000000001;0,013999999999999999;0,5579999999999999;0,003;0,037000000000000005;4,1;54,8;0,4;14,5;0,19;2,1;26,0;4,1;57,7;0,3;13,4;0,11;2,2;26,2
1710;Э76ХФ;Р65;35,0;48,2;20,533333300000002;48,2;6,3271889;0,3412145;0,131976;0,103724;0,194827;0,0396569;1536,0;1576,0;14,8565579;15630,1948052;114,7;1,0;23,787;0,257;0,05;0,33899999999999997;0,044000000000000004;0,02;0,050275;0,257;0,16;0,23399999999999999;5349,0;0,001;0,513;0,309;0,111;0,6920000000000001;0,009000000000000001;0,009000000000000001;0,071;0,011000000000000001;0,02;0,408;0,001;0,004;0,002;0,74;0,0002;0,42100000000000004;0,113;0,795;0,008;0,012;0,071;0,011000000000000001;0,013000000000000001;0,539;0,002;0,038;3,5;52,0;2,3;14,3;0,84;2,1;25,3;3,7;57,0;0,4;13,0;0,13;2,2;26,4
1711;Э76ХФ;Р65;39,0;42,533333299999995;21,2;42,533333299999995;4,271213700000001;0,1815029;0,11956800000000001;0,11416300000000001;0,116069;0,039399800000000006;1556,0;1584,0;13,203761800000002;13021,698113200002;115,9;1,0;18,72;0,161;0,05;0,11900000000000001;0,040999999999999995;0,02;0,049949;0,131;0,179;0,212;4601,0;0,002;0,637;0,315;0,115;0,68;0,006999999999999999;0,006999999999999999;0,065;0,01;0,018000000000000002;0,452;0,002;0,004;0,003;0,753;0,0007;0,415;0,114;0,78;0,006999999999999999;0,006999999999999999;0,065;0,011000000000000001;0,013999999999999999;0,5579999999999999;0,003;0,038;3,8;56,1;2,5;11,8;0,51;2,2;25,7;4,4;48,3;0,4;7,8;0,07;2,4;20,4
1712;Э76ХФ;Р65;33,0;42,05;18,2;42,05;4,0;0,3122428;0,128592;0,136005;0,146655;0,0396853;1561,0;1583,0;13,5701695;14100,0;115,9;1,0;18,904;0,149;0,05;0,264;0,040999999999999995;0,02;0,050311;0,16899999999999998;0,213;0,228;4277,0;0,001;0,526;0,305;0,115;0,665;0,006999999999999999;0,008;0,07400000000000001;0,01;0,019;0,43200000000000005;0,002;0,004;0,003;0,765;0,0003;0,413;0,114;0,7829999999999999;0,006;0,011000000000000001;0,07400000000000001;0,011000000000000001;0,015;0,555;0,003;0,038;3,7;45,8;0,5;12,6;0,15;2,1;21,8;3,7;57,1;0,4;13,2;0,14;2,1;26,7
1713;Э76ХФ;Р65;30,0;44,5166667;18,6166667;44,5166667;3,3813779999999998;0,307949;0,138744;0,141647;0,113221;0,038030400000000006;1580,0;1592,0;13,811681;12943,240823600001;111,5;1,0;20,495;0,15;0,05;0,258;0,061;0,02;0,048213;0,115;0,223;0,24600000000000002;4016,0;0,001;0,519;0,299;0,10800000000000001;0,6659999999999999;0,01;0,009000000000000001;0,069;0,009000000000000001;0,018000000000000002;0,465;0,002;0,003;0,003;0,742;0,0002;0,41600000000000004;0,10800000000000001;0,7879999999999999;0,01;0,011000000000000001;0,071;0,009000000000000001;0,013999999999999999;0,568;0,003;0,038;3,1;56,7;0,3;14,9;0,07;2,1;26,8;3,3;47,8;0,6;9,6;0,1;2,2;21,3
1714;Э76ХФ;Р65;32,0;43,533333299999995;19,8166667;43,533333299999995;3,4686315999999997;0,3640384;0,13818;0,147418;0,188639;0,03894380000000001;1576,0;1580,0;6,995887;12050,4625736;113,4;1,0;10,111;0,142;0,05;0,371;0,038;0,02;0,049371;0,22899999999999998;0,23;0,245;3980,0;0,001;0,48;0,302;0,111;0,6559999999999999;0,008;0,011000000000000001;0,07400000000000001;0,009000000000000001;0,018000000000000002;0,401;0,001;0,003;0,003;0,77;0,0003;0,419;0,113;0,7859999999999999;0,006999999999999999;0,011000000000000001;0,073;0,009000000000000001;0,015;0,5539999999999999;0,003;0,037000000000000005;3,5;53,0;1,0;16,4;0,13;2,0;26,1;3,7;55,4;0,4;12,8;0,15;2,1;26,9
1715;Э76ХФ;Р65;36,0;43,0166667;24,216666699999998;43,0166667;4,7537785999999995;0,35254;0,15228;0,172799;0,173557;0,0389722;1538,0;1585,0;13,3864897;13190,915347600001;115,1;1,0;19,046;0,156;0,05;0,35700000000000004;0,040999999999999995;0,02;0,049407;0,195;0,271;0,27;5324,0;0,001;0,507;0,29100000000000004;0,11;0,636;0,008;0,009000000000000001;0,07;0,008;0,019;0,425;0,001;0,003;0,002;0,757;0,0003;0,419;0,111;0,79;0,006999999999999999;0,012;0,07;0,009000000000000001;0,013999999999999999;0,5529999999999999;0,002;0,036000000000000004;3,2;55,0;0,9;14,1;0,46;2,4;22,8;3,6;56,4;0,5;13,3;0,15;2,1;26,8
1716;Э76ХФ;Р65;34,0;45,85;21,65;45,85;4,3398637;0,33498;0,11505599999999999;0,07749099999999999;0,163688;0,0387151;1559,0;1585,0;13,7307356;13008,775981499999;117,7;1,0;20,947;0,16899999999999998;0,05;0,34600000000000003;0,040999999999999995;0,02;0,049081;0,22;0,11900000000000001;0,204;4694,0;0,002;0,528;0,325;0,114;0,7170000000000001;0,006999999999999999;0,009000000000000001;0,073;0,013000000000000001;0,019;0,42700000000000005;0,002;0,003;0,003;0,765;0,0003;0,418;0,113;0,778;0,006;0,01;0,073;0,013000000000000001;0,015;0,552;0,003;0,035;3,8;49,3;0,7;10,6;0,13;2,6;19,0;4,2;62,6;0,4;6,2;0,07;2,8;22,3
1717;Э76ХФ;Р65;36,0;40,7;20,85;40,7;4,302683900000001;0,22756790000000002;0,135924;0,10447100000000001;0,133498;0,0410831;1542,0;1581,0;10,7786241;13720,863309399998;115,9;1,0;14,623;0,146;0,05;0,201;0,042;0,02;0,052083000000000004;0,162;0,163;0,24100000000000002;4768,0;0,002;0,604;0,305;0,10400000000000001;0,7040000000000001;0,006;0,01;0,06;0,012;0,017;0,45299999999999996;0,002;0,004;0,003;0,752;0,0005;0,418;0,10300000000000001;0,792;0,006;0,009000000000000001;0,06;0,012;0,013999999999999999;0,565;0,003;0,039;3,7;58,3;0,5;12,9;0,1;2,5;23,5;3,6;56,4;0,5;13,2;0,15;2,1;26,4
1719;Э76ХФ;Р65;29,0;44,7;19,0166667;44,7;3,0702592;0,30830409999999997;0,125772;0,053798;0,13453900000000002;0,0388295;1585,0;1583,0;7,181845299999999;12030,4995618;113,7;1,0;10,681;0,147;0,05;0,306;0,067;0,02;0,049226;0,185;0,08199999999999999;0,223;3813,0;0,001;0,536;0,311;0,09300000000000001;0,743;0,006;0,009000000000000001;0,059000000000000004;0,011000000000000001;0,016;0,441;0,002;0,003;0,003;0,76;0,0004;0,415;0,091;0,7859999999999999;0,005;0,01;0,059000000000000004;0,013000000000000001;0,013000000000000001;0,5660000000000001;0,003;0,037000000000000005;3,3;53,3;0,5;8,6;0,1;2,7;19,9;4,0;59,6;0,6;8,6;0,08;2,7;22,4
1720;Э76ХФ;Р65;10,0;47,85;22,8333333;47,85;3,4516419000000003;0,46695;0,171456;0,26832;0,296835;0,0391718;1580,0;1579,0;14,447021900000001;12400,291970799999;114,5;1,0;23,043000000000003;0,37799999999999995;0,05;0,491;0,040999999999999995;0,02;0,04966;0,345;0,42;0,304;4719,0;0,001;0,38799999999999996;0,272;0,106;0,5489999999999999;0,006999999999999999;0,009000000000000001;0,078;0,006;0,017;0,303;0,001;0,002;0,003;0,746;0,0003;0,415;0,106;0,782;0,006;0,012;0,078;0,006999999999999999;0,013000000000000001;0,5429999999999999;0,002;0,035;3,3;52,8;0,4;15,0;0,14;2,1;24,9;4,1;62,6;0,5;6,7;0,08;2,8;22,5
1721;Э76ХФ;Р65;11,0;48,716666700000005;22,65;48,716666700000005;2,868984;0,40945;0,20304;0,245081;0,224413;0,0407407;1595,0;1587,0;17,230242899999997;12309,9337748;119,8;1,0;27,98;0,29100000000000004;0,05;0,415;0,041;0,02;0,051649;0,243;0,385;0,36;4647,0;0,001;0,48100000000000004;0,256;0,107;0,5920000000000001;0,006999999999999999;0,009000000000000001;0,071;0,006999999999999999;0,018000000000000002;0,392;0,001;0,003;0,003;0,773;0,0002;0,42200000000000004;0,107;0,8029999999999999;0,006;0,012;0,073;0,009000000000000001;0,012;0,561;0,003;0,037000000000000005;3,2;48,1;1,0;11,0;0,15;2,3;21,2;4,5;50,4;1,2;13,3;0,25;2,0;25,4
1723;Э76ХФ;Р65;35,0;47,8666667;30,05;47,8666667;3,2019742;0,30207;0,131976;0,09233999999999999;0,120465;0,0386203;1544,0;1624,0;8,983704699999999;13737,104825299999;111,5;1,0;7,167000000000001;0,145;0,39899999999999997;0,373;0,05;0,02;0,04872;0,147;0,14400000000000002;0,23399999999999999;6880,0;0,002;0,518;0,304;0,099;0,6970000000000001;0,006;0,01;0,069;0,009000000000000001;0,017;0,449;0,002;0,003;0,003;0,7659999999999999;0,0003;0,42100000000000004;0,098;0,789;0,005;0,011000000000000001;0,069;0,01;0,015;0,5489999999999999;0,003;0,038;3,8;53,7;0,4;8,4;0,14;2,7;19,7;4,9;61,9;0,7;4,9;0,14;2,8;21,8
1724;Э76ХФ;Р65;40,0;47,35;28,766666700000002;47,35;3,6062207;0,052785000000000006;0,10434;0,066491;0,11015799999999999;0,0393084;1516,0;1607,0;10,056811;13167,323290799999;113,4;1,0;15,873;0,145;0,05;0,373;0,077;0,02;0,049588;0,142;0,10300000000000001;0,185;6313,0;0,002;0,726;0,32799999999999996;0,092;0,73;0,006;0,009000000000000001;0,063;0,013000000000000001;0,018000000000000002;0,48700000000000004;0,003;0,005;0,003;0,748;0,0003;0,42;0,08800000000000001;0,787;0,005;0,011000000000000001;0,062;0,013000000000000001;0,011000000000000001;0,5539999999999999;0,003;0,039;3,7;53,0;1,3;9,8;0,15;2,8;19,2;4,1;53,1;0,5;13,5;0,14;2,2;26,3
1725;Э76ХФ;Р65;45,0;57,4;29,866666700000003;57,4;3,6371681000000002;0,32748499999999997;0,08290800000000001;0,12051300000000001;0,121044;0,0380464;1534,0;1585,0;9,308362400000002;12899,330357100001;112,1;1,0;17,81;0,095;0,05;0,341;0,051;0,02;0,047996;0,136;0,18899999999999997;0,147;6421,0;0,001;0,551;0,345;0,096;0,677;0,006;0,01;0,071;0,009000000000000001;0,019;0,45399999999999996;0,002;0,003;0,003;0,758;0,0002;0,41600000000000004;0,096;0,784;0,006;0,011000000000000001;0,071;0,01;0,016;0,573;0,003;0,037000000000000005;3,2;58,7;0,2;11,4;0,08;2,3;25,9;4,3;57,9;0,9;9,5;0,16;2,6;22,4
1726;Э76ХФ;Р65;59,0;41,7;16,9166667;41,7;2,5476815;0,370015;0,134796;0,16824;0,16389;0,0389065;1572,0;1577,0;10,728777000000001;12009,458128100001;114,2;1,0;14,913;0,077;0,05;0,382;0,039;0,02;0,049081;0,182;0,264;0,239;3386,0;0,001;0,47600000000000003;0,304;0,098;0,634;0,006;0,009000000000000001;0,062;0,009000000000000001;0,02;0,41600000000000004;0,001;0,003;0,003;0,7609999999999999;0,0002;0,41700000000000004;0,096;0,782;0,005;0,01;0,062;0,01;0,015;0,568;0,003;0,036000000000000004;3,6;48,9;0,4;10,0;0,12;2,2;22,2;3,9;58,6;0,5;7,2;0,1;2,2;26,6
1727;Э76ХФ;Р65;53,0;40,8833333;18,8666667;40,8833333;3,62;0,30824;0,1128;0,112648;0,135734;0,039222;1553,0;1570,0;11,1808398;12838,515901100001;115,4;1,0;15,237;0,156;0,05;0,312;0,062;0,02;0,049479;0,162;0,17600000000000002;0,2;4037,0;0,002;0,535;0,325;0,092;0,6890000000000001;0,006999999999999999;0,009000000000000001;0,065;0,01;0,017;0,451;0,002;0,003;0,004;0,767;0,0004;0,419;0,09;0,7879999999999999;0,006;0,01;0,065;0,011000000000000001;0,013999999999999999;0,5720000000000001;0,003;0,037000000000000005;3,9;51,8;0,5;10,0;0,11;2,6;19,8;4,1;52,9;0,4;9,8;0,12;2,6;20,3
1729;Э76ХФ;Р65;47,0;45,216666700000005;23,2333333;45,216666700000005;2,9640485;0,3164;0,116076;0,10338599999999999;0,10858800000000002;0,038706;1520,0;1575,0;11,595014;12721,3773314;113,4;1,0;17,312;0,10400000000000001;0,05;0,322;0,04;0,02;0,048827999999999996;0,124;0,162;0,204;4926,0;0,002;0,505;0,324;0,1;0,682;0,006;0,009000000000000001;0,067;0,009000000000000001;0,019;0,45399999999999996;0,002;0,003;0,003;0,752;0,0003;0,42200000000000004;0,1;0,775;0,005;0,01;0,067;0,01;0,013999999999999999;0,551;0,003;0,036000000000000004;3,4;60,4;0,3;11,2;0,08;2,4;25,6;3,9;62,7;0,7;6,5;0,08;2,6;24,1
1730;Э76ХФ;Р65;40,0;44,8833333;20,3833333;44,8833333;3,0;0,303745;0,08933300000000001;0,035125;0,10611500000000001;0,0381899;1552,0;1576,0;13,357097400000002;12966,475879000001;113,0;1,0;19,839000000000002;0,21899999999999997;0,05;0,314;0,040999999999999995;0,02;0,048177;0,149;0,053;0,157;4405,0;0,002;0,525;0,345;0,10099999999999999;0,745;0,006;0,006999999999999999;0,067;0,013999999999999999;0,017;0,456;0,002;0,003;0,004;0,774;0,0004;0,42200000000000004;0,10099999999999999;0,7809999999999999;0,005;0,01;0,066;0,013999999999999999;0,012;0,565;0,003;0,037000000000000005;6,9;57,3;0,6;10,9;0,12;2,6;22,4;7,7;50,3;0,7;9,5;0,12;2,7;18,6
1731;Э76ХФ;Р65;28,0;45,4;16,216666699999998;45,4;3,0;0,393275;0,138267;0,17574;0,16335;0,038763;1596,0;1590,0;13,8568282;12686,947584799998;114,6;1,0;20,97;0,10300000000000001;0,05;0,41;0,04;0,02;0,0489;0,17800000000000002;0,276;0,243;3429,0;0,001;0,45399999999999996;0,304;0,10400000000000001;0,632;0,006;0,006999999999999999;0,065;0,011000000000000001;0,022000000000000002;0,41100000000000003;0,001;0,002;0,003;0,757;0,0002;0,419;0,10300000000000001;0,7879999999999999;0,005;0,008;0,065;0,012;0,019;0,557;0,003;0,036000000000000004;4,4;46,8;0,5;9,6;0,07;2,0;23,2;5,0;47,9;0,7;6,3;0,08;2,2;21,8
1732;Э76ХФ;Р65;30,0;44,0;21,9;44,0;3,3583915999999996;0,2268;0,087626;0,043494;0,11876700000000001;0,0386489;1547,0;1581,0;9,566926400000002;12432,8767123;115,5;1,0;13,981;0,053;0,05;0,21899999999999997;0,04;0,02;0,048756;0,165;0,066;0,154;4538,0;0,002;0,588;0,348;0,096;0,746;0,006;0,008;0,062;0,012;0,019;0,46799999999999997;0,002;0,003;0,003;0,758;0,0003;0,418;0,094;0,7809999999999999;0,006;0,009000000000000001;0,061;0,012;0,016;0,568;0,003;0,036000000000000004;3,7;54,9;0,5;7,9;0,13;2,8;19,7;4,1;63,8;0,5;5,2;0,1;2,7;23,2
1734;Э76ХФ;Р65;6,0;41,55;28,233333299999998;41,55;5,7850467000000005;0,28536999999999996;0,10811;0,132997;0,119276;0,0384483;1503,0;1594,0;15,700361;14485,0059032;113,4;1,0;21,745;0,12300000000000001;0,05;0,284;0,071;0,02;0,048503;0,128;0,209;0,19;6816,0;0,002;0,552;0,325;0,096;0,6809999999999999;0,006;0,008;0,066;0,008;0,027000000000000003;0,479;0,003;0,004;0,003;0,7440000000000001;0,0001;0,426;0,092;0,799;0,005;0,011000000000000001;0,064;0,008;0,016;0,581;0,003;0,037000000000000005;3,6;58,2;0,6;9,6;0,12;2,7;21,4;4,3;65,2;0,4;3,8;0,08;2,8;22,9
