Repository: comptech-winter-school/steel-alloying

# steel-alloying
Проект "Оптимизация процесса легирования стали" на Зимней Школе CompTech 2021

File: data_frames/evraz_data_prprocessed_Anvar.csv (part 17 of 45)
;МАРКА;ПРОФИЛЬ;t вып-обр;t обработка;t под током;t продувка;ПСН гр.;чист расход C;чист расход Cr;чист расход Mn;чист расход Si;чист расход V;температура первая;температура последняя;Ar (интенс.);эл. энергия (интенс.);произв жидкая сталь;произв количество обработок;расход газ Ar;сыпуч известь РП;сыпуч кокс пыль УСТК;сыпуч  кокс. мелочь КМ1;сыпуч  шпат плав.;ферспл CaC2;ферспл  FeV-80;ферспл  Mn5Si65Al0.5;ферспл SiMn18;ферспл  фх850А;эл. энергия;химсталь первый Al_1;химсталь первый C_1;химсталь первый Cr_1;химсталь первый Cu_1;химсталь первый Mn_1;химсталь первый Mo_1;химсталь первый N_1;химсталь первый Ni_1;химсталь первый P_1;химсталь первый S_1;химсталь первый Si_1;химсталь первый Ti_1;химсталь первый V_1;химсталь последний Al;химсталь последний C;химсталь последний Ca;химсталь последний Cr;химсталь последний Cu;химсталь последний Mn;химсталь последний Mo;химсталь последний N;химсталь последний Ni;химсталь последний P;химсталь последний S;химсталь последний Si;химсталь последний Ti;химсталь последний V;химшлак первый Al2O3_1;химшлак первый CaO_1;химшлак первый FeO_1;химшлак первый MgO_1;химшлак первый MnO_1;химшлак первый R_1;химшлак первый SiO2_1;химшлак последний Al2O3;химшлак последний CaO;химшлак последний FeO;химшлак последний MgO;химшлак последний MnO;химшлак последний R;химшлак последний SiO2
1735;Э76ХФ;Р65;5,0;41,8833333;20,8666667;41,8833333;2,99082745;0,296915;0,106403;0,147344;0,116722;0,0405117;1569,0;1587,0;17,285873499999997;11786,2619808;112,8;1,0;24,133000000000003;0,13699999999999998;0,05;0,298;0,04;0,02;0,051106;0,11800000000000001;0,23199999999999998;0,187;4099,0;0,002;0,537;0,327;0,11;0,6559999999999999;0,008;0,011000000000000001;0,086;0,006999999999999999;0,018000000000000002;0,46799999999999997;0,002;0,003;0,003;0,7440000000000001;0,0001;0,42200000000000004;0,111;0,7859999999999999;0,006999999999999999;0,012;0,085;0,008;0,013999999999999999;0,562;0,003;0,034;4,9;49,8;0,4;8,7;0,09;2,5;19,5;4,4;63,3;0,6;5,4;0,1;2,7;23,4
1736;Э76ХФ;Р65;4,0;41,8833333;13,816666699999999;41,8833333;1,983341;0,29796500000000004;0,09160900000000001;0,097204;0,112727;0,038734500000000005;1620,0;1588,0;22,3241544;11681,544029;114,1;1,0;31,166999999999998;0,263;0,05;0,304;0,042;0,02;0,048864;0,133;0,152;0,161;2690,0;0,001;0,5429999999999999;0,345;0,1;0,708;0,006;0,009000000000000001;0,068;0,011000000000000001;0,019;0,473;0,002;0,003;0,004;0,7609999999999999;0,0005;0,423;0,1;0,792;0,005;0,011000000000000001;0,069;0,012;0,011000000000000001;0,5579999999999999;0,003;0,035;4,1;58,2;0,3;13,7;0,09;2,3;25,3;4,9;55,2;1,0;10,7;0,23;2,4;23,4
1739;Э76ХФ;Р65;5,0;45,1833333;23,783333300000002;45,1833333;2,99082745;0,30937;0,095592;0,105974;0,11318199999999999;0,038316;1562,0;1584,0;17,334347199999996;11834,3377715;114,0;1,0;25,963;0,124;0,05;0,317;0,042;0,02;0,048575;0,13;0,166;0,168;4691,0;0,002;0,5529999999999999;0,353;0,102;0,718;0,006;0,008;0,066;0,01;0,019;0,485;0,002;0,004;0,003;0,765;0,0003;0,42;0,102;0,775;0,006;0,01;0,066;0,01;0,015;0,562;0,003;0,037000000000000005;4,2;59,2;0,4;9,2;0,13;2,6;22,5;4,2;55,9;0,4;3,7;0,06;2,8;18,9
1740;Э76ХФ;Р65;7,0;51,7;19,8666667;51,7;2,99082745;0,296835;0,11436900000000001;0,133105;0,125135;0,038144800000000006;1570,0;1599,0;12,1369727;12328,1879195;111,8;1,0;20,38;0,16;0,05;0,297;0,042;0,02;0,048358;0,13699999999999998;0,209;0,201;4082,0;0,001;0,537;0,32;0,113;0,6659999999999999;0,006999999999999999;0,01;0,075;0,009000000000000001;0,018000000000000002;0,46299999999999997;0,001;0,003;0,003;0,757;0,0001;0,419;0,114;0,787;0,006;0,011000000000000001;0,075;0,01;0,013000000000000001;0,5579999999999999;0,002;0,036000000000000004;4,2;56,6;0,3;12,9;0,1;2,4;23,5;4,2;55,6;0,4;16,1;0,12;2,2;25,1
1741;Э76ХФ;Р65;5,0;40,85;23,35;40,85;3,4310099999999997;0,28511;0,11266199999999998;0,154527;0,132936;0,038572300000000004;1548,0;1586,0;15,036719699999999;12580,7280514;113,3;1,0;20,475;0,222;0,05;0,282;0,059000000000000004;0,02;0,0489;0,14;0,243;0,198;4896,0;0,001;0,521;0,322;0,098;0,643;0,006;0,009000000000000001;0,066;0,006;0,019;0,446;0,002;0,003;0,002;0,7759999999999999;0,0002;0,418;0,1;0,78;0,005;0,011000000000000001;0,067;0,006999999999999999;0,013999999999999999;0,5529999999999999;0,003;0,035;3,8;55,0;0,5;13,8;0,14;2,2;25,0;3,5;53,1;0,9;10,4;0,16;2,2;27,0
1742;Э76ХФ;Р65;7,0;40,8666667;24,0;40,8666667;3,8329487999999996;0,2985429;0,138267;0,167443;0,154604;0,0395425;1545,0;1589,0;14,3207178;12572,5;117,1;1,0;19,508;0,16899999999999998;0,05;0,27899999999999997;0,039;0,02;0,05013;0,168;0,263;0,243;5029,0;0,001;0,521;0,309;0,10099999999999999;0,643;0,006;0,009000000000000001;0,067;0,008;0,02;0,44;0,002;0,004;0,003;0,772;0,0002;0,42100000000000004;0,10400000000000001;0,789;0,005;0,01;0,068;0,009000000000000001;0,013999999999999999;0,5539999999999999;0,003;0,037000000000000005;3,0;49,1;0,8;14,6;0,27;1,7;28,8;4,0;57,5;0,9;7,5;0,19;2,2;26,0
1743;Э76ХФ;Р65;6,0;41,3666667;32,2;41,3666667;4,107405600000001;0,1958065;0,11038599999999998;0,058482000000000006;0,11703599999999999;0,03894380000000001;1581,0;1638,0;11,5759871;12831,0559006;114,6;1,0;15,962;0,14800000000000002;0,05;0,152;0,069;0,02;0,049371;0,156;0,09;0,19399999999999998;6886,0;0,002;0,619;0,331;0,087;0,738;0,005;0,008;0,059000000000000004;0,013000000000000001;0,015;0,47;0,002;0,004;0,005;0,75;0,0014;0,425;0,08900000000000001;0,7929999999999999;0,005;0,009000000000000001;0,06;0,013999999999999999;0,012;0,56;0,003;0,039;3,9;59,8;0,5;12,6;0,11;2,7;22,2;4,2;63,1;0,7;6,4;0,1;2,7;23,1
1744;Э76ХФ;Р65;6,0;42,5166667;23,1333333;42,5166667;2,99082745;0,383285;0,149647;0,139738;0,17941400000000002;0,0387435;1576,0;1613,0;17,4157585;12371,7579251;114,7;1,0;24,682;0,085;0,05;0,397;0,040999999999999995;0,02;0,049117;0,218;0,218;0,263;4770,0;0,001;0,47;0,297;0,099;0,6609999999999999;0,005;0,009000000000000001;0,065;0,009000000000000001;0,017;0,409;0,001;0,004;0,003;0,77;0,0004;0,42100000000000004;0,099;0,7829999999999999;0,005;0,01;0,065;0,01;0,011000000000000001;0,5720000000000001;0,003;0,036000000000000004;4,1;55,1;0,3;11,5;0,11;2,3;24,2;4,4;55,5;0,7;10,4;0,09;2,2;25,0
1746;Э76ХФ;Р65;7,0;52,1833333;26,5;52,1833333;3,1183673;0,357115;0,11209300000000001;0,10393800000000002;0,138534;0,0377457;1545,0;1607,0;11,582759199999998;12937,3584906;113,2;1,0;20,08;0,096;0,05;0,373;0,042;0,02;0,047852;0,17;0,162;0,19699999999999998;5714,0;0,002;0,493;0,32299999999999995;0,11;0,682;0,006999999999999999;0,008;0,071;0,01;0,022000000000000002;0,429;0,002;0,003;0,003;0,7879999999999999;0,0003;0,41700000000000004;0,107;0,7759999999999999;0,006;0,01;0,07;0,011000000000000001;0,013000000000000001;0,5670000000000001;0,003;0,036000000000000004;3,2;44,6;0,8;9,2;0,18;1,7;26,8;4,8;49,6;0,3;6,2;0,05;2,4;21,1
1747;Э76ХФ;Р65;14,0;49,7;21,4;49,7;2,8679597;0,33874;0,141112;0,128985;0,173235;0,039970900000000004;1540,0;1592,0;15,7301674;12975,7009346;117,4;1,0;25,579;0,073;0,05;0,344;0,053;0,02;0,050673;0,213;0,201;0,248;4628,0;0,001;0,498;0,302;0,10400000000000001;0,672;0,006;0,009000000000000001;0,064;0,01;0,019;0,409;0,002;0,003;0,003;0,779;0,0003;0,418;0,10300000000000001;0,7809999999999999;0,005;0,01;0,064;0,011000000000000001;0,013000000000000001;0,5660000000000001;0,003;0,037000000000000005;3,2;45,3;3,1;9,9;0,18;2,3;20,0;3,7;51,7;0,3;8,9;0,08;2,2;23,3
1748;Э76ХФ;Р65;21,0;45,5666667;20,55;45,5666667;3,4223958;0,32187;0,155906;0,139959;0,157452;0,038886300000000006;1552,0;1590,0;9,0032919;12966,423357700001;115,8;1,0;13,675;0,075;0,05;0,32;0,052000000000000005;0,02;0,049298;0,184;0,21899999999999997;0,27399999999999997;4441,0;0,002;0,525;0,293;0,096;0,664;0,005;0,009000000000000001;0,064;0,008;0,018000000000000002;0,436;0,002;0,003;0,003;0,774;0,0002;0,423;0,098;0,785;0,004;0,009000000000000001;0,064;0,009000000000000001;0,013999999999999999;0,564;0,003;0,037000000000000005;3,7;55,3;0,5;13,5;0,12;2,3;24,3;4,1;59,9;0,8;7,7;0,09;2,5;23,6
1749;Э76ХФ;Р65;25,0;42,966666700000005;22,85;42,966666700000005;3,5537634;0,3404115;0,163303;0,180503;0,184084;0,0389722;1536,0;1591,0;14,940418900000001;13320,787746200001;115,1;1,0;21,398000000000003;0,18;0,05;0,316;0,037000000000000005;0,02;0,049407;0,20800000000000002;0,28300000000000003;0,287;5073,0;0,001;0,48200000000000004;0,278;0,09300000000000001;0,616;0,006;0,009000000000000001;0,067;0,006;0,018000000000000002;0,38799999999999996;0,001;0,003;0,003;0,7809999999999999;0,0004;0,414;0,092;0,7809999999999999;0,005;0,011000000000000001;0,067;0,006999999999999999;0,01;0,556;0,003;0,034;4,3;51,2;0,6;11,5;0,28;2,0;25,9;4,9;51,8;0,5;12,1;0,15;2,3;25,2
1750;Э76ХФ;Р65;24,0;47,783333299999995;18,8166667;47,783333299999995;2,3387806;0,34329499999999996;0,151923;0,16983900000000002;0,148782;0,039115;1559,0;1592,0;10,6566091;12649,4242693;113,9;1,0;16,796;0,096;0,05;0,34600000000000003;0,044000000000000004;0,02;0,049588;0,158;0,267;0,267;3967,0;0,001;0,49700000000000005;0,292;0,10800000000000001;0,635;0,006;0,009000000000000001;0,077;0,006999999999999999;0,02;0,441;0,002;0,002;0,003;0,7759999999999999;0,0002;0,418;0,105;0,785;0,005;0,011000000000000001;0,076;0,006999999999999999;0,012;0,5720000000000001;0,003;0,036000000000000004;3,6;54,2;0,3;14,4;0,11;2,1;25,6;3,6;51,9;0,5;13,2;0,13;2,2;25,3
1752;Э76ХФ;Р65;18,0;45,1666667;14,866666699999998;45,1666667;2,99082745;0,29229499999999997;0,148509;0,136761;0,187668;0,0388011;1583,0;1584,0;15,5750943;11385,2017937;114,2;1,0;22,93;0,141;0,05;0,285;0,038;0,02;0,04919;0,23199999999999998;0,213;0,261;2821,0;0,001;0,546;0,294;0,102;0,6659999999999999;0,006;0,01;0,076;0,01;0,02;0,40299999999999997;0,001;0,003;0,003;0,774;0,0002;0,418;0,102;0,7859999999999999;0,006;0,011000000000000001;0,076;0,01;0,012;0,563;0,003;0,037000000000000005;3,3;52,5;0,8;15,8;0,24;2,0;25,9;4,3;60,9;0,6;6,2;0,11;2,6;23,1
1753;Э76ХФ;Р65;19,0;47,3333333;21,4833333;47,3333333;2,3489138;0,30217790000000005;0,146802;0,139551;0,135318;0,039000599999999996;1553,0;1589,0;10,773243699999998;11925,523661799998;114,6;1,0;16,910999999999998;0,096;0,05;0,28300000000000003;0,042;0,02;0,049443;0,15;0,21899999999999997;0,258;4270,0;0,001;0,512;0,299;0,10300000000000001;0,6679999999999999;0,006;0,01;0,069;0,008;0,02;0,451;0,002;0,003;0,003;0,775;0,0002;0,42100000000000004;0,105;0,7859999999999999;0,005;0,011000000000000001;0,071;0,008;0,013999999999999999;0,565;0,003;0,037000000000000005;3,0;43,3;1,4;8,3;0,11;2,3;18,5;3,9;49,9;0,9;8,1;0,08;2,1;25,0
1754;Э76ХФ;Р65;23,0;47,85;19,8;47,85;3,2043902;0,30349499999999996;0,134853;0,144499;0,13213699999999998;0,0381732;1557,0;1578,0;16,4229416;13106,0606061;111,1;1,0;25,93;0,14800000000000002;0,0500001;0,30100000000000005;0,040999999999999995;0,02;0,048394;0,14300000000000002;0,22699999999999998;0,237;4325,0;0,001;0,5479999999999999;0,297;0,128;0,6509999999999999;0,006999999999999999;0,008;0,08;0,006999999999999999;0,021;0,439;0,001;0,002;0,003;0,7759999999999999;0,0002;0,414;0,127;0,7829999999999999;0,006;0,01;0,08;0,008;0,012;0,561;0,003;0,036000000000000004;4,2;49,2;0,4;13,3;0,13;2,1;23,5;4,0;48,8;1,0;10,4;0,23;2,2;22,0
1755;Э76ХФ;Р65;25,0;45,2;21,7666667;45,2;3,7443608999999998;0,36653;0,14566400000000002;0,19128499999999998;0,157885;0,0396853;1560,0;1576,0;10,9447236;13335,9877489;112,7;1,0;16,335;0,187;0,05;0,375;0,038;0,02;0,050311;0,163;0,301;0,256;4838,0;0,001;0,49700000000000005;0,294;0,11599999999999999;0,622;0,006999999999999999;0,008;0,071;0,006999999999999999;0,021;0,433;0,002;0,002;0,003;0,7709999999999999;0,0003;0,418;0,11699999999999999;0,792;0,006;0,009000000000000001;0,071;0,008;0,013999999999999999;0,575;0,003;0,037000000000000005;3,1;55,4;0,3;11,3;0,06;2,0;27,6;3,4;57,7;0,4;10,1;0,07;2,1;27,0
1756;Э76ХФ;Р65;17,0;46,1833333;21,1166667;46,1833333;2,9176889999999998;0,29769;0,172976;0,191028;0,177894;0,0400844;1580,0;1579,0;13,969864999999999;11888,2399369;114,7;1,0;21,273000000000003;0,23399999999999999;0,05;0,285;0,038;0,02;0,050817;0,19399999999999998;0,3;0,304;4184,0;0,001;0,535;0,27399999999999997;0,114;0,623;0,006;0,006999999999999999;0,071;0,006999999999999999;0,019;0,413;0,002;0,003;0,003;0,763;0,0004;0,41600000000000004;0,113;0,782;0,005;0,009000000000000001;0,07200000000000001;0,008;0,012;0,551;0,003;0,037000000000000005;3,7;50,9;0,4;14,1;0,18;2,0;25,8;3,3;58,0;0,4;8,6;0,07;2,1;27,3
1757;Э76ХФ;Р65;22,0;40,7;24,0666667;40,7;4,534474299999999;0,27529499999999996;0,145095;0,151759;0,118577;0,0398122;1541,0;1576,0;11,6070774;13327,9778393;114,4;1,0;15,489;0,14400000000000002;0,05;0,264;0,040999999999999995;0,02;0,050456;0,11900000000000001;0,239;0,255;5346,0;0,002;0,525;0,297;0,126;0,6579999999999999;0,005;0,009000000000000001;0,079;0,008;0,019;0,45899999999999996;0,002;0,002;0,002;0,7659999999999999;0,0002;0,418;0,125;0,785;0,005;0,01;0,079;0,008;0,015;0,544;0,003;0,036000000000000004;3,7;56,7;1,1;13,4;0,11;2,4;23,3;3,6;56,8;0,6;10,7;0,18;2,2;26,4
1758;Э76ХФ;Р65;14,0;53,033333299999995;25,4833333;53,033333299999995;5,260490900000001;0,19664500000000001;0,10298900000000001;0,06714400000000001;0,111632;0,0373881;1523,0;1575,0;10,301309;13771,353825999999;114,6;1,0;17,269000000000002;0,084;0,05;0,17800000000000002;0,040999999999999995;0,02;0,047237;0,14400000000000002;0,10400000000000001;0,18100000000000002;5849,0;0,002;0,629;0,33299999999999996;0,12300000000000001;0,738;0,006;0,006999999999999999;0,07400000000000001;0,011000000000000001;0,018000000000000002;0,475;0,002;0,003;0,003;0,76;0,0004;0,41700000000000004;0,11900000000000001;0,7879999999999999;0,005;0,008;0,07400000000000001;0,011000000000000001;0,015;0,561;0,003;0,035;2,9;66,4;0,4;10,1;0,09;3,2;20,7;3,7;59,2;0,6;6,8;0,15;2,3;26,0
1759;Э76ХФ;Р65;20,0;41,216666700000005;18,0166667;41,216666700000005;3,796518;0,288585;0,12233499999999999;0,090962;0,11361099999999999;0,0396779;1576,0;1579,0;14,5997534;12838,112858499999;113,1;1,0;19,734;0,157;0,05;0,287;0,039;0,02;0,05013;0,13699999999999998;0,142;0,215;3855,0;0,001;0,539;0,315;0,139;0,71;0,006;0,006;0,083;0,011000000000000001;0,018000000000000002;0,473;0,002;0,003;0,003;0,753;0,0002;0,419;0,13699999999999998;0,7929999999999999;0,005;0,008;0,083;0,012;0,015;0,557;0,002;0,037000000000000005;3,5;59,9;0,4;8,0;0,09;2,4;25,4;3,7;57,5;0,8;11,5;0,22;2,2;26,7
1760;Э76ХФ;Р65;20,0;42,1666667;20,716666699999998;42,1666667;3,8986637;0,296595;0,10526500000000001;0,06623899999999999;0,096487;0,0395639;1574,0;1591,0;9,2568379;12306,0337892;110,9;1,0;13,011;0,168;0,05;0,301;0,042;0,02;0,049986;0,121;0,10300000000000001;0,185;4249,0;0,002;0,5429999999999999;0,326;0,10800000000000001;0,726;0,005;0,006999999999999999;0,07200000000000001;0,011000000000000001;0,017;0,48100000000000004;0,002;0,003;0,003;0,7559999999999999;0,0004;0,41600000000000004;0,107;0,7859999999999999;0,005;0,009000000000000001;0,07200000000000001;0,011000000000000001;0,011000000000000001;0,5670000000000001;0,003;0,038;3,2;47,0;0,7;9,0;0,09;2,5;19,0;4,1;53,5;0,3;7,6;0,06;2,6;20,2
1761;Э76ХФ;Р65;23,0;42,5166667;20,8333333;42,5166667;3,5589552;0,347588;0,14794000000000002;0,14696199999999998;0,163901;0,040565199999999996;1582,0;1584,0;12,0269475;12628,8;115,0;1,0;16,811;0,154;0,05;0,312;0,040999999999999995;0,02;0,051251;0,191;0,23;0,26;4385,0;0,001;0,494;0,295;0,099;0,653;0,005;0,006999999999999999;0,065;0,009000000000000001;0,016;0,418;0,002;0,002;0,002;0,762;0,0003;0,419;0,098;0,7859999999999999;0,005;0,01;0,066;0,01;0,012;0,561;0,003;0,038;3,7;54,8;0,5;14,0;0,11;2,2;25,2;4,3;57,4;0,4;8,9;0,07;2,6;22,2
1762;Э76ХФ;Р65;20,0;45,3333333;22,966666699999998;45,3333333;3,9410663999999995;0,3039445;0,12461099999999999;0,089824;0,119777;0,0401077;1558,0;1576,0;10,741102900000001;12882,148040600001;113,7;1,0;16,230999999999998;0,157;0,05;0,302;0,052000000000000005;0,02;0,050673;0,147;0,14;0,21899999999999997;4931,0;0,001;0,536;0,315;0,091;0,7090000000000001;0,005;0,006999999999999999;0,057999999999999996;0,009000000000000001;0,016;0,461;0,002;0,003;0,002;0,759;0,0001;0,42;0,08900000000000001;0,7909999999999999;0,004;0,011000000000000001;0,057999999999999996;0,009000000000000001;0,013000000000000001;0,556;0,003;0,038;2,7;60,0;0,4;9,4;0,12;2,3;25,9;4,0;56,9;0,5;10,6;0,11;2,3;25,1
1763;Э76ХФ;Р65;23,0;41,6833333;23,5166667;41,6833333;5,8719479;0,3288621;0,149647;0,13586099999999998;0,138843;0,03959240000000001;1581,0;1631,0;10,3099172;14420,411056;112,1;1,0;14,179;0,226;0,05;0,28300000000000003;0,040999999999999995;0,02;0,050022000000000004;0,157;0,213;0,263;5652,0;0,002;0,506;0,292;0,083;0,6679999999999999;0,004;0,01;0,055999999999999994;0,009000000000000001;0,017;0,465;0,002;0,003;0,003;0,7559999999999999;0,0003;0,42;0,087;0,789;0,004;0,011000000000000001;0,057;0,01;0,013999999999999999;0,545;0,003;0,038;3,7;58,9;0,6;9,1;0,11;2,5;23,3;3,6;58,8;0,7;8,0;0,17;2,3;25,7
1764;Э76ХФ;Р65;21,0;49,8666667;28,566666700000003;49,8666667;4,0928678;0,27197709999999997;0,12745599999999999;0,068001;0,124173;0,03979269999999999;1541,0;1605,0;10,789133;13083,0805134;112,7;1,0;17,871;0,159;0,05;0,26;0,091;0,02;0,050275;0,163;0,105;0,22399999999999998;6229,0;0,002;0,55;0,314;0,087;0,732;0,005;0,008;0,062;0,01;0,017;0,466;0,002;0,004;0,003;0,755;0,0006;0,423;0,08800000000000001;0,792;0,005;0,01;0,063;0,012;0,012;0,552;0,003;0,036000000000000004;3,3;63,1;0,4;8,8;0,11;2,5;24,9;3,7;55,2;0,8;9,7;0,16;2,1;27,0
1765;Э76ХФ;Р65;35,0;44,533333299999995;24,6;44,533333299999995;3,8747178;0,40697990000000006;0,153061;0,13605799999999998;0,115579;0,04027940000000001;1559,0;1591,0;9,828345599999999;12987,804878;113,9;1,0;14,505;0,191;0,05;0,391;0,07400000000000001;0,02;0,05089;0,121;0,214;0,26899999999999996;5325,0;0,001;0,424;0,289;0,078;0,667;0,004;0,009000000000000001;0,054000000000000006;0,006999999999999999;0,013000000000000001;0,462;0,001;0,002;0,002;0,759;0,0002;0,41600000000000004;0,075;0,785;0,004;0,012;0,054000000000000006;0,008;0,01;0,564;0,003;0,037000000000000005;3,2;61,6;0,2;8,9;0,11;2,5;24,3;3,3;57,3;0,7;9,9;0,13;2,1;26,7
1766;Э76ХФ;Р65;24,0;48,533333299999995;27,633333299999997;48,533333299999995;4,7862917000000005;0,381085;0,146233;0,161247;0,090081;0,0403079;1535,0;1589,0;11,649157;13737,7563329;114,6;1,0;18,616;0,222;0,05;0,39399999999999996;0,114;0,02;0,050926;0,071;0,255;0,257;6327,0;0,001;0,42200000000000004;0,3;0,099;0,645;0,006;0,01;0,064;0,006999999999999999;0,016;0,484;0,002;0,002;0,003;0,76;0,0001;0,424;0,09699999999999999;0,7909999999999999;0,005;0,013000000000000001;0,064;0,008;0,012;0,564;0,003;0,035;3,5;61,1;0,8;8,2;0,1;2,7;22,4;3,6;56,9;0,6;12,6;0,17;2,1;26,6
1767;Э76ХФ;Р65;29,0;45,033333299999995;19,1666667;45,033333299999995;3,5946364;0,371725;0,143957;0,133129;0,126437;0,0407084;1577,0;1584,0;10,5681148;12625,0434783;113,9;1,0;15,540999999999999;0,19899999999999998;0,05;0,384;0,063;0,02;0,051432000000000005;0,139;0,209;0,253;4033,0;0,002;0,45799999999999996;0,299;0,08199999999999999;0,669;0,005;0,008;0,06;0,008;0,013000000000000001;0,451;0,001;0,002;0,003;0,7659999999999999;0,0002;0,42100000000000004;0,079;0,787;0,004;0,013000000000000001;0,06;0,009000000000000001;0,013000000000000001;0,564;0,003;0,036000000000000004;2,8;52,0;0,5;8,7;0,12;2,4;21,5;3,5;50,5;0,7;6,5;0,1;2,6;19,6
1768;Э76ХФ;Р65;25,0;44,85;19,8833333;44,85;3,5308574999999998;0,44718500000000005;0,151923;0,150249;0,10456199999999999;0,0396779;1543,0;1573,0;9,5118834;12598,4911987;115,8;1,0;14,140999999999998;0,063;0,05;0,475;0,04;0,02;0,05013;0,098;0,237;0,267;4175,0;0,002;0,392;0,294;0,10099999999999999;0,652;0,006;0,01;0,067;0,008;0,017;0,462;0,001;0,002;0,003;0,7809999999999999;0,0001;0,419;0,1;0,7829999999999999;0,005;0,012;0,066;0,008;0,016;0,562;0,003;0,035;3,4;52,6;0,8;7,8;0,09;2,8;18,6;4,9;54,4;0,7;4,6;0,07;2,7;20,4
1769;Э76ХФ;Р65;23,0;42,85;25,3;42,85;2,99082745;0,37522;0,166148;0,189199;0,112622;0,0416535;1537,0;1577,0;13,378643799999999;12334,3873518;114,6;1,0;19,072;0,10400000000000001;0,05;0,382;0,040999999999999995;0,02;0,052626;0,094;0,299;0,292;5201,0;0,002;0,429;0,278;0,099;0,622;0,006;0,011000000000000001;0,062;0,006999999999999999;0,018000000000000002;0,45899999999999996;0,001;0,002;0,003;0,775;0,0001;0,41700000000000004;0,09699999999999999;0,785;0,005;0,012;0,062;0,008;0,013000000000000001;0,56;0,003;0,036000000000000004;4,3;59,8;0,8;11,5;0,11;2,6;22,8;4,8;57,8;0,8;5,1;0,09;2,6;22,3
1770;Э76ХФ;Р65;21,0;46,6833333;25,1333333;46,6833333;2,99082745;0,354525;0,148509;0,182347;0,148316;0,0383901;1539,0;1574,0;9,035708999999999;12597,6127321;114,0;1,0;13,664000000000001;0,158;0,05;0,36;0,042;0,02;0,048503;0,152;0,287;0,261;5277,0;0,001;0,469;0,29;0,10400000000000001;0,614;0,006999999999999999;0,01;0,064;0,006;0,018000000000000002;0,428;0,002;0,002;0,003;0,778;0,0002;0,415;0,10099999999999999;0,784;0,006;0,01;0,063;0,006;0,016;0,5720000000000001;0,003;0,036000000000000004;3,4;55,3;0,6;12,8;0,22;2,3;24,4;3,0;49,0;0,5;11,3;0,19;2,2;22,5
1771;Э76ХФ;Р65;24,0;43,2;16,5166667;43,2;2,99082745;0,3662;0,126318;0,11943;0,164145;0,039392199999999995;1581,0;1585,0;12,1617847;12529,162462200002;115,3;1,0;17,415;0,13699999999999998;0,05;0,381;0,040999999999999995;0,02;0,049769;0,203;0,18600000000000003;0,222;3449,0;0,002;0,473;0,315;0,099;0,677;0,006;0,011000000000000001;0,062;0,009000000000000001;0,017;0,418;0,001;0,003;0,003;0,7759999999999999;0,0004;0,42100000000000004;0,1;0,7879999999999999;0,005;0,011000000000000001;0,061;0,009000000000000001;0,013999999999999999;0,56;0,003;0,036000000000000004;3,8;54,4;0,4;15,6;0,31;2,2;25,1;4,3;57,5;0,3;9,1;0,06;2,2;25,8
1772;Э76ХФ;Р65;19,0;52,8666667;26,25;52,8666667;4,3483029;0,28251;0,08535;0,048154;0,099962;0,039420699999999996;1534,0;1577,0;8,657899;12555,4285714;115,6;1,0;14,995;0,127;0,05;0,28800000000000003;0,083;0,02;0,049805;0,134;0,07400000000000001;0,15;5493,0;0,002;0,525;0,34700000000000003;0,102;0,7490000000000001;0,006;0,009000000000000001;0,064;0,012;0,017;0,478;0,002;0,003;0,003;0,76;0,0002;0,41700000000000004;0,102;0,7859999999999999;0,005;0,011000000000000001;0,065;0,012;0,015;0,5489999999999999;0,003;0,035;3,0;64,8;0,1;7,6;0,05;2,8;22,8;4,7;59,5;1,0;4,4;0,09;2,8;21,3
1773;Э76ХФ;Р65;25,0;43,8666667;17,6833333;43,8666667;2,3430657000000004;0,35568;0,103558;0,098426;0,11111800000000001;0,0388761;1580,0;1585,0;11,5689721;11906,1262959;114,5;1,0;16,82;0,106;0,05;0,373;0,042;0,02;0,049117;0,13;0,154;0,182;3509,0;0,002;0,47700000000000004;0,335;0,10400000000000001;0,6970000000000001;0,006;0,009000000000000001;0,067;0,009000000000000001;0,017;0,475;0,002;0,003;0,003;0,754;0,0001;0,42100000000000004;0,10300000000000001;0,787;0,006;0,01;0,067;0,01;0,015;0,5660000000000001;0,003;0,036000000000000004;3,8;51,7;0,6;11,0;0,1;2,7;19,3;4,4;55,8;0,5;7,7;0,09;2,1;27,0
1774;Э76ХФ;Р65;14,0;46,533333299999995;21,6166667;46,533333299999995;2,99082745;0,29577;0,087626;0,04698;0,104175;0,0387906;1554,0;1581,0;10,1546802;12590,285273700001;114,5;1,0;15,61;0,105;0,05;0,304;0,04;0,02;0,049009;0,141;0,07200000000000001;0,154;4536,0;0,002;0,48700000000000004;0,34600000000000003;0,106;0,747;0,006;0,008;0,064;0,013000000000000001;0,017;0,48200000000000004;0,002;0,003;0,003;0,777;0,0002;0,418;0,105;0,7879999999999999;0,005;0,011000000000000001;0,064;0,013999999999999999;0,018000000000000002;0,5589999999999999;0,003;0,035;3,8;60,4;0,5;8,7;0,07;2,9;20,7;4,3;58,5;0,4;8,7;0,07;2,2;26,6
1775;Э76ХФ;Р65;16,0;47,6666667;18,6;47,6666667;2,99082745;0,284155;0,104127;0,062440999999999997;0,094153;0,0386759;1572,0;1581,0;14,251387900000001;12229,0322581;113,0;1,0;22,248;0,07400000000000001;0,05;0,28600000000000003;0,042;0,02;0,048864;0,11900000000000001;0,09699999999999999;0,183;3791,0;0,002;0,491;0,332;0,099;0,7290000000000001;0,006;0,008;0,066;0,01;0,016;0,478;0,002;0,003;0,003;0,754;0,0001;0,42200000000000004;0,09699999999999999;0,787;0,006;0,011000000000000001;0,066;0,01;0,013000000000000001;0,562;0,003;0,035;3,4;62,2;0,2;9,0;0,09;2,7;23,5;3,4;55,4;0,6;7,0;0,11;2,8;18,7
1777;Э76ХФ;Р65;14,0;176,8;56,05;176,8;2,8907605;0,34069;0,092178;0,06418099999999999;0,188548;0,0392314;1571,0;1579,0;6,6296928;12225,8697591;116,0;2,0;38,85;0,18899999999999997;0,05;0,358;0,07100000000000001;0,02;0,049552;0,264;0,09699999999999999;0,162;11421,0;0,002;0,48200000000000004;0,341;0,10099999999999999;0,73;0,006999999999999999;0,01;0,068;0,01;0,017;0,456;0,002;0,003;0,003;0,784;0,0005;0,41600000000000004;0,102;0,782;0,006999999999999999;0,011000000000000001;0,07;0,011000000000000001;0,013000000000000001;0,556;0,002;0,036000000000000004;3,2;60,9;0,2;9,3;0,08;2,6;23,7;4,0;55,8;0,5;12,1;0,17;2,2;26,4
1778;Э76ХФ;Р65;8,0;70,2333333;28,15;70,2333333;2,7510587;0,3585;0,11038599999999998;0,155252;0,138316;0,0379795;1616,0;1600,0;9,942287599999998;11584,369449400001;109,7;1,0;23,276;0,237;0,05;0,373;0,052000000000000005;0,02;0,047814999999999996;0,14800000000000002;0,244;0,19399999999999998;5435,0;0,001;0,46399999999999997;0,321;0,10300000000000001;0,645;0,006;0,011000000000000001;0,075;0,008;0,019;0,44299999999999995;0,001;0,002;0,002;0,759;0,0004;0,41700000000000004;0,10099999999999999;0,7859999999999999;0,005;0,012;0,07400000000000001;0,01;0,013000000000000001;0,5589999999999999;0,002;0,036000000000000004;2,9;48,3;0,7;31,8;0,16;2,0;24,6;4,3;56,4;0,3;12,5;0,15;2,2;26,3
1779;Э76ХФ;Р65;33,0;41,716666700000005;22,3666667;41,716666700000005;3,0;0,297255;0,096161;0,079203;0,12075899999999999;0,0395887;1546,0;1577,0;11,739192999999998;13367,213114799999;113,9;1,0;16,324;0,079;0,05;0,303;0,053;0,02;0,049841;0,153;0,12300000000000001;0,16899999999999998;4983,0;0,002;0,499;0,33799999999999997;0,086;0,713;0,005;0,009000000000000001;0,064;0,008;0,017;0,462;0,002;0,002;0,002;0,762;0,0001;0,42;0,084;0,789;0,005;0,009000000000000001;0,064;0,009000000000000001;0,012;0,556;0,003;0,037000000000000005;3,4;58,1;1,1;11,3;0,3;2,3;25,7;4,4;49,5;1,0;9,7;0,14;2,2;22,6
1780;Э76ХФ;Р65;23,0;42,55;18,25;42,55;2,7172939;0,263845;0,104127;0,060626;0,09754299999999999;0,040249599999999996;1581,0;1583,0;13,6829612;11852,0547945;115,9;1,0;19,407;0,078;0,05;0,261;0,079;0,02;0,050673;0,125;0,094;0,183;3605,0;0,002;0,534;0,33399999999999996;0,08199999999999999;0,7340000000000001;0,006999999999999999;0,006999999999999999;0,057999999999999996;0,012;0,018000000000000002;0,478;0,002;0,003;0,003;0,767;0,0001;0,42;0,08;0,785;0,006;0,009000000000000001;0,057999999999999996;0,013000000000000001;0,013999999999999999;0,562;0,003;0,037000000000000005;4,6;57,6;0,5;19,9;0,13;2,9;20,1;6,7;51,6;0,9;32,4;0,07;2,7;18,8
1781;Э76ХФ;Р65;18,0;40,7;18,2;40,7;3,5218045;0,21881;0,13087000000000001;0,072661;0,105368;0,0403639;1557,0;1580,0;12,044226;12827,4725275;116,4;1,0;16,34;0,078;0,05;0,2;0,08;0,02;0,050817;0,132;0,113;0,23;3891,0;0,002;0,578;0,311;0,081;0,722;0,005;0,009000000000000001;0,057;0,01;0,013999999999999999;0,475;0,002;0,003;0,003;0,7659999999999999;0,0002;0,42;0,08199999999999999;0,7879999999999999;0,004;0,01;0,059000000000000004;0,011000000000000001;0,012;0,568;0,003;0,037000000000000005;3,5;64,0;0,1;7,7;0,08;2,8;23,2;4,5;62,3;0,7;6,5;0,05;2,8;22,0
1782;Э76ХФ;Р65;16,0;42,6833333;16,6666667;42,6833333;1,7131783;0,34556;0,13087000000000001;0,110305;0,11048;0,038927800000000005;1599,0;1592,0;10,873096400000001;11800,8;111,7;1,0;15,47;0,078;0,05;0,355;0,054000000000000006;0,02;0,049009;0,124;0,17300000000000001;0,23;3278,0;0,002;0,474;0,304;0,09300000000000001;0,69;0,005;0,009000000000000001;0,057999999999999996;0,01;0,018000000000000002;0,469;0,002;0,002;0,002;0,7559999999999999;0,0001;0,418;0,09300000000000001;0,789;0,004;0,011000000000000001;0,059000000000000004;0,011000000000000001;0,015;0,569;0,003;0,037000000000000005;2,5;58,9;0,2;12,2;0,08;2,3;25,8;3,4;54,4;0,6;9,0;0,07;2,6;21,3
1783;Э76ХФ;Р65;15,0;44,8333333;16,3166667;44,8333333;1,7602191000000003;0,213825;0,129163;0,051082999999999996;0,089104;0,0394163;1589,0;1582,0;10,399182199999998;11976,710929500001;113,9;1,0;15,540999999999999;0,096;0,05;0,195;0,08;0,02;0,049624;0,11599999999999999;0,079;0,22699999999999998;3257,0;0,002;0,593;0,313;0,073;0,746;0,004;0,008;0,057;0,013000000000000001;0,013999999999999999;0,493;0,003;0,003;0,003;0,768;0,0003;0,419;0,073;0,787;0,003;0,009000000000000001;0,057;0,013000000000000001;0,008;0,5660000000000001;0,003;0,037000000000000005;3,7;62,0;0,8;8,7;0,07;2,9;21,5;4,3;61,4;0,7;6,7;0,06;2,8;22,1
1784;Э76ХФ;Р65;16,0;41,033333299999995;18,4333333;41,033333299999995;2,6660293;0,26218;0,13656;0,085061;0,09904299999999999;0,0399334;1567,0;1574,0;10,9330626;12577,215189899998;115,1;1,0;14,954;0,052000000000000005;0,05;0,252;0,08;0,02;0,050275;0,11699999999999999;0,133;0,24;3864,0;0,002;0,5379999999999999;0,301;0,078;0,7090000000000001;0,005;0,009000000000000001;0,066;0,011000000000000001;0,016;0,478;0,002;0,003;0,003;0,773;0,0002;0,414;0,077;0,782;0,004;0,01;0,066;0,012;0,012;0,565;0,003;0,036000000000000004;3,4;64,3;0,2;8,4;0,07;2,9;22,5;4,6;62,5;0,5;5,5;0,1;2,6;23,7
1785;Э76ХФ;Р65;10,0;42,3333333;17,65;42,3333333;2,56875;0,38386;0,14225;0,14036500000000002;0,111575;0,0393592;1586,0;1572,0;6,9930709;12557,507082200002;113,5;1,0;9,868;0,078;0,05;0,39899999999999997;0,053;0,02;0,049552;0,113;0,221;0,25;3694,0;0,001;0,433;0,303;0,092;0,665;0,006;0,01;0,065;0,008;0,017;0,462;0,002;0,003;0,003;0,775;0,0003;0,42100000000000004;0,091;0,7859999999999999;0,005;0,012;0,065;0,009000000000000001;0,013999999999999999;0,5760000000000001;0,003;0,037000000000000005;3,4;49,3;0,7;6,3;0,09;2,9;17,2;5,2;56,2;0,9;5,9;0,06;2,5;22,2
1786;Э76ХФ;Р65;11,0;42,216666700000005;17,3666667;42,216666700000005;2,0;0,30526;0,12404200000000001;0,09779700000000001;0,110946;0,0396459;1581,0;1581,0;9,9671536;12033,397312899999;114,8;1,0;14,026;0,052000000000000005;0,05;0,307;0,052000000000000005;0,02;0,049913;0,13;0,153;0,218;3483,0;0,002;0,498;0,319;0,08;0,7040000000000001;0,006;0,008;0,06;0,011000000000000001;0,015;0,469;0,002;0,003;0,003;0,757;0,0003;0,419;0,078;0,7879999999999999;0,005;0,011000000000000001;0,06;0,012;0,012;0,56;0,003;0,036000000000000004;3,8;64,1;0,2;8,2;0,08;2,8;22,7;5,0;57,1;0,7;14,5;0,11;2,4;24,0
1787;Э76ХФ;Р65;8,0;46,216666700000005;22,3333333;46,216666700000005;2,6401961;0,285585;0,117783;0,119092;0,07790599999999999;0,0386403;1568,0;1583,0;13,6069016;12608,0597015;111,7;1,0;20,811;0,13699999999999998;0,05;0,28300000000000003;0,09699999999999999;0,02;0,048647;0,07;0,188;0,207;4693,0;0,002;0,512;0,317;0,08199999999999999;0,6859999999999999;0,005;0,009000000000000001;0,062;0,008;0,013000000000000001;0,499;0,002;0,002;0,003;0,767;0,0002;0,41600000000000004;0,081;0,7909999999999999;0,004;0,01;0,062;0,008;0,009000000000000001;0,573;0,003;0,036000000000000004;2,9;63,8;0,6;12,3;0,08;3,1;20,4;2,6;60,0;0,4;9,1;0,07;2,2;26,8
1788;Э76ХФ;Р65;6,0;39,8666667;23,1666667;39,8666667;4,7829787;0,37856;0,14566400000000002;0,186695;0,11258499999999999;0,0401344;1542,0;1579,0;12,330475199999999;13493,5251799;113,8;1,0;16,218;0,159;0,05;0,39;0,096;0,02;0,050527999999999997;0,095;0,295;0,256;5210,0;0,002;0,441;0,299;0,096;0,625;0,005;0,01;0,062;0,006999999999999999;0,018000000000000002;0,46799999999999997;0,002;0,002;0,003;0,759;0,0002;0,424;0,098;0,8029999999999999;0,004;0,01;0,063;0,008;0,012;0,555;0,003;0,037000000000000005;3,4;62,3;0,3;7,0;0,08;2,7;22,8;3,9;57,3;0,6;5,6;0,09;2,8;19,9
1789;Э76ХФ;Р65;5,0;43,533333299999995;25,6666667;43,533333299999995;5,4385368;0,3906013;0,175252;0,217504;0,12036199999999998;0,0395601;1549,0;1592,0;9,583307199999998;13822,597402599999;115,3;1,0;13,587;0,147;0,05;0,38;0,073;0,02;0,049805;0,094;0,344;0,308;5913,0;0,002;0,43700000000000006;0,276;0,084;0,602;0,005;0,009000000000000001;0,054000000000000006;0,006;0,016;0,46299999999999997;0,002;0,002;0,003;0,763;0,0002;0,42;0,084;0,792;0,004;0,012;0,055;0,008;0,011000000000000001;0,56;0,003;0,036000000000000004;3,6;63,5;0,2;7,0;0,06;2,8;22,6;4,8;53,9;0,8;13,9;0,12;2,2;24,7
1790;Э76ХФ;Р65;5,0;45,533333299999995;22,9333333;45,533333299999995;4,557560400000001;0,344215;0,123473;0,102385;0,08823500000000001;0,0403639;1568,0;1596,0;9,7536404;13029,0697674;112,2;1,0;14,177999999999999;0,147;0,05;0,355;0,09;0,02;0,050817;0,09300000000000001;0,161;0,217;4980,0;0,002;0,457;0,322;0,106;0,698;0,006;0,009000000000000001;0,064;0,011000000000000001;0,017;0,48700000000000004;0,002;0,003;0,003;0,782;0,0002;0,426;0,105;0,789;0,005;0,011000000000000001;0,064;0,012;0,013999999999999999;0,565;0,003;0,038;3,5;64,9;0,3;7,4;0,08;3,1;21,1;4,9;55,2;0,6;13,9;0,11;2,4;23,1
1791;Э76ХФ;Р65;5,0;45,533333299999995;21,1666667;45,533333299999995;4,7687617;0,357925;0,139405;0,128025;0,121155;0,041800800000000006;1574,0;1595,0;9,7275168;13436,2204724;115,2;1,0;14,494000000000002;0,159;0,05;0,368;0,09300000000000001;0,02;0,052626;0,133;0,201;0,245;4740,0;0,002;0,495;0,304;0,102;0,6809999999999999;0,006;0,01;0,064;0,01;0,017;0,469;0,002;0,002;0,003;0,7490000000000001;0,0003;0,41700000000000004;0,10099999999999999;0,7879999999999999;0,005;0,012;0,065;0,01;0,011000000000000001;0,555;0,003;0,037000000000000005;3,6;63,5;0,7;8,0;0,11;3,0;21,2;4,2;62,5;1,0;6,8;0,11;2,7;22,9
1792;Э76ХФ;Р65;6,0;39,8833333;19,85;39,8833333;3,3114013;0,31647;0,134284;0,147188;0,108259;0,0388413;1583,0;1596,0;12,3254492;12592,4433249;112,0;1,0;16,386;0,086;0,05;0,317;0,096;0,02;0,0489;0,105;0,23199999999999998;0,23600000000000002;4166,0;0,002;0,518;0,304;0,09300000000000001;0,6579999999999999;0,005;0,008;0,062;0,01;0,018000000000000002;0,47600000000000003;0,002;0,003;0,004;0,754;0,0006;0,418;0,092;0,7929999999999999;0,005;0,01;0,062;0,011000000000000001;0,015;0,573;0,004;0,037000000000000005;3,2;63,6;0,4;7,8;0,1;2,9;22,0;3,6;63,4;0,2;5,1;0,05;2,8;22,9
1793;Э76ХФ;Р65;4,0;41,8666667;19,8166667;41,8666667;3,4812324999999995;0,397825;0,153061;0,197628;0,128529;0,0400772;1598,0;1596,0;14,121258;12262,4053827;115,4;1,0;19,707;0,145;0,05;0,41200000000000003;0,079;0,02;0,050456;0,115;0,312;0,26899999999999996;4050,0;0,002;0,44799999999999995;0,29;0,094;0,618;0,006999999999999999;0,012;0,075;0,008;0,018000000000000002;0,46299999999999997;0,001;0,002;0,003;0,774;0,0004;0,42;0,1;0,7979999999999999;0,006999999999999999;0,013000000000000001;0,076;0,008;0,012;0,564;0,003;0,036000000000000004;3,2;49,6;0,4;7,4;0,09;2,9;17,1;4,7;56,4;0,6;13,0;0,1;2,4;23,7
1794;Э76ХФ;Р65;8,0;43,85;26,733333299999998;43,85;4,2177795;0,2868127;0,126318;0,12771300000000002;0,104229;0,039876199999999994;1580,0;1632,0;12,4509245;13349,625935200002;113,8;1,0;17,957;0,253;0,05;0,27399999999999997;0,079;0,02;0,050203;0,107;0,201;0,222;5948,0;0,002;0,518;0,315;0,09699999999999999;0,682;0,008;0,008;0,081;0,011000000000000001;0,015;0,484;0,002;0,003;0,004;0,758;0,0005;0,42200000000000004;0,096;0,7959999999999999;0,006999999999999999;0,011000000000000001;0,081;0,012;0,01;0,5539999999999999;0,003;0,038;3,5;54,0;0,4;9,9;0,06;3,0;18,1;4,5;58,4;0,3;11,0;0,07;2,7;20,2
1795;Э76ХФ;Р65;7,0;47,3833333;27,983333299999998;47,3833333;2,5396992000000003;0,34868000000000005;0,120628;0,07783;0,080225;0,0395601;1568,0;1602,0;9,0336174;12090,7683145;113,2;1,0;13,839;0,07200000000000001;0,05;0,36200000000000004;0,124;0,02;0,049805;0,091;0,122;0,212;5639,0;0,002;0,503;0,32;0,102;0,73;0,006999999999999999;0,008;0,079;0,013999999999999999;0,017;0,49700000000000005;0,002;0,003;0,003;0,763;0,0002;0,42;0,099;0,794;0,006;0,011000000000000001;0,078;0,013000000000000001;0,012;0,574;0,004;0,037000000000000005;3,3;64,5;1,1;7,4;0,07;3,4;19,2;4,7;60,9;0,5;11,2;0,07;2,8;21,2
1796;Э76ХФ;Р65;13,0;46,3666667;26,883333299999997;46,3666667;5,0728963;0,2678922;0,12176600000000001;0,099924;0,124482;0,0399917;1538,0;1593,0;10,8847592;13953,6267824;116,1;1,0;16,823;0,171;0,05;0,249;0,105;0,02;0,050347;0,15;0,156;0,214;6252,0;0,002;0,537;0,321;0,10099999999999999;0,711;0,006999999999999999;0,009000000000000001;0,07;0,011000000000000001;0,015;0,47600000000000003;0,002;0,003;0,003;0,75;0,0003;0,42100000000000004;0,10099999999999999;0,792;0,006;0,011000000000000001;0,07;0,012;0,011000000000000001;0,551;0,003;0,037000000000000005;3,6;66,0;0,3;7,3;0,05;3,2;20,7;4,3;58,7;0,6;12,0;0,11;2,5;23,9
1797;Э76ХФ;Р65;14,0;49,533333299999995;19,95;49,533333299999995;2,99082745;0,3841802;0,132577;0,12579;0,10176;0,0392786;1599,0;1599,0;13,287474300000001;12929,3233083;112,1;1,0;21,57;0,125;0,05;0,396;0,073;0,02;0,049407;0,10400000000000001;0,198;0,233;4299,0;0,001;0,45799999999999996;0,308;0,09699999999999999;0,679;0,01;0,009000000000000001;0,1;0,008;0,013999999999999999;0,473;0,002;0,002;0,003;0,763;0,0001;0,42100000000000004;0,09699999999999999;0,7909999999999999;0,009000000000000001;0,011000000000000001;0,1;0,009000000000000001;0,011000000000000001;0,575;0,003;0,037000000000000005;3,0;63,5;0,1;7,2;0,07;2,7;23,2;4,5;56,8;0,5;13,2;0,13;2,3;24,6
1798;Э76ХФ;Р65;13,0;47,5166667;24,05;47,5166667;3,9051546000000004;0,450345;0,167855;0,22624499999999997;0,153195;0,040313699999999994;1593,0;1601,0;9,6221198;13324,740124700002;118,1;1,0;15,08;0,252;0,05;0,473;0,07400000000000001;0,02;0,050709;0,141;0,35700000000000004;0,295;5341,0;0,001;0,433;0,281;0,099;0,601;0,009000000000000001;0,009000000000000001;0,085;0,006999999999999999;0,015;0,435;0,001;0,002;0,003;0,75;0,0003;0,41700000000000004;0,09699999999999999;0,797;0,008;0,011000000000000001;0,085;0,009000000000000001;0,012;0,568;0,003;0,036000000000000004;5,8;54,0;0,5;30,1;0,11;2,8;19,3;8,0;53,9;0,6;16,1;0,07;2,7;19,6
1799;Э76ХФ;Р65;17,0;47,8833333;20,8333333;47,8833333;3,8016777000000004;0,40055159999999995;0,142819;0,138848;0,110749;0,0410323;1590,0;1587,0;12,8629427;12876,48;117,8;1,0;20,277;0,198;0,05;0,369;0,057999999999999996;0,02;0,051613;0,111;0,22;0,251;4471,0;0,002;0,441;0,303;0,114;0,67;0,006;0,009000000000000001;0,079;0,01;0,017;0,469;0,002;0,002;0,004;0,7559999999999999;0,0004;0,41700000000000004;0,111;0,7829999999999999;0,006;0,012;0,079;0,011000000000000001;0,011000000000000001;0,557;0,003;0,037000000000000005;4,0;62,9;0,2;8,5;0,07;2,7;23,0;5,9;58,3;0,7;10,1;0,08;2,7;21,6
1802;Э76ХФ;Р65;15,0;47,1666667;22,8666667;47,1666667;2,0;0,36643000000000003;0,09104;0,08694500000000001;0,095585;0,0400545;1586,0;1596,0;7,016753;10957,4344023;118,5;1,0;10,913;0,063;0,05;0,389;0,11699999999999999;0,02;0,050383;0,11;0,13699999999999998;0,16;4176,0;0,002;0,483;0,344;0,096;0,71;0,006;0,011000000000000001;0,07;0,013000000000000001;0,016;0,48200000000000004;0,002;0,003;0,003;0,758;0,0002;0,415;0,096;0,777;0,005;0,011000000000000001;0,071;0,013999999999999999;0,011000000000000001;0,557;0,003;0,037000000000000005;3,6;55,3;0,7;4,7;0,09;2,9;18,9;4,5;58,7;0,6;6,4;0,13;2,3;25,5
1803;Э76ХФ;Р65;18,0;42,1833333;26,6666667;42,1833333;2,6731172;0,28025;0,111524;0,083302;0,134071;0,0386171;1560,0;1588,0;12,056515699999999;12145,5;113,0;1,0;16,782;0,17;0,05;0,27899999999999997;0,107;0,02;0,048575;0,171;0,13;0,196;5398,0;0,001;0,503;0,321;0,09;0,6990000000000001;0,006999999999999999;0,012;0,07;0,011000000000000001;0,016;0,43700000000000006;0,001;0,004;0,003;0,7759999999999999;0,0007;0,41600000000000004;0,091;0,779;0,006;0,011000000000000001;0,071;0,012;0,012;0,556;0,003;0,038;3,1;43,1;1,3;6,8;0,31;2,6;16,8;3,4;59,9;0,4;4,6;0,11;2,6;22,6
1804;Э76ХФ;Р65;23,0;45,3666667;23,966666699999998;45,3666667;3,1904993;0,3378272;0,12404200000000001;0,097631;0,068138;0,0389908;1532,0;1586,0;7,8685525;12772,739916600001;115,1;1,0;11,899000000000001;0,141;0,05;0,32799999999999996;0,11900000000000001;0,02;0,049045;0,063;0,155;0,218;5102,0;0,002;0,479;0,312;0,09699999999999999;0,698;0,009000000000000001;0,013999999999999999;0,098;0,01;0,013999999999999999;0,506;0,002;0,003;0,003;0,7509999999999999;0,0001;0,415;0,098;0,778;0,008;0,01;0,099;0,011000000000000001;0,01;0,5539999999999999;0,003;0,036000000000000004;3,4;65,2;0,6;10,5;0,09;3,2;20,3;4,3;56,8;1,0;9,4;0,22;2,3;24,3
1805;Э76ХФ;Р65;29,0;47,55;21,1833333;47,55;2,4039155;0,3136917;0,130301;0,084445;0,094885;0,0389908;1553,0;1586,0;9,8784765;11864,9881983;115,9;1,0;15,49;0,11800000000000001;0,05;0,294;0,076;0,02;0,049045;0,11;0,133;0,22899999999999998;4189,0;0,002;0,498;0,313;0,087;0,711;0,006999999999999999;0,009000000000000001;0,066;0,012;0,013000000000000001;0,485;0,002;0,003;0,004;0,759;0,0003;0,42;0,087;0,7809999999999999;0,006;0,01;0,067;0,013000000000000001;0,011000000000000001;0,564;0,003;0,036000000000000004;3,4;56,9;0,4;7,4;0,11;2,9;19,8;4,1;61,1;0,3;4,5;0,08;2,6;23,8
1808;Э76ХФ;Р65;43,0;41,533333299999995;18,9833333;41,533333299999995;2,7212367000000004;0,39771999999999996;0,10811;0,124241;0,09501799999999999;0,0388469;1571,0;1580,0;12,3204655;11893,5908692;111,5;1,0;17,057000000000002;0,052000000000000005;0,05;0,423;0,051;0,02;0,048864;0,09300000000000001;0,19699999999999998;0,19;3763,0;0,002;0,43700000000000006;0,325;0,105;0,6759999999999999;0,006999999999999999;0,009000000000000001;0,084;0,01;0,015;0,47600000000000003;0,002;0,002;0,003;0,76;0,0004;0,41700000000000004;0,106;0,7879999999999999;0,006;0,011000000000000001;0,084;0,011000000000000001;0,012;0,573;0,003;0,037000000000000005;3,6;61,4;0,4;7,6;0,12;2,5;24,2;4,1;54,0;0,5;3,8;0,06;2,8;19,1
1809;Э76ХФ;Р65;41,0;46,7;20,2;46,7;2,6202028;0,419175;0,137129;0,15443099999999998;0,18118800000000002;0,0397095;1569,0;1570,0;8,7860814;12359,4059406;114,7;1,0;13,677;0,174;0,05;0,44299999999999995;0,052000000000000005;0,02;0,049949;0,213;0,243;0,24100000000000002;4161,0;0,002;0,41600000000000004;0,306;0,11900000000000001;0,653;0,009000000000000001;0,008;0,08;0,01;0,018000000000000002;0,461;0,001;0,002;0,003;0,765;0,0002;0,41700000000000004;0,11800000000000001;0,7859999999999999;0,008;0,01;0,08;0,011000000000000001;0,012;0,5670000000000001;0,003;0,036000000000000004;4,3;55,9;0,7;10,8;0,11;2,7;20,9;4,9;53,2;0,9;6,4;0,09;2,6;20,4
