Repository: comptech-winter-school/steel-alloying

# steel-alloying
Проект "Оптимизация процесса легирования стали" на Зимней Школе CompTech 2021

File: data_frames/evraz_data_prprocessed_Anvar.csv (part 18 of 45)
;МАРКА;ПРОФИЛЬ;t вып-обр;t обработка;t под током;t продувка;ПСН гр.;чист расход C;чист расход Cr;чист расход Mn;чист расход Si;чист расход V;температура первая;температура последняя;Ar (интенс.);эл. энергия (интенс.);произв жидкая сталь;произв количество обработок;расход газ Ar;сыпуч известь РП;сыпуч кокс пыль УСТК;сыпуч  кокс. мелочь КМ1;сыпуч  шпат плав.;ферспл CaC2;ферспл  FeV-80;ферспл  Mn5Si65Al0.5;ферспл SiMn18;ферспл  фх850А;эл. энергия;химсталь первый Al_1;химсталь первый C_1;химсталь первый Cr_1;химсталь первый Cu_1;химсталь первый Mn_1;химсталь первый Mo_1;химсталь первый N_1;химсталь первый Ni_1;химсталь первый P_1;химсталь первый S_1;химсталь первый Si_1;химсталь первый Ti_1;химсталь первый V_1;химсталь последний Al;химсталь последний C;химсталь последний Ca;химсталь последний Cr;химсталь последний Cu;химсталь последний Mn;химсталь последний Mo;химсталь последний N;химсталь последний Ni;химсталь последний P;химсталь последний S;химсталь последний Si;химсталь последний Ti;химсталь последний V;химшлак первый Al2O3_1;химшлак первый CaO_1;химшлак первый FeO_1;химшлак первый MgO_1;химшлак первый MnO_1;химшлак первый R_1;химшлак первый SiO2_1;химшлак последний Al2O3;химшлак последний CaO;химшлак последний FeO;химшлак последний MgO;химшлак последний MnO;химшлак последний R;химшлак последний SiO2
1811;Э76ХФ;Р65;51,0;41,6833333;23,7;41,6833333;2,0;0,40068000000000004;0,151354;0,166825;0,111475;0,0404289;1543,0;1576,0;9,564974000000001;12949,3670886;116,4;1,0;13,29;0,09699999999999999;0,05;0,41700000000000004;0,03;0,02;0,050854;0,1;0,265;0,266;5115,0;0,001;0,424;0,29600000000000004;0,113;0,633;0,006999999999999999;0,009000000000000001;0,07200000000000001;0,009000000000000001;0,017;0,461;0,002;0,003;0,003;0,775;0,0001;0,419;0,11199999999999999;0,779;0,006;0,011000000000000001;0,071;0,01;0,013000000000000001;0,5670000000000001;0,003;0,037000000000000005;3,9;53,2;0,4;10,8;0,14;2,6;20,4;4,1;54,4;0,8;12,2;0,21;2,2;26,9
1812;Э76ХФ;Р65;47,0;40,55;19,5666667;40,55;2,9768069;0,34905;0,116076;0,08490199999999999;0,08594600000000001;0,0401411;1555,0;1578,0;8,134402;12741,0562181;116,4;1,0;10,995;0,024;0,05;0,363;0,052000000000000005;0,02;0,050492;0,096;0,134;0,204;4155,0;0,002;0,46;0,322;0,092;0,7170000000000001;0,006999999999999999;0,008;0,08;0,013000000000000001;0,016;0,484;0,002;0,003;0,003;0,7709999999999999;0,0001;0,414;0,091;0,7829999999999999;0,006999999999999999;0,01;0,08;0,013000000000000001;0,013000000000000001;0,564;0,003;0,037000000000000005;3,6;60,5;1,1;12,9;0,12;2,7;22,1;4,8;55,4;0,9;4,9;0,09;2,8;19,6
1813;Э76ХФ;Р65;47,0;43,8666667;16,5;43,8666667;2,1382453;0,347475;0,12005899999999999;0,093471;0,11230799999999999;0,0399972;1586,0;1579,0;9,442477199999999;11756,3636364;115,8;1,0;13,807;0,063;0,05;0,36;0,063;0,02;0,050311;0,133;0,147;0,21100000000000002;3233,0;0,002;0,457;0,318;0,10400000000000001;0,7020000000000001;0,01;0,008;0,092;0,01;0,013999999999999999;0,456;0,002;0,003;0,003;0,762;0,0002;0,41600000000000004;0,10400000000000001;0,784;0,01;0,01;0,09300000000000001;0,011000000000000001;0,01;0,556;0,003;0,037000000000000005;3,8;59,6;0,6;10,8;0,12;2,7;22,4;4,2;51,3;0,7;5,7;0,09;2,6;19,4
1814;Э76ХФ;Р65;48,0;41,85;20,4833333;41,85;2,0;0,34348;0,126318;0,11632;0,10380999999999999;0,0398534;1550,0;1576,0;16,0157706;13336,6965012;115,2;1,0;22,342;0,158;0,05;0,353;0,053;0,02;0,05013;0,11;0,184;0,222;4553,0;0,002;0,462;0,314;0,10300000000000001;0,679;0,006999999999999999;0,008;0,071;0,01;0,015;0,465;0,002;0,003;0,004;0,775;0,0003;0,41700000000000004;0,10400000000000001;0,784;0,006;0,01;0,07200000000000001;0,011000000000000001;0,009000000000000001;0,552;0,003;0,037000000000000005;3,3;60,4;0,3;9,1;0,14;2,5;24,2;3,4;56,3;1,0;7,8;0,21;2,2;25,9
1815;Э76ХФ;Р65;50,0;45,4166667;18,8666667;45,4166667;2,7526116000000003;0,32115;0,12517999999999999;0,081861;0,089628;0,0400545;1563,0;1571,0;8,712410400000001;12765,371024700002;115,7;1,0;13,163;0,08;0,05;0,327;0,051;0,02;0,050383;0,10300000000000001;0,129;0,22;4014,0;0,002;0,511;0,318;0,10400000000000001;0,715;0,006;0,008;0,067;0,013000000000000001;0,015;0,48100000000000004;0,002;0,003;0,003;0,76;0,0003;0,42200000000000004;0,107;0,789;0,006;0,01;0,068;0,015;0,013999999999999999;0,555;0,003;0,036000000000000004;4,0;60,8;0,4;8,3;0,1;2,6;23,5;4,6;61,1;0,7;5,8;0,06;2,7;22,7
1818;Э76ХФ;Р65;45,0;43,716666700000005;17,216666699999998;43,716666700000005;2,0;0,33728400000000003;0,12108599999999999;0,10845899999999999;0,11585699999999999;0,0391919;1581,0;1579,0;10,082882199999998;12333,3978703;115,6;1,0;14,693;0,057999999999999996;0,05;0,34700000000000003;0,052000000000000005;0,02;0,049298;0,132;0,171;0,217;3539,0;0,002;0,45;0,317;0,098;0,6940000000000001;0,006999999999999999;0,008;0,068;0,012;0,015;0,466;0,002;0,003;0,003;0,753;0,0002;0,418;0,098;0,7879999999999999;0,006;0,009000000000000001;0,068;0,013000000000000001;0,011000000000000001;0,563;0,003;0,036000000000000004;3,6;61,0;0,4;8,3;0,12;2,5;24,3;4,3;63,0;0,8;3,9;0,09;2,5;25,2
1819;Э76;Рельсы трамвайные;7,0;76,8666667;36,716666700000005;76,8666667;2,3066942999999998;0,59123;0,000572;0,297678;0,160419;0,0408981;1577,0;1635,0;7,442528;11935,7240127;113,4;1,0;18,842;0,255;0,05;0,675;0,04;0,02;0,051613;0,11900000000000001;0,474;0,001;7304,0;0,001;0,266;0,04;0,111;0,502;0,006;0,015;0,07200000000000001;0,009000000000000001;0,024;0,14;0,0;0,001;0,002;0,753;0,0002;0,043;0,11;0,812;0,006;0,012;0,071;0,011000000000000001;0,016;0,265;0,001;0,003;5,2;47,7;2,3;16,1;5,1;2,0;23,3;4,3;57,6;0,8;10,9;0,29;2,3;25,6
1822;Э76ХФ;Р65;50,0;45,0166667;24,3;45,0166667;3,3123317;0,3426985;0,123876;0,140239;0,085897;0,0382721;1536,0;1581,0;10,7696174;12155,555555600002;112,8;1,0;15,950999999999999;0,063;0,05;0,35;0,051;0,02;0,048141;0,07200000000000001;0,223;0,222;4923,0;0,002;0,449;0,309;0,121;0,649;0,006;0,008;0,08;0,006999999999999999;0,015;0,484;0,002;0,002;0,003;0,779;0,0002;0,414;0,121;0,774;0,005;0,01;0,08;0,008;0,009000000000000001;0,5489999999999999;0,003;0,034;5,9;56,6;0,5;11,8;0,16;2,5;22,4;5,6;48,0;0,8;9,0;0,19;2,4;19,7
1827;Э76ХФ;Р65;36,0;44,85;25,1166667;44,85;2,5523613999999997;0,31096399999999996;0,123876;0,15898800000000002;0,124824;0,03939380000000001;1539,0;1582,0;22,1598946;11757,9296616;116,8;1,0;32,692;0,042;0,05;0,312;0,063;0,02;0,049552;0,124;0,252;0,222;4922,0;0,002;0,49700000000000005;0,318;0,091;0,6459999999999999;0,01;0,009000000000000001;0,087;0,006999999999999999;0,012;0,449;0,002;0,003;0,003;0,757;0,0002;0,42;0,091;0,78;0,009000000000000001;0,01;0,086;0,008;0,008;0,5589999999999999;0,003;0,035;5,0;51,7;0,8;12,8;0,25;2,3;22,1;8,3;50,8;0,6;8,7;0,08;2,5;20,1
1833;Э76ХФ;Р65;53,0;42,0166667;20,966666699999998;42,0166667;3,666089;0,4008409;0,130572;0,188519;0,141512;0,0408312;1571,0;1585,0;11,5190004;12545,6279809;116,2;1,0;16,133;0,085;0,05;0,39899999999999997;0,052000000000000005;0,02;0,05136;0,13699999999999998;0,299;0,23399999999999999;4384,0;0,002;0,435;0,312;0,095;0,63;0,012;0,009000000000000001;0,092;0,008;0,016;0,44799999999999995;0,002;0,002;0,003;0,76;0,0004;0,42;0,095;0,7879999999999999;0,011000000000000001;0,011000000000000001;0,092;0,009000000000000001;0,013000000000000001;0,565;0,003;0,037000000000000005;4,0;57,2;0,3;13,6;0,08;2,3;25,4;4,4;57,6;0,5;10,9;0,13;2,2;25,7
1834;Э76ХФ;Р65;15,0;47,5166667;21,216666699999998;47,5166667;3,0887661;0,41067200000000004;0,14563800000000002;0,213627;0,154371;0,039767500000000004;1591,0;1592,0;6,7330277999999995;12932,2859387;113,3;1,0;10,612;0,22;0,05;0,429;0,053;0,02;0,050022000000000004;0,146;0,33899999999999997;0,261;4573,0;0,001;0,428;0,295;0,10099999999999999;0,602;0,006999999999999999;0,008;0,07;0,006999999999999999;0,018000000000000002;0,43700000000000006;0,002;0,002;0,003;0,75;0,0005;0,418;0,10099999999999999;0,787;0,006;0,01;0,07;0,008;0,015;0,56;0,003;0,036000000000000004;3,0;58,3;0,2;12,2;0,09;2,2;26,6;3,1;58,3;0,3;11,2;0,11;2,2;26,7
1836;Э76ХФ;Р65;14,0;60,8666667;28,483333299999998;60,8666667;3,3600248;0,389342;0,141732;0,145946;0,159383;0,0403995;1590,0;1591,0;9,0517968;11876,418958499999;114,7;1,0;18,262;0,127;0,05;0,39799999999999996;0,051;0,02;0,050817;0,183;0,23;0,254;5638,0;0,002;0,478;0,3;0,099;0,6559999999999999;0,011000000000000001;0,009000000000000001;0,09699999999999999;0,009000000000000001;0,018000000000000002;0,44799999999999995;0,001;0,002;0,003;0,78;0,0003;0,425;0,10099999999999999;0,8009999999999999;0,011000000000000001;0,012;0,09699999999999999;0,011000000000000001;0,012;0,5870000000000001;0,003;0,038;3,6;59,1;0,4;11,2;0,09;2,4;24,9;3,9;57,4;0,7;11,2;0,16;2,2;25,8
1837;Э76ХФ;Р65;32,0;48,55;19,0666667;48,55;2,99082745;0,391868;0,13336199999999998;0,138182;0,14296099999999998;0,0399282;1583,0;1599,0;13,563954699999998;14843,706293700001;113,0;1,0;21,951;0,111;0,05;0,41100000000000003;0,077;0,02;0,050492;0,161;0,218;0,239;4717,0;0,002;0,46799999999999997;0,307;0,09300000000000001;0,669;0,006999999999999999;0,009000000000000001;0,139;0,009000000000000001;0,015;0,446;0,002;0,003;0,003;0,767;0,0003;0,419;0,091;0,79;0,006;0,011000000000000001;0,13699999999999998;0,01;0,01;0,5660000000000001;0,003;0,038;3,7;54,3;0,7;14,5;0,17;2,1;26,0;4,2;55,2;0,8;14,1;0,17;2,1;26,0
1838;Э76ХФ;Р65;38,0;48,35;25,15;48,35;3,5218295;0,453092;0,167958;0,2218;0,15925;0,0406183;1573,0;1594,0;13,896173699999999;12522,465208700001;117,7;1,0;22,396;0,256;0,05;0,47700000000000004;0,053;0,02;0,051396000000000004;0,15;0,35200000000000004;0,301;5249,0;0,001;0,419;0,281;0,094;0,601;0,011000000000000001;0,008;0,08900000000000001;0,006999999999999999;0,019;0,425;0,001;0,002;0,003;0,75;0,0005;0,418;0,094;0,787;0,01;0,009000000000000001;0,08900000000000001;0,008;0,013999999999999999;0,557;0,003;0,036000000000000004;5,6;55,7;0,6;13,4;0,09;2,1;25,9;6,4;57,3;1,0;8,3;0,14;2,2;25,8
1839;Э76ХФ;Р65;43,0;43,1833333;24,533333300000002;43,1833333;4,0801582000000005;0,380284;0,132246;0,134878;0,09864400000000001;0,03907480000000001;1550,0;1582,0;10,2640686;12851,9021739;111,1;1,0;14,632;0,114;0,05;0,397;0,07;0,02;0,049443;0,094;0,214;0,237;5255,0;0,002;0,457;0,303;0,092;0,669;0,008;0,009000000000000001;0,096;0,009000000000000001;0,018000000000000002;0,479;0,002;0,002;0,002;0,748;0,0002;0,41700000000000004;0,091;0,784;0,006999999999999999;0,01;0,095;0,009000000000000001;0,013000000000000001;0,564;0,003;0,037000000000000005;2,7;61,1;0,2;9,4;0,08;2,4;25,9;4,1;56,6;0,7;12,9;0,16;2,1;26,5
1840;Э76ХФ;Р65;42,0;46,7;26,0;46,7;3,6200407;0,424138;0,130572;0,146404;0,11676700000000001;0,0393893;1537,0;1577,0;8,959384;12267,692307700001;115,8;1,0;13,897;0,10400000000000001;0,05;0,451;0,042;0,02;0,049841;0,11699999999999999;0,23199999999999998;0,23399999999999999;5316,0;0,002;0,413;0,314;0,099;0,6659999999999999;0,015;0,011000000000000001;0,10400000000000001;0,008;0,02;0,466;0,002;0,003;0,003;0,7759999999999999;0,0002;0,41600000000000004;0,099;0,782;0,013000000000000001;0,013000000000000001;0,1;0,009000000000000001;0,015;0,5479999999999999;0,003;0,036000000000000004;4,4;58,6;0,3;13,0;0,1;2,3;25,7;6,2;59,2;0,5;8,5;0,1;2,7;21,6
1844;Э76ХФ;Р65;45,0;44,2;18,9;44,2;2,99082745;0,36963;0,10323;0,11215;0,079975;0,0385319;1563,0;1575,0;8,6817031;12406,3492063;111,8;1,0;12,574000000000002;0,07400000000000001;0,05;0,39;0,045;0,02;0,048756;0,075;0,17800000000000002;0,185;3908,0;0,002;0,444;0,331;0,11599999999999999;0,679;0,009000000000000001;0,011000000000000001;0,078;0,009000000000000001;0,02;0,489;0,001;0,002;0,002;0,774;0,0002;0,418;0,115;0,78;0,008;0,013999999999999999;0,078;0,009000000000000001;0,016;0,56;0,003;0,036000000000000004;3,9;57,1;0,6;11,2;0,08;2,5;23,3;4,3;55,2;0,9;8,0;0,1;2,5;22,2
1845;Э76ХФ;Р65;39,0;50,9;30,4166667;50,9;5,7153846;0,36941399999999996;0,11271600000000001;0,13758299999999998;0,076734;0,039932300000000004;1511,0;1581,0;10,337587199999998;13299,287671200002;120,1;1,0;17,281;0,10400000000000001;0,05;0,387;0,040999999999999995;0,02;0,050527999999999997;0,059000000000000004;0,21899999999999997;0,20199999999999999;6742,0;0,002;0,474;0,326;0,10400000000000001;0,675;0,006999999999999999;0,011000000000000001;0,066;0,01;0,02;0,505;0,002;0,003;0,003;0,7709999999999999;0,0002;0,41600000000000004;0,105;0,785;0,006999999999999999;0,013000000000000001;0,067;0,011000000000000001;0,015;0,539;0,003;0,036000000000000004;4,0;57,6;0,5;11,8;0,11;2,8;20,8;4,0;57,1;0,4;13,3;0,11;2,7;20,8
1846;Э76ХФ;Р65;42,0;48,0166667;24,5;48,0166667;3,776072;0,48201400000000005;0,12108599999999999;0,136536;0,121128;0,039932300000000004;1534,0;1579,0;6,010413099999999;12977,142857100001;117,0;1,0;9,62;0,127;0,657;0,373;0,040999999999999995;0,02;0,050527999999999997;0,128;0,21600000000000003;0,217;5299,0;0,002;0,392;0,32299999999999995;0,111;0,675;0,006999999999999999;0,01;0,076;0,01;0,024;0,467;0,002;0,003;0,003;0,7759999999999999;0,0003;0,42;0,11;0,787;0,006;0,013000000000000001;0,076;0,01;0,018000000000000002;0,5770000000000001;0,004;0,037000000000000005;4,0;57,2;0,3;14,9;0,29;2,2;25,7;5,9;60,1;0,6;8,7;0,09;2,7;22,2
1847;Э76ХФ;Р65;45,0;43,033333299999995;19,6333333;43,033333299999995;2,99082745;0,40228200000000003;0,103788;0,142703;0,08464400000000001;0,0390464;1565,0;1582,0;9,974517800000001;11930,7300509;113,5;1,0;14,222000000000001;0,052000000000000005;0,05;0,429;0,04;0,02;0,049407;0,069;0,22699999999999998;0,18600000000000003;3904,0;0,002;0,436;0,33299999999999996;0,113;0,665;0,008;0,01;0,084;0,009000000000000001;0,022000000000000002;0,48100000000000004;0,002;0,002;0,003;0,7809999999999999;0,0009;0,419;0,111;0,7859999999999999;0,006999999999999999;0,013999999999999999;0,084;0,01;0,015;0,5539999999999999;0,003;0,036000000000000004;3,6;58,3;0,4;14,3;0,13;2,3;25,5;3,5;57,8;0,3;13,1;0,12;2,3;25,1
1848;Э76ХФ;Р65;37,0;49,55;24,3833333;49,55;2,99082745;0,39532399999999995;0,10434600000000001;0,125779;0,11099200000000001;0,039246300000000005;1564,0;1583,0;9,6192049;11690,7723855;116,6;1,0;15,860999999999999;0,075;0,05;0,42100000000000004;0,04;0,02;0,04966;0,11699999999999999;0,19899999999999998;0,187;4751,0;0,002;0,447;0,337;0,114;0,679;0,01;0,01;0,075;0,011000000000000001;0,023;0,46799999999999997;0,002;0,002;0,003;0,784;0,0001;0,42200000000000004;0,114;0,787;0,01;0,012;0,076;0,012;0,017;0,557;0,003;0,036000000000000004;4,4;57,2;0,6;12,9;0,14;2,6;21,9;4,4;52,2;0,5;10,6;0,13;2,8;18,9
1849;Э76ХФ;Р65;40,0;46,533333299999995;18,3333333;46,533333299999995;2,99082745;0,31963600000000003;0,029574;0,027282;0,063336;0,038045800000000005;1562,0;1581,0;9,2536305;12004,3636364;112,8;1,0;14,302;0,10300000000000001;0,05;0,345;0,040999999999999995;0,02;0,048141;0,086;0,042;0,053;3668,0;0,002;0,47100000000000003;0,39399999999999996;0,1;0,7609999999999999;0,01;0,009000000000000001;0,077;0,012;0,02;0,505;0,002;0,003;0,003;0,773;0,0002;0,415;0,098;0,778;0,009000000000000001;0,011000000000000001;0,076;0,013000000000000001;0,016;0,5579999999999999;0,003;0,036000000000000004;3,4;51,7;0,6;12,2;0,13;2,7;19,4;3,5;61,7;0,4;6,0;0,08;2,8;22,0
1850;Э76ХФ;Р65;42,0;47,7333333;23,1833333;47,7333333;2,99082745;0,364122;0,09541799999999999;0,07790599999999999;0,11118800000000001;0,039875400000000005;1553,0;1577,0;9,3617694;12596,117900799998;119,3;1,0;14,815;0,105;0,05;0,386;0,04;0,02;0,050456;0,138;0,122;0,171;4867,0;0,002;0,46799999999999997;0,33899999999999997;0,121;0,721;0,013000000000000001;0,011000000000000001;0,078;0,012;0,02;0,473;0,002;0,003;0,003;0,77;0,0002;0,415;0,12300000000000001;0,7829999999999999;0,013000000000000001;0,012;0,078;0,013000000000000001;0,013999999999999999;0,556;0,003;0,035;4,3;57,8;0,3;14,4;0,18;2,3;24,9;6,2;49,3;1,0;6,8;0,07;2,6;19,0
1851;Э76ХФ;Р65;44,0;47,533333299999995;24,033333300000002;47,533333299999995;2,99082745;0,395888;0,091512;0,118279;0,108892;0,0391894;1549,0;1581,0;14,2677986;12495,1456311;115,6;1,0;20,074;0,18;0,541;0,373;0,059000000000000004;0,02;0,049588;0,11699999999999999;0,187;0,16399999999999998;5005,0;0,002;0,396;0,34700000000000003;0,107;0,69;0,008;0,011000000000000001;0,091;0,011000000000000001;0,024;0,466;0,002;0,003;0,003;0,782;0,0002;0,42100000000000004;0,105;0,7909999999999999;0,006999999999999999;0,013999999999999999;0,09;0,012;0,016;0,5670000000000001;0,003;0,036000000000000004;4,2;49,9;0,7;10,5;0,15;2,4;20,7;4,2;64,4;0,3;5,9;0,05;2,8;23,0
1852;Э76ХФ;Р65;34,0;47,1833333;20,966666699999998;47,1833333;2,99082745;0,40187399999999995;0,082026;0,10391600000000001;0,105518;0,0386172;1565,0;1582,0;7,3953042;12348,1717011;113,6;1,0;11,549000000000001;0,052000000000000005;0,05;0,434;0,04;0,02;0,048864;0,11800000000000001;0,16399999999999998;0,147;4315,0;0,002;0,434;0,348;0,113;0,693;0,013999999999999999;0,011000000000000001;0,1;0,01;0,024;0,469;0,001;0,002;0,003;0,772;0,0002;0,419;0,11599999999999999;0,789;0,013000000000000001;0,013999999999999999;0,10099999999999999;0,011000000000000001;0,017;0,5579999999999999;0,003;0,036000000000000004;3,9;55,9;0,4;12,1;0,15;2,3;24,1;4,7;58,2;0,5;9,2;0,06;2,3;25,1
1853;Э76ХФ;Р65;37,0;44,8666667;20,1833333;44,8666667;3,0;0,42245200000000005;0,098208;0,16658399999999998;0,132132;0,0399038;1569,0;1586,0;12,3840267;12946,3253509;118,8;1,0;18,521;0,18899999999999997;0,05;0,45399999999999996;0,04;0,02;0,050492;0,132;0,264;0,17600000000000002;4355,0;0,001;0,426;0,344;0,115;0,6459999999999999;0,01;0,01;0,098;0,011000000000000001;0,027000000000000003;0,449;0,001;0,002;0,003;0,7709999999999999;0,0002;0,42;0,11599999999999999;0,785;0,009000000000000001;0,013999999999999999;0,099;0,013000000000000001;0,02;0,556;0,003;0,036000000000000004;4,6;56,0;0,4;13,3;0,11;2,4;23,3;5,5;59,9;0,8;8,8;0,1;2,8;21,7
1855;Э90ХАФ;Р65;24,0;49,8666667;26,7;49,5166667;2,0;0,522416;0,099324;0,197461;0,154378;0,0920959;1561,0;1598,0;11,1007243;12977,528089899999;115,3;1,0;12,772;0,376;0,05;0,5760000000000001;0,051;0,02;0,10373299999999999;0,153;0,313;0,17800000000000002;5775,0;0,001;0,431;0,203;0,125;0,615;0,009000000000000001;0,011000000000000001;0,11699999999999999;0,01;0,027000000000000003;0,40399999999999997;0,001;0,002;0,003;0,8490000000000001;0,0011;0,287;0,124;0,7909999999999999;0,006999999999999999;0,017;0,11699999999999999;0,011000000000000001;0,016;0,53;0,003;0,08199999999999999;4,0;47,7;1,1;17,8;0,47;1,9;25,3;5,1;50,0;1,0;16,1;0,19;2,2;25,0
1856;Э90ХАФ;Р65;29,0;55,0666667;29,55;54,7333333;3,4789357000000005;0,5504760000000001;0,118854;0,199205;0,11406500000000001;0,0941332;1559,0;1577,0;8,7099222;12270,0507614;117,1;1,0;14,923;0,214;0,05;0,607;0,03;0,02;0,10510699999999999;0,09;0,317;0,213;6043,0;0,001;0,379;0,193;0,11;0,62;0,009000000000000001;0,011000000000000001;0,077;0,008;0,026000000000000002;0,43700000000000006;0,001;0,002;0,003;0,871;0,0003;0,292;0,109;0,7929999999999999;0,006999999999999999;0,016;0,076;0,009000000000000001;0,017;0,537;0,003;0,08199999999999999;4,0;52,5;0,3;15,4;0,11;2,1;25,3;4,0;57,4;0,5;10,2;0,13;2,2;26,5
1857;Э90ХАФ;Р65;29,0;42,533333299999995;23,0833333;42,3666667;3,5157762000000004;0,5222680000000001;0,071982;0,140371;0,093058;0,09164320000000001;1562,0;1584,0;8,799859300000001;13225,126353799998;114,4;1,0;6,947;0,177;0,05;0,583;0,039;0,02;0,102648;0,083;0,223;0,129;5088,0;0,001;0,42700000000000005;0,228;0,11;0,669;0,006999999999999999;0,01;0,084;0,01;0,025;0,452;0,001;0,002;0,002;0,8370000000000001;0,0002;0,285;0,11199999999999999;0,799;0,006999999999999999;0,015;0,085;0,012;0,017;0,551;0,003;0,083;4,6;53,6;1,6;13,0;0,13;2,1;25,0;3,6;55,4;0,3;13,8;0,14;2,2;26,7
1858;Э90ХАФ;Р65;35,0;45,3666667;23,533333300000002;45,0166667;3,5719361000000003;0,504796;0,085374;0,140227;0,085246;0,0936516;1547,0;1580,0;15,009933800000002;12625,495750700002;116,7;1,0;15,11;0,08800000000000001;0,05;0,5589999999999999;0,04;0,02;0,10481800000000001;0,071;0,223;0,153;4952,0;0,001;0,41100000000000003;0,217;0,102;0,659;0,005;0,009000000000000001;0,064;0,01;0,018000000000000002;0,452;0,001;0,002;0,003;0,85;0,0008;0,289;0,102;0,782;0,004;0,015;0,064;0,011000000000000001;0,013999999999999999;0,53;0,003;0,08199999999999999;4,2;55,3;0,7;14,1;0,2;2,3;24,0;4,7;57,2;0,6;10,7;0,08;2,2;25,6
1859;Э90ХАФ;Р65;40,0;45,8833333;17,033333300000002;45,5;3,0403507;0,51552;0,07533;0,167354;0,10644200000000001;0,09031180000000001;1589,0;1578,0;14,2832061;11705,2837573;112,3;1,0;10,395;0,16899999999999998;0,05;0,573;0,051;0,02;0,101092;0,092;0,266;0,135;3323,0;0,001;0,433;0,22399999999999998;0,092;0,643;0,006;0,01;0,099;0,009000000000000001;0,018000000000000002;0,445;0,001;0,002;0,003;0,8420000000000001;0,0007;0,28800000000000003;0,092;0,792;0,004;0,016;0,099;0,011000000000000001;0,013999999999999999;0,542;0,003;0,08199999999999999;3,5;52,9;0,6;16,8;0,2;2,1;25,2;3,7;55,1;0,3;13,5;0,16;2,2;25,7
1860;Э90ХАФ;Р65;39,0;50,533333299999995;24,3666667;50,3833333;2,0;0,49113;0,10323;0,162787;0,094801;0,0932829;1545,0;1576,0;10,289867800000001;12715,7318741;116,3;1,0;7,7860000000000005;0,109;0,05;0,5379999999999999;0,040999999999999995;0,02;0,104275;0,076;0,259;0,185;5164,0;0,002;0,43200000000000005;0,2;0,098;0,642;0,004;0,006999999999999999;0,06;0,009000000000000001;0,016;0,44299999999999995;0,001;0,003;0,003;0,848;0,0002;0,298;0,09699999999999999;0,7929999999999999;0,003;0,017;0,057999999999999996;0,01;0,013999999999999999;0,54;0,003;0,08199999999999999;4,0;57,2;0,5;14,9;0,2;2,3;25,3;3,8;55,0;1,0;12,6;0,21;2,2;25,8
1863;Э90ХАФ;Р65;54,0;44,533333299999995;19,466666699999998;44,3666667;2,0;0,500996;0,077004;0,08545499999999999;0,082215;0,0935584;1556,0;1576,0;13,372127800000001;13527,739726;115,8;1,0;10,927999999999999;0,068;0,05;0,5579999999999999;0,052000000000000005;0,02;0,10438399999999999;0,09;0,135;0,138;4389,0;0,001;0,43700000000000006;0,22399999999999998;0,085;0,71;0,005;0,009000000000000001;0,055;0,011000000000000001;0,016;0,46399999999999997;0,001;0,003;0,003;0,847;0,0002;0,285;0,08800000000000001;0,79;0,004;0,015;0,057;0,013000000000000001;0,013000000000000001;0,541;0,003;0,084;5,0;56,7;0,4;13,1;0,09;2,2;25,4;4,8;55,1;0,5;12,0;0,09;2,2;24,9
1864;Э90ХАФ;Р65;36,0;46,6833333;20,1333333;46,5166667;2,6474919;0,46436400000000005;0,08760599999999999;0,13231800000000002;0,094689;0,09037569999999999;1569,0;1577,0;11,6314465;11908,6092715;111,4;1,0;9,247;0,08199999999999999;0,05;0,509;0,040999999999999995;0,02;0,100658;0,08900000000000001;0,21;0,157;3996,0;0,001;0,451;0,21;0,096;0,664;0,005;0,01;0,062;0,009000000000000001;0,017;0,44799999999999995;0,001;0,002;0,002;0,848;0,0001;0,289;0,096;0,794;0,003;0,013999999999999999;0,061;0,01;0,013000000000000001;0,542;0,003;0,08199999999999999;3,6;52,3;1,1;16,6;0,5;2,1;25,2;3,6;55,6;0,3;13,8;0,15;2,2;26,2
1865;Э90ХАФ;Р65;27,0;46,2;16,4833333;46,033333299999995;2,0;0,413546;0,074214;0,049456;0,119413;0,0932779;1573,0;1573,0;10,1910871;12700,1011122;116,2;1,0;8,385;0,054000000000000006;0,05;0,452;0,064;0,02;0,104348;0,163;0,076;0,133;3489,0;0,002;0,5;0,226;0,07400000000000001;0,741;0,003;0,01;0,047;0,012;0,013000000000000001;0,435;0,002;0,005;0,003;0,845;0,0003;0,289;0,07400000000000001;0,7829999999999999;0,002;0,015;0,047;0,013999999999999999;0,011000000000000001;0,539;0,003;0,085;4,1;53,1;0,5;16,7;0,29;2,2;24,5;4,6;53,6;0,9;12,0;0,1;2,2;26,6
1866;Э90ХАФ;Р65;27,0;46,8833333;18,216666699999998;46,2;2,2443877999999997;0,45451779999999997;0,077562;0,072101;0,099848;0,0907572;1599,0;1584,0;10,8781579;11844,0988106;111,5;1,0;13,779000000000002;0,22;0,255;0,313;0,064;0,02;0,100188;0,12300000000000001;0,113;0,139;3596,0;0,002;0,455;0,222;0,077;0,725;0,003;0,009000000000000001;0,052000000000000005;0,012;0,015;0,46299999999999997;0,001;0,003;0,003;0,84;0,0002;0,29;0,077;0,797;0,002;0,013000000000000001;0,052000000000000005;0,013999999999999999;0,009000000000000001;0,547;0,003;0,085;3,5;57,3;0,3;12,1;0,37;2,2;26,2;3,4;56,5;0,4;11,9;0,36;2,1;26,3
1867;Э90ХАФ;Р65;28,0;42,8666667;17,65;42,6833333;3,5507937000000007;0,45644009999999996;0,089838;0,13020299999999999;0,08114400000000001;0,0915045;1594,0;1584,0;11,1662125;12326,3456091;112,0;1,0;6,83;0,087;0,05;0,493;0,068;0,02;0,101128;0,069;0,207;0,161;3626,0;0,001;0,47200000000000003;0,20800000000000002;0,10099999999999999;0,674;0,011000000000000001;0,01;0,086;0,009000000000000001;0,016;0,45899999999999996;0,002;0,003;0,003;0,853;0,0001;0,28600000000000003;0,099;0,7929999999999999;0,009000000000000001;0,018000000000000002;0,086;0,011000000000000001;0,015;0,544;0,003;0,084;3,8;53,6;0,7;18,7;0,13;2,5;21,2;5,0;59,1;0,7;9,5;0,07;2,6;23,2
1868;Э90ХАФ;Р65;21,0;66,2166667;23,0166667;66,2166667;3,0403507;0,8800511999999999;0,077004;0,211783;0,324184;0,0911789;1603,0;1579,0;19,1358168;13451,122375100002;115,6;1,0;42,236999999999995;0,087;0,05;0,976;0,106;0,02;0,100441;0,409;0,331;0,138;5160,0;0,001;0,127;0,21899999999999997;0,095;0,5329999999999999;0,006;0,008;0,064;0,01;0,021;0,317;0,001;0,002;0,003;0,841;0,0004;0,29;0,092;0,8;0,004;0,013999999999999999;0,062;0,015;0,009000000000000001;0,5529999999999999;0,003;0,08900000000000001;3,7;52,8;3,3;12,5;4,1;2,5;21,3;4,1;56,9;0,6;11,4;0,14;2,2;25,7
1870;Э76ХФ;Р65;7,0;56,2;22,6833333;56,2;2,1945289;0,327462;0,131688;0,156682;0,150061;0,0391061;1591,0;1590,0;14,0749436;12929,316678899999;116,1;1,0;25,98;0,102;0,05;0,331;0,075;0,02;0,04919;0,161;0,25;0,23600000000000002;4888,0;0,001;0,52;0,31;0,10400000000000001;0,644;0,011000000000000001;0,01;0,073;0,009000000000000001;0,02;0,429;0,001;0,002;0,003;0,763;0,0001;0,42200000000000004;0,10400000000000001;0,782;0,01;0,012;0,07400000000000001;0,009000000000000001;0,011000000000000001;0,561;0,003;0,035;2,8;58,6;0,3;12,0;0,09;2,4;24,7;3,6;58,0;0,6;9,7;0,08;2,5;23,0
1871;Э76ХФ;Р65;18,0;45,9;20,033333300000002;45,9;2,0;0,32443;0,11439;0,116639;0,14871199999999998;0,0391061;1583,0;1593,0;11,469934599999998;12054,9084859;113,1;1,0;17,549;0,078;0,05;0,332;0,04;0,02;0,04919;0,177;0,185;0,205;4025,0;0,002;0,5;0,319;0,099;0,6759999999999999;0,006;0,009000000000000001;0,066;0,01;0,018000000000000002;0,43200000000000005;0,002;0,002;0,003;0,757;0,0001;0,419;0,098;0,784;0,005;0,012;0,066;0,01;0,015;0,562;0,003;0,036000000000000004;3,7;57,0;0,7;13,0;0,14;2,5;22,5;3,4;57,5;0,5;12,3;0,1;2,2;26,2
1872;Э76ХФ;Р65;10,0;43,35;20,6;43,35;2,0;0,32434;0,12276;0,125684;0,126473;0,0391061;1586,0;1592,0;13,475432500000002;12538,8349515;113,1;1,0;19,472;0,092;0,05;0,33;0,053;0,02;0,04919;0,139;0,2;0,22;4305,0;0,002;0,48700000000000004;0,313;0,098;0,669;0,011000000000000001;0,011000000000000001;0,07;0,008;0,018000000000000002;0,456;0,002;0,002;0,003;0,7609999999999999;0,0002;0,413;0,1;0,782;0,012;0,013000000000000001;0,07200000000000001;0,009000000000000001;0,013999999999999999;0,561;0,003;0,037000000000000005;6,7;56,2;1,1;12,3;0,1;2,6;21,2;7,2;56,7;0,6;12,1;0,1;2,7;21,4
1873;Э76ХФ;Р65;11,0;44,1666667;15,65;44,1666667;2,0;0,304248;0,122202;0,083495;0,11080999999999999;0,0385806;1575,0;1582,0;10,795245300000001;18529,0734824;110,9;1,0;15,892999999999999;0,079;0,05;0,307;0,079;0,02;0,048575;0,135;0,131;0,21899999999999997;4833,0;0,002;0,519;0,31;0,08900000000000001;0,7090000000000001;0,006;0,01;0,064;0,011000000000000001;0,019;0,465;0,002;0,003;0,003;0,767;0,0002;0,42;0,08900000000000001;0,7879999999999999;0,005;0,012;0,064;0,012;0,015;0,5660000000000001;0,003;0,036000000000000004;3,6;58,8;0,4;11,2;0,1;2,6;22,7;3,6;62,4;0,5;3,5;0,08;2,4;26,0
1874;Э76ХФ;Р65;16,0;42,35;16,7;42,35;2,6418953;0,23241599999999998;0,082584;0,020382;0,09378600000000001;0,0381328;1591,0;1594,0;11,0656434;12758,0838323;109,0;1,0;15,620999999999999;0,051;0,05;0,228;0,079;0,02;0,048105;0,136;0,03;0,14800000000000002;3551,0;0,002;0,58;0,345;0,091;0,762;0,01;0,01;0,07200000000000001;0,015;0,016;0,479;0,002;0,003;0,003;0,775;0,0001;0,419;0,091;0,7809999999999999;0,009000000000000001;0,011000000000000001;0,07200000000000001;0,016;0,012;0,5660000000000001;0,003;0,037000000000000005;2,8;61,1;0,3;9,9;0,08;2,5;24,8;3,5;59,8;0,8;11,2;0,07;2,6;22,8
1875;Э76ХФ;Р65;18,0;85,2333333;22,35;44,3666667;2,6854839;0,377784;0,162936;0,245718;0,175014;0,039566000000000004;1571,0;1588,0;14,404733300000002;12456,3758389;114,8;2,0;21,303;0,146;0,05;0,384;0,039;0,02;0,049913;0,16399999999999998;0,39;0,292;4640,0;0,001;0,46;0,278;0,10300000000000001;0,568;0,005;0,011000000000000001;0,066;0,006999999999999999;0,02;0,408;0,002;0,002;0,002;0,772;0,0001;0,418;0,102;0,782;0,005;0,012;0,066;0,009000000000000001;0,015;0,5579999999999999;0,003;0,036000000000000004;3,6;52,9;0,6;16,2;0,16;2,1;25,3;3,4;57,4;0,5;12,4;0,1;2,2;26,2
1876;Э76ХФ;Р65;24,0;42,5166667;22,8166667;42,5166667;3,3719926;0,354398;0,172422;0,180633;0,185934;0,0385054;1553,0;1585,0;12,6656213;13676,844412;110,6;1,0;17,95;0,077;0,05;0,35600000000000004;0,03;0,02;0,048575;0,209;0,285;0,309;5201,0;0,001;0,44799999999999995;0,265;0,09300000000000001;0,608;0,005;0,011000000000000001;0,066;0,009000000000000001;0,019;0,381;0,002;0,003;0,002;0,7709999999999999;0,0001;0,434;0,092;0,802;0,004;0,013000000000000001;0,066;0,01;0,013999999999999999;0,574;0,003;0,038;3,3;50,9;1,2;19,8;0,67;2,0;25,3;3,3;57,6;0,5;11,8;0,11;2,2;26,2
1877;Э76ХФ;Р65;9,0;56,8833333;20,6666667;56,8833333;2,1612255;0,388818;0,130572;0,158348;0,225029;0,038792400000000005;1606,0;1597,0;20,392947399999997;12518,709677399998;110,4;1,0;38,554;0,156;0,05;0,40700000000000003;0,03;0,02;0,048937;0,27899999999999997;0,248;0,23399999999999999;4312,0;0,001;0,45299999999999996;0,3;0,105;0,627;0,005;0,01;0,068;0,011000000000000001;0,02;0,36;0,001;0,004;0,003;0,7609999999999999;0,0003;0,418;0,105;0,787;0,004;0,012;0,068;0,012;0,015;0,565;0,003;0,039;3,8;48,6;0,8;20,7;0,41;1,9;25,2;4,3;55,3;0,4;11,8;0,14;2,2;26,1
1878;Э76ХФ;Р65;27,0;51,033333299999995;24,7333333;51,033333299999995;2,0;0,353126;0,135594;0,15806099999999998;0,175728;0,037903;1573,0;1604,0;9,6286462;13068,1940701;110,0;1,0;16,358;0,085;0,05;0,36200000000000004;0,028999999999999998;0,02;0,047814999999999996;0,203;0,249;0,243;5387,0;0,001;0,486;0,295;0,081;0,639;0,01;0,011000000000000001;0,064;0,008;0,018000000000000002;0,418;0,002;0,002;0,002;0,763;0,0001;0,41700000000000004;0,08199999999999999;0,787;0,01;0,012;0,065;0,009000000000000001;0,013999999999999999;0,563;0,003;0,036000000000000004;3,2;50,6;0,8;18,4;0,2;2,0;25,6;3,2;56,2;0,5;12,2;0,12;2,1;26,4
1879;Э76ХФ;Р65;26,0;82,5333333;40,533333299999995;82,5333333;2,8738414;0,368682;0,11773800000000001;0,169743;0,20231400000000002;0,0378744;1583,0;1624,0;10,4383279;13276,480263200001;109,4;2,0;28,717;0,295;0,05;0,384;0,052000000000000005;0,02;0,047779;0,239;0,267;0,21100000000000002;8969,0;0,001;0,485;0,314;0,114;0,625;0,005;0,012;0,067;0,009000000000000001;0,02;0,397;0,001;0,002;0,003;0,76;0,0002;0,42;0,11599999999999999;0,7809999999999999;0,004;0,012;0,067;0,011000000000000001;0,009000000000000001;0,562;0,002;0,036000000000000004;2,6;49,5;0,7;17,9;0,32;1,8;27,1;3,4;57,4;0,6;12,7;0,11;2,2;26,3
1880;Э76ХФ;Р65;31,0;150,6166667;53,8666667;150,6166667;3,6828293;0,393714;0,168516;0,23774800000000001;0,214879;0,0393369;1537,0;1606,0;13,7436981;12775,990098999999;114,9;2,0;69,001;0,257;0,0500001;0,40299999999999997;0,017;0,03;0,049624;0,22899999999999998;0,376;0,302;11470,0;0,001;0,429;0,276;0,087;0,584;0,005;0,011000000000000001;0,06;0,006;0,017;0,387;0,002;0,003;0,002;0,778;0,0002;0,42200000000000004;0,08900000000000001;0,789;0,005;0,013000000000000001;0,062;0,008;0,013999999999999999;0,546;0,003;0,036000000000000004;3,2;52,3;0,5;17,0;0,13;2,0;26,7;3,3;57,7;0,5;12,1;0,12;2,2;26,5
1881;Э76ХФ;Р65;40,0;46,216666700000005;23,3833333;46,216666700000005;2,99082745;0,42489799999999994;0,164052;0,22111199999999998;0,256851;0,03764530000000001;1584,0;1602,0;13,353868499999999;13011,831789;111,6;1,0;20,424;0,485;0,05;0,44299999999999995;0,040999999999999995;0,02;0,04749;0,301;0,348;0,294;5071,0;0,001;0,43799999999999994;0,273;0,1;0,581;0,006999999999999999;0,012;0,068;0,01;0,018000000000000002;0,34;0,001;0,003;0,002;0,7609999999999999;0,0001;0,42;0,10099999999999999;0,792;0,006;0,013999999999999999;0,068;0,011000000000000001;0,015;0,551;0,002;0,036000000000000004;2,3;43,7;1,8;17,8;1,21;1,5;29,7;3,2;54,6;0,8;11,3;0,13;2,1;25,5
1882;Э76ХФ;Р65;10,0;65,0333333;31,0333333;65,0333333;2,99082745;0,346082;0,14563800000000002;0,194745;0,14196;0,0381899;1542,0;1596,0;10,297642199999999;13326,9602578;112,2;1,0;22,323;0,126;0,05;0,35;0,04;0,02;0,048177;0,135;0,309;0,261;6893,0;0,001;0,479;0,28800000000000003;0,09699999999999999;0,614;0,006999999999999999;0,011000000000000001;0,069;0,006999999999999999;0,02;0,43200000000000005;0,002;0,002;0,002;0,759;0,0001;0,41600000000000004;0,096;0,787;0,006;0,013000000000000001;0,069;0,006999999999999999;0,013000000000000001;0,561;0,003;0,035;2,6;50,7;1,4;17,9;0,19;2,1;24,7;3,0;57,1;0,5;12,4;0,11;2,1;26,7
1883;Э76ХФ;Р65;7,0;74,66666670000001;23,8166667;74,66666670000001;2,99082745;0,258256;0,102114;0,10450599999999999;0,070063;0,037760300000000004;1573,0;1599,0;9,5036437;13029,5311407;110,8;1,0;23,474;0,156;0,05;0,253;0,040999999999999995;0,02;0,047635000000000004;0,063;0,166;0,183;5172,0;0,001;0,5710000000000001;0,32799999999999996;0,083;0,688;0,006999999999999999;0,011000000000000001;0,059000000000000004;0,008;0,016;0,502;0,001;0,002;0,002;0,77;0,0001;0,418;0,084;0,784;0,006;0,011000000000000001;0,059000000000000004;0,009000000000000001;0,013000000000000001;0,5529999999999999;0,002;0,036000000000000004;2,7;57,9;0,2;14,7;0,08;2,2;25,8;3,0;56,7;0,4;12,7;0,1;2,2;25,6
1884;Э76ХФ;Р65;37,0;45,3666667;20,8666667;45,3666667;2,99082745;0,34191;0,15345;0,13045299999999999;0,162169;0,0393655;1564,0;1577,0;12,4251582;12453,3546326;116,6;1,0;18,548;0,105;0,05;0,34600000000000003;0,040999999999999995;0,02;0,04966;0,19399999999999998;0,205;0,275;4331,0;0,001;0,491;0,287;0,073;0,6759999999999999;0,004;0,011000000000000001;0,045;0,008;0,015;0,429;0,002;0,002;0,002;0,763;0,0001;0,41600000000000004;0,075;0,787;0,003;0,012;0,046;0,009000000000000001;0,012;0,56;0,003;0,035;3,1;45,0;0,6;11,4;0,09;2,2;20,5;3,0;42,8;0,6;10,5;0,08;2,2;19,3
1885;Э76ХФ;Р65;35,0;44,7;16,5166667;44,7;2,99082745;0,391288;0,130572;0,15921400000000002;0,204547;0,0385625;1567,0;1582,0;11,8402685;13204,8435923;113,8;1,0;17,642;0,37799999999999995;0,05;0,41;0,042;0,02;0,048647;0,247;0,25;0,23399999999999999;3635,0;0,001;0,467;0,311;0,073;0,637;0,01;0,011000000000000001;0,061;0,011000000000000001;0,02;0,384;0,001;0,002;0,002;0,7659999999999999;0,0001;0,42100000000000004;0,073;0,78;0,009000000000000001;0,012;0,062;0,011000000000000001;0,015;0,5579999999999999;0,002;0,035;2,5;45,4;2,6;18,3;0,64;1,7;27,0;3,2;57,5;0,7;11,8;0,12;2,2;26,7
1886;Э76ХФ;Р65;37,0;41,533333299999995;21,1833333;41,533333299999995;2,99082745;0,396948;0,15010199999999999;0,169732;0,167986;0,0377024;1563,0;1574,0;14,850729300000001;13261,3690008;111,1;1,0;20,362000000000002;0,124;0,05;0,413;0,040999999999999995;0,02;0,047562;0,18600000000000003;0,268;0,26899999999999996;4682,0;0,001;0,414;0,281;0,07200000000000001;0,614;0,004;0,01;0,045;0,006999999999999999;0,019;0,38799999999999996;0,001;0,002;0,003;0,7609999999999999;0,0002;0,423;0,075;0,797;0,003;0,012;0,045;0,008;0,01;0,591;0,003;0,036000000000000004;2,8;46,3;1,2;17,5;0,59;1,8;26,4;3,2;56,4;0,6;11,9;0,13;2,2;25,9
1887;Э76ХФ;Р65;26,0;41,216666700000005;23,9;41,216666700000005;2,99082745;0,287064;0,129456;0,095202;0,105021;0,0386203;1546,0;1583,0;11,7221998;12760,6694561;113,3;1,0;16,105;0,125;0,05;0,284;0,040999999999999995;0,02;0,04872;0,121;0,15;0,23199999999999998;5083,0;0,001;0,518;0,311;0,078;0,696;0,006999999999999999;0,009000000000000001;0,054000000000000006;0,01;0,022000000000000002;0,46299999999999997;0,002;0,003;0,002;0,774;0,0002;0,42100000000000004;0,077;0,7759999999999999;0,006;0,012;0,054000000000000006;0,011000000000000001;0,015;0,546;0,003;0,036000000000000004;2,8;45,1;0,5;9,4;0,15;2,6;17,6;4,2;57,6;0,9;12,2;0,13;2,2;25,8
1888;Э76ХФ;Р65;23,0;44,05;14,816666699999999;44,05;2,99082745;0,313948;0,111042;0,083387;0,104951;0,0374448;1587,0;1583,0;14,2157184;13063,667041600002;111,0;1,0;20,750999999999998;0,10099999999999999;0,05;0,321;0,040999999999999995;0,02;0,047237;0,126;0,131;0,19899999999999998;3226,0;0,001;0,522;0,32;0,078;0,703;0,005;0,011000000000000001;0,055;0,008;0,017;0,465;0,002;0,002;0,002;0,768;0,0001;0,41700000000000004;0,077;0,778;0,004;0,012;0,055999999999999994;0,009000000000000001;0,013000000000000001;0,563;0,003;0,036000000000000004;2,8;44,9;0,7;9,6;0,1;2,2;20,9;4,3;58,0;1,0;12,2;0,14;2,2;26,0
1889;Э76ХФ;Р65;22,0;43,6833333;17,6833333;43,6833333;2,99082745;0,370954;0,10434600000000001;0,149753;0,149534;0,0396524;1582,0;1584,0;16,123071;13110,6503299;116,1;1,0;23,159000000000002;0,187;0,05;0,39;0,042;0,02;0,050022000000000004;0,165;0,23600000000000002;0,187;3864,0;0,001;0,46399999999999997;0,33;0,08900000000000001;0,66;0,01;0,011000000000000001;0,067;0,008;0,019;0,429;0,002;0,002;0,003;0,769;0,0001;0,41700000000000004;0,08800000000000001;0,792;0,009000000000000001;0,011000000000000001;0,067;0,009000000000000001;0,013999999999999999;0,5660000000000001;0,003;0,035;2,8;37,6;1,0;8,7;0,09;1,4;26,7;4,5;58,5;0,8;11,4;0,08;2,3;25,8
1890;Э76ХФ;Р65;15,0;45,533333299999995;13,55;45,533333299999995;2,99082745;0,314922;0,11773800000000001;0,10970999999999999;0,154665;0,038792400000000005;1601,0;1579,0;13,7326733;13018,4501845;113,2;1,0;20,805;0,1;0,05;0,32;0,042;0,02;0,048937;0,18899999999999997;0,171;0,21100000000000002;2940,0;0,001;0,523;0,318;0,08800000000000001;0,687;0,008;0,011000000000000001;0,065;0,008;0,018000000000000002;0,43700000000000006;0,001;0,002;0,002;0,754;0,0001;0,42200000000000004;0,08900000000000001;0,7909999999999999;0,008;0,011000000000000001;0,065;0,009000000000000001;0,013000000000000001;0,564;0,002;0,036000000000000004;2,8;50,4;1,0;21,9;0,26;2,0;25,4;3,2;57,7;0,5;12,4;0,12;2,2;26,6
1891;Э76ХФ;Р65;17,0;43,7;18,533333300000002;43,7;2,99082745;0,32649;0,09765;0,10735499999999999;0,13302;0,037788800000000004;1564,0;1581,0;14,7761503;13260,4316547;111,7;1,0;21,409000000000002;0,124;0,05;0,33799999999999997;0,043;0,02;0,047671;0,157;0,168;0,175;4096,0;0,001;0,509;0,331;0,10800000000000001;0,674;0,008;0,01;0,076;0,008;0,019;0,433;0,001;0,003;0,002;0,773;0,0001;0,41600000000000004;0,107;0,774;0,006999999999999999;0,013000000000000001;0,077;0,009000000000000001;0,013999999999999999;0,557;0,003;0,036000000000000004;2,7;47,4;1,2;15,6;0,09;2,1;22,2;3,0;57,0;0,6;12,8;0,07;2,2;25,9
1893;Э76ХФ;Р65;9,0;46,55;18,8666667;46,55;2,3204587;0,36957399999999996;0,165726;0,181675;0,260725;0,038333400000000004;1570,0;1591,0;10,741799900000002;12625,4416961;111,8;1,0;16,611;0,07200000000000001;0,05;0,376;0,034;0,02;0,048358;0,32;0,28300000000000003;0,297;3970,0;0,001;0,44;0,27899999999999997;0,075;0,616;0,004;0,011000000000000001;0,054000000000000006;0,006;0,013999999999999999;0,33;0,001;0,002;0,003;0,722;0,0002;0,42200000000000004;0,064;0,778;0,003;0,012;0,054000000000000006;0,006999999999999999;0,013000000000000001;0,537;0,003;0,036000000000000004;3,0;53,4;1,1;18,3;0,17;2,2;24,6;4,5;57,4;1,0;11,2;0,11;2,2;25,7
1894;Э76ХФ;Р65;9,0;40,8833333;14,5333333;40,8833333;1,8782221999999997;0,357172;0,148428;0,125175;0,179325;0,0389897;1605,0;1594,0;14,372794099999998;12459,6330275;114,9;1,0;19,547;0,124;0,05;0,366;0,033;0,02;0,049117;0,22;0,195;0,266;3018,0;0,001;0,484;0,29;0,063;0,6679999999999999;0,003;0,009000000000000001;0,048;0,008;0,016;0,402;0,002;0,003;0,003;0,7709999999999999;0,0003;0,42;0,066;0,784;0,002;0,011000000000000001;0,049;0,009000000000000001;0,012;0,57;0,003;0,037000000000000005;3,4;51,6;0,6;16,6;0,14;2,1;24,4;3,6;46,3;0,6;11,9;0,08;2,2;22,3
1895;Э76ХФ;Р65;6,0;42,1833333;19,3;42,1833333;1,3918129;0,307946;0,118854;0,089175;0,15285;0,0385545;1575,0;1593,0;13,0380877;11978,238342;113,2;1,0;18,333;0,062;0,05;0,312;0,078;0,02;0,048539;0,195;0,138;0,213;3853,0;0,001;0,51;0,32;0,07200000000000001;0,703;0,009000000000000001;0,01;0,067;0,008;0,015;0,436;0,002;0,002;0,002;0,76;0,0002;0,42200000000000004;0,079;0,782;0,008;0,01;0,066;0,009000000000000001;0,012;0,573;0,003;0,036000000000000004;3,0;48,8;0,6;13,7;0,09;2,3;21,0;3,2;56,5;0,6;11,5;0,13;2,2;25,8
1896;Э76ХФ;Р65;6,0;42,55;26,5333333;42,55;4,5233555999999995;0,35638000000000003;0,17856;0,21582600000000002;0,18967799999999999;0,038496499999999996;1538,0;1596,0;11,9608337;13891,2060302;112,8;1,0;16,898;0,213;0,05;0,35600000000000004;0,042;0,02;0,048466;0,198;0,33899999999999997;0,32;6143,0;0,001;0,509;0,261;0,042;0,601;0,002;0,01;0,03;0,005;0,013999999999999999;0,41200000000000003;0,002;0,002;0,003;0,762;0,0001;0,418;0,044000000000000004;0,7909999999999999;0,001;0,012;0,03;0,005;0,011000000000000001;0,562;0,003;0,036000000000000004;3,0;53,1;0,4;14,7;0,09;2,1;25,8;3,2;58,1;0,7;10,5;0,14;2,2;26,4
1898;Э76ХФ;Р65;6,0;44,033333299999995;29,016666700000002;44,033333299999995;4,033201200000001;0,314098;0,124992;0,128307;0,156156;0,0380946;1560,0;1647,0;14,4967449;14360,7122343;110,5;1,0;21,278000000000002;0,125;0,05;0,317;0,042;0,02;0,04796;0,185;0,198;0,22399999999999998;6945,0;0,001;0,525;0,314;0,068;0,6779999999999999;0,003;0,01;0,046;0,008;0,018000000000000002;0,449;0,002;0,003;0,003;0,79;0,0004;0,42700000000000005;0,071;0,7979999999999999;0,003;0,01;0,046;0,009000000000000001;0,013000000000000001;0,568;0,003;0,037000000000000005;2,8;51,9;0,5;11,3;0,1;2,4;21,9;3,7;57,5;0,4;8,4;0,07;2,5;22,7
1899;Э76ХФ;Р65;7,0;46,8666667;24,7;46,8666667;2,0;0,36441;0,0837;0,169907;0,184496;0,0389564;1561,0;1614,0;18,578662899999998;13044,534413;114,5;1,0;29,024;0,05;0,05;0,385;0,064;0,02;0,049045;0,21100000000000002;0,263;0,15;5370,0;0,001;0,462;0,348;0,08199999999999999;0,622;0,009000000000000001;0,008;0,076;0,009000000000000001;0,016;0,39299999999999996;0,001;0,004;0,003;0,778;0,0001;0,431;0,083;0,7959999999999999;0,008;0,013000000000000001;0,077;0,01;0,013000000000000001;0,58;0,003;0,038;2,8;45,7;0,9;8,1;0,18;2,4;19,2;3,8;58,0;0,8;11,3;0,14;2,4;24,4
