Repository: comptech-winter-school/steel-alloying

# steel-alloying
Проект "Оптимизация процесса легирования стали" на Зимней Школе CompTech 2021

File: data_frames/evraz_data_prprocessed_Anvar.csv (part 19 of 45)
;МАРКА;ПРОФИЛЬ;t вып-обр;t обработка;t под током;t продувка;ПСН гр.;чист расход C;чист расход Cr;чист расход Mn;чист расход Si;чист расход V;температура первая;температура последняя;Ar (интенс.);эл. энергия (интенс.);произв жидкая сталь;произв количество обработок;расход газ Ar;сыпуч известь РП;сыпуч кокс пыль УСТК;сыпуч  кокс. мелочь КМ1;сыпуч  шпат плав.;ферспл CaC2;ферспл  FeV-80;ферспл  Mn5Si65Al0.5;ферспл SiMn18;ферспл  фх850А;эл. энергия;химсталь первый Al_1;химсталь первый C_1;химсталь первый Cr_1;химсталь первый Cu_1;химсталь первый Mn_1;химсталь первый Mo_1;химсталь первый N_1;химсталь первый Ni_1;химсталь первый P_1;химсталь первый S_1;химсталь первый Si_1;химсталь первый Ti_1;химсталь первый V_1;химсталь последний Al;химсталь последний C;химсталь последний Ca;химсталь последний Cr;химсталь последний Cu;химсталь последний Mn;химсталь последний Mo;химсталь последний N;химсталь последний Ni;химсталь последний P;химсталь последний S;химсталь последний Si;химсталь последний Ti;химсталь последний V;химшлак первый Al2O3_1;химшлак первый CaO_1;химшлак первый FeO_1;химшлак первый MgO_1;химшлак первый MnO_1;химшлак первый R_1;химшлак первый SiO2_1;химшлак последний Al2O3;химшлак последний CaO;химшлак последний FeO;химшлак последний MgO;химшлак последний MnO;химшлак последний R;химшлак последний SiO2
1900;Э76ХФ;Р65;8,0;55,033333299999995;28,516666700000002;55,033333299999995;3,9566068999999997;0,32936;0,15624000000000002;0,184369;0,183172;0,0389564;1541,0;1598,0;10,5914468;13913,9684395;113,7;1,0;19,4;0,083;0,05;0,32799999999999996;0,062;0,02;0,049045;0,203;0,28600000000000003;0,28;6613,0;0,001;0,48700000000000004;0,28300000000000003;0,075;0,616;0,005;0,013000000000000001;0,053;0,006;0,015;0,41200000000000003;0,002;0,003;0,002;0,755;0,0003;0,419;0,076;0,774;0,004;0,013000000000000001;0,054000000000000006;0,006999999999999999;0,013000000000000001;0,528;0,003;0,036000000000000004;2,7;54,3;0,8;12,2;0,12;2,2;24,5;3,1;56,7;0,6;10,9;0,15;2,2;26,3
1903;Э76ХФ;Р65;23,0;47,3833333;14,233333300000002;47,3833333;3,0;0,336966;0,068634;0,012056;0,142328;0,0380946;1612,0;1590,0;9,0966228;12132,0843091;112,2;1,0;14,216;0,07200000000000001;0,05;0,36;0,079;0,02;0,04796;0,212;0,013999999999999999;0,12300000000000001;2878,0;0,002;0,491;0,36200000000000004;0,09300000000000001;0,7759999999999999;0,008;0,011000000000000001;0,079;0,017;0,019;0,444;0,002;0,003;0,003;0,7809999999999999;0,0003;0,42200000000000004;0,09699999999999999;0,78;0,008;0,01;0,08;0,018000000000000002;0,015;0,561;0,002;0,035;2,6;57,0;0,7;11,9;0,09;2,1;26,7;3,5;56,2;0,5;10,9;0,19;2,4;23,4
1904;Э76ХФ;Р65;21,0;49,1666667;24,7;49,1666667;2,3321718999999996;0,37541399999999997;0,165726;0,161969;0,16791199999999998;0,0400192;1550,0;1597,0;18,2269831;13042,105263200001;117,8;1,0;29,872;0,027999999999999997;0,05;0,384;0,042;0,02;0,050383;0,18899999999999997;0,251;0,297;5369,0;0,002;0,435;0,275;0,071;0,633;0,004;0,011000000000000001;0,052000000000000005;0,006999999999999999;0,016;0,41100000000000003;0,002;0,002;0,003;0,7659999999999999;0,0002;0,419;0,073;0,779;0,003;0,013000000000000001;0,053;0,008;0,013999999999999999;0,561;0,003;0,036000000000000004;3,0;47,2;0,5;6,0;0,09;2,5;18,7;3,3;58,4;1,0;4,6;0,09;2,2;27,1
1906;Э76ХФ;Р65;4,0;45,3666667;25,85;45,3666667;4,835133900000001;0,320054;0,076446;0,107921;0,20178800000000002;0,03433119999999999;1538,0;1594,0;20,3832476;14137,717601499999;109,3;1,0;30,824;0,077;0,05;0,33399999999999996;0,191;0,02;0,043222000000000003;0,263;0,16399999999999998;0,13699999999999998;6091,0;0,002;0,483;0,342;0,08199999999999999;0,685;0,005;0,01;0,057999999999999996;0,008;0,012;0,377;0,003;0,006;0,003;0,758;0,0006;0,413;0,081;0,7909999999999999;0,005;0,011000000000000001;0,057999999999999996;0,009000000000000001;0,006999999999999999;0,57;0,004;0,037000000000000005;2,1;58,5;0,2;2,9;0,18;2,1;27,8;2,4;57,3;0,3;11,0;0,18;2,1;27,3
1907;Э76ХФ;Р65;6,0;40,35;20,35;40,35;3,6057692;0,32158600000000004;0,11606400000000001;0,149792;0,131156;0,0390716;1588,0;1589,0;10,783643099999999;12445,2088452;111,3;1,0;14,504000000000001;0,14;0,05;0,327;0,095;0,02;0,04919;0,138;0,233;0,20800000000000002;4221,0;0,002;0,502;0,322;0,095;0,667;0,01;0,012;0,07400000000000001;0,006;0,018000000000000002;0,452;0,002;0,002;0,003;0,7559999999999999;0,0004;0,42200000000000004;0,092;0,7909999999999999;0,008;0,013999999999999999;0,073;0,006999999999999999;0,01;0,56;0,003;0,037000000000000005;2,8;60,0;0,3;11,4;0,09;2,3;26,2;2,5;59,6;0,2;10,3;0,07;2,2;26,8
1908;Э76ХФ;Р65;6,0;43,7333333;21,7;43,7333333;3,7313916;0,33633;0,12434;0,158878;0,142804;0,0393592;1576,0;1590,0;10,8404726;13183,4101382;111,8;1,0;15,802999999999999;0,201;0,05;0,34299999999999997;0,063;0,02;0,049552;0,152;0,247;0,221;4768,0;0,002;0,515;0,308;0,098;0,65;0,006;0,011000000000000001;0,071;0,006;0,018000000000000002;0,445;0,002;0,002;0,003;0,745;0,0003;0,41600000000000004;0,099;0,79;0,005;0,011000000000000001;0,071;0,006999999999999999;0,01;0,569;0,003;0,037000000000000005;2,7;50,5;1,9;7,1;0,3;2,5;20,2;2,8;60,0;0,5;8,5;0,12;2,3;26,5
1909;Э76ХФ;Р65;10,0;45,1833333;23,55;45,1833333;2,6892911;0,37501;0,14238;0,164884;0,157552;0,038583099999999995;1581,0;1588,0;21,028993;12499,3630573;112,9;1,0;31,671999999999997;0,244;0,05;0,387;0,107;0,02;0,048575;0,172;0,256;0,252;4906,0;0,002;0,46;0,298;0,08900000000000001;0,65;0,009000000000000001;0,011000000000000001;0,065;0,006999999999999999;0,017;0,431;0,002;0,002;0,003;0,75;0,0002;0,42100000000000004;0,08800000000000001;0,7959999999999999;0,008;0,012;0,065;0,008;0,01;0,569;0,003;0,036000000000000004;2,5;57,2;1,0;9,7;0,16;2,2;26,5;3,6;58,4;0,8;10,4;0,12;2,3;25,8
1910;Э76ХФ;Р65;11,0;40,5166667;15,383333300000002;40,5166667;2,1771347999999997;0,38869499999999996;0,136165;0,166122;0,156576;0,0395315;1598,0;1588,0;12,38584;12422,535211299999;111,7;1,0;16,425;0,053;0,05;0,405;0,062;0,02;0,049769;0,17;0,258;0,24100000000000002;3185,0;0,001;0,46299999999999997;0,301;0,087;0,647;0,006;0,011000000000000001;0,067;0,006999999999999999;0,016;0,428;0,001;0,002;0,003;0,764;0,0002;0,419;0,085;0,7979999999999999;0,006;0,012;0,066;0,008;0,01;0,578;0,003;0,037000000000000005;2,7;56,6;0,3;14,4;0,12;2,1;27,4;3,3;53,1;0,7;12,1;0,11;2,1;27,2
1911;Э76ХФ;Р65;5,0;42,7;23,6833333;42,7;3,6014047;0,339765;0,147465;0,17838199999999999;0,141536;0,039962;1549,0;1590,0;13,6104642;13472,765658000002;112,4;1,0;19,221;0,063;0,05;0,342;0,046;0,02;0,050311;0,142;0,278;0,261;5318,0;0,002;0,495;0,294;0,091;0,635;0,005;0,011000000000000001;0,062;0,006;0,016;0,45;0,002;0,002;0,003;0,748;0,0002;0,42200000000000004;0,092;0,7929999999999999;0,004;0,012;0,062;0,006;0,011000000000000001;0,5579999999999999;0,003;0,037000000000000005;2,7;60,0;0,3;12,1;0,09;2,3;26,2;3,1;59,0;1,0;8,6;0,19;2,2;26,7
1912;Э76ХФ;Р65;8,0;41,7333333;23,85;41,7333333;3,7879046;0,276215;0,105655;0,058222;0,122056;0,03981830000000001;1557,0;1593,0;12,479566;13333,3333333;112,1;1,0;17,253;0,075;0,05;0,276;0,10800000000000001;0,02;0,05013;0,162;0,08800000000000001;0,187;5300,0;0,002;0,565;0,33;0,087;0,742;0,009000000000000001;0,01;0,069;0,009000000000000001;0,013999999999999999;0,47100000000000003;0,002;0,003;0,003;0,753;0,0007;0,42;0,086;0,79;0,008;0,011000000000000001;0,069;0,009000000000000001;0,009000000000000001;0,56;0,003;0,037000000000000005;3,1;63,2;0,7;8,2;0,11;2,6;24,1;2,7;59,7;0,5;9,6;0,11;2,2;26,7
1913;Э76ХФ;Р65;6,0;38,3833333;18,6833333;38,3833333;3,4012059;0,39860500000000004;0,131645;0,168549;0,18019200000000002;0,039876199999999994;1590,0;1591,0;13,644522699999998;13067,261373799998;114,2;1,0;17,23;0,21;0,05;0,418;0,05;0,02;0,050203;0,205;0,261;0,233;4069,0;0,001;0,47600000000000003;0,309;0,09699999999999999;0,647;0,006;0,01;0,062;0,008;0,017;0,419;0,001;0,002;0,003;0,753;0,0001;0,42100000000000004;0,09699999999999999;0,794;0,005;0,011000000000000001;0,062;0,009000000000000001;0,012;0,5670000000000001;0,003;0,036000000000000004;2,6;57,3;0,3;12,4;0,11;2,1;26,7;3,0;58,4;0,5;10,2;0,11;2,2;26,2
1914;Э76ХФ;Р65;8,0;40,8666667;20,7;40,8666667;2,99082745;0,38248000000000004;0,11752;0,134936;0,142868;0,0405693;1580,0;1601,0;18,0910277;12739,1304348;115,1;1,0;24,644000000000002;0,14800000000000002;0,05;0,402;0,045;0,02;0,051107;0,162;0,209;0,20800000000000002;4395,0;0,002;0,462;0,318;0,081;0,674;0,006999999999999999;0,01;0,064;0,008;0,015;0,442;0,002;0,002;0,003;0,7559999999999999;0,0002;0,419;0,08199999999999999;0,7929999999999999;0,006;0,011000000000000001;0,065;0,009000000000000001;0,01;0,56;0,003;0,036000000000000004;3,3;51,6;0,5;7,8;0,08;2,6;20,1;2,7;59,7;0,2;10,5;0,09;2,3;26,1
1915;Э76ХФ;Р65;7,0;42,7;18,6666667;42,7;2,6510903;0,3691;0,14125;0,137018;0,151304;0,0397315;1600,0;1592,0;13,367584599999999;12725,357142899999;112,2;1,0;18,878;0,146;0,05;0,381;0,04;0,02;0,050166;0,174;0,212;0,25;3959,0;0,002;0,48100000000000004;0,298;0,081;0,669;0,004;0,01;0,054000000000000006;0,008;0,013999999999999999;0,43700000000000006;0,002;0,002;0,003;0,767;0,0004;0,42;0,08199999999999999;0,79;0,003;0,011000000000000001;0,054000000000000006;0,008;0,009000000000000001;0,568;0,003;0,036000000000000004;2,9;59,3;2,5;7,3;0,11;2,3;25,9;3,0;59,6;1,0;7,6;0,11;2,3;25,9
1916;Э76ХФ;Р65;7,0;46,033333299999995;18,1666667;46,033333299999995;2,7572650000000003;0,347485;0,136165;0,16936700000000002;0,160736;0,0394741;1620,0;1602,0;13,017699400000001;12930,2752294;112,6;1,0;19,899;0,13699999999999998;0,05;0,354;0,042;0,02;0,049841;0,175;0,263;0,24100000000000002;3915,0;0,001;0,47200000000000003;0,304;0,084;0,642;0,006999999999999999;0,009000000000000001;0,063;0,006999999999999999;0,016;0,431;0,001;0,002;0,003;0,71;0,0002;0,42100000000000004;0,086;0,7929999999999999;0,006999999999999999;0,011000000000000001;0,064;0,008;0,008;0,557;0,002;0,036000000000000004;3,0;46,1;0,8;10,4;0,12;2,2;21,3;2,7;58,5;0,4;9,3;0,12;2,2;26,4
1918;Э76ХФ;Р65;15,0;48,3833333;21,8833333;48,3833333;2,99082745;0,38039;0,14464000000000002;0,170665;0,1624;0,0387288;1594,0;1606,0;12,36538;13064,737243000001;113,7;1,0;19,843;0,192;0,05;0,39299999999999996;0,042;0,02;0,0489;0,177;0,265;0,256;4765,0;0,001;0,467;0,297;0,081;0,644;0,008;0,01;0,067;0,006999999999999999;0,017;0,43200000000000005;0,001;0,002;0,003;0,762;0,0001;0,42200000000000004;0,08;0,7909999999999999;0,006999999999999999;0,011000000000000001;0,067;0,008;0,01;0,563;0,003;0,035;3,1;51,8;0,7;14,3;0,07;2,2;24,0;2,9;56,6;0,5;11,3;0,09;2,1;26,6
1919;Э76ХФ;Р65;16,0;48,85;25,4;48,85;2,99082745;0,40285;0,12655999999999998;0,146682;0,132936;0,0393877;1575,0;1592,0;18,212889999999998;12829,1338583;115,2;1,0;29,515;0,187;0,05;0,425;0,043;0,02;0,049732;0,142;0,228;0,22399999999999998;5431,0;0,002;0,496;0,322;0,096;0,679;0,006;0,008;0,067;0,008;0,017;0,485;0,002;0,002;0,003;0,755;0,0001;0,418;0,095;0,78;0,006;0,01;0,068;0,009000000000000001;0,013000000000000001;0,55;0,003;0,036000000000000004;3,9;59,7;0,7;10,7;0,07;2,4;25,4;3,9;59,7;0,2;9,5;0,06;2,3;26,2
1920;Э76ХФ;Р65;9,0;49,8833333;19,966666699999998;49,8833333;2,99082745;0,36301500000000003;0,144075;0,212783;0,158084;0,0378695;1568,0;1598,0;11,240441800000001;12963,60601;111,0;1,0;18,375;0,251;0,05;0,37;0,042;0,02;0,047814999999999996;0,153;0,332;0,255;4314,0;0,001;0,483;0,294;0,106;0,599;0,006;0,01;0,07400000000000001;0,006;0,019;0,42200000000000004;0,001;0,002;0,003;0,748;0,0002;0,42100000000000004;0,10800000000000001;0,794;0,005;0,012;0,075;0,008;0,011000000000000001;0,565;0,003;0,036000000000000004;3,1;53,5;1,7;12,6;0,17;2,1;26,1;3,3;54,9;0,6;11,9;0,12;2,1;25,6
1921;Э76ХФ;Р65;16,0;43,033333299999995;24,25;43,033333299999995;2,99082745;0,280485;0,104525;0,09527200000000001;0,08881599999999999;0,0379843;1546,0;1585,0;12,3120837;13306,3917526;110,6;1,0;17,660999999999998;0,14800000000000002;0,05;0,28;0,042;0,02;0,04796;0,096;0,14800000000000002;0,185;5378,0;0,001;0,54;0,331;0,10800000000000001;0,698;0,005;0,009000000000000001;0,068;0,006999999999999999;0,018000000000000002;0,47200000000000003;0,002;0,002;0,003;0,759;0,0003;0,42200000000000004;0,107;0,78;0,005;0,012;0,068;0,008;0,015;0,5660000000000001;0,003;0,035;3,0;51,2;0,7;10,1;0,07;2,3;22,2;3,6;64,0;0,3;4,0;0,06;2,5;26,0
1922;Э76ХФ;Р65;15,0;46,5;16,3166667;46,5;2,99082745;0,288245;0,093225;0,08787;0,12354000000000001;0,0387581;1582,0;1588,0;10,8796403;13392,4412666;113,1;1,0;16,803;0,121;0,05;0,292;0,043;0,02;0,048937;0,152;0,135;0,165;3642,0;0,001;0,535;0,34;0,10099999999999999;0,711;0,006;0,011000000000000001;0,063;0,01;0,018000000000000002;0,47100000000000003;0,002;0,002;0,003;0,762;0,0001;0,42100000000000004;0,10099999999999999;0,785;0,005;0,012;0,064;0,011000000000000001;0,012;0,556;0,003;0,036000000000000004;3,2;55,6;0,3;10,2;0,07;2,4;23,0;2,9;60,5;0,3;11,5;0,07;2,4;25,6
1923;Э76ХФ;Р65;19,0;44,3666667;20,1833333;44,3666667;2,99082745;0,32333;0,14464000000000002;0,159028;0,149404;0,0388151;1546,0;1570,0;9,350263;13329,810074299998;113,7;1,0;13,828;0,126;0,05;0,32299999999999995;0,042;0,02;0,049009;0,162;0,247;0,256;4484,0;0,001;0,517;0,29600000000000004;0,08199999999999999;0,644;0,005;0,013000000000000001;0,052000000000000005;0,006;0,015;0,436;0,001;0,002;0,002;0,762;0,0001;0,42100000000000004;0,08199999999999999;0,789;0,004;0,013000000000000001;0,053;0,006;0,01;0,565;0,003;0,036000000000000004;3,2;55,4;0,9;14,4;0,14;2,2;25,5;3,0;57,2;0,4;11,5;0,13;2,1;27,1
1924;Э76ХФ;Р65;10,0;44,3666667;18,1333333;44,3666667;2,99082745;0,31209499999999996;0,104525;0,096596;0,119348;0,039015499999999995;1565,0;1589,0;10,8636928;13404,0441176;113,9;1,0;16,033;0,126;0,05;0,319;0,042;0,02;0,049262;0,142;0,149;0,185;4051,0;0,002;0,524;0,326;0,08800000000000001;0,705;0,006;0,013000000000000001;0,064;0,006999999999999999;0,017;0,469;0,002;0,002;0,003;0,7759999999999999;0,0001;0,41600000000000004;0,08900000000000001;0,784;0,005;0,012;0,065;0,008;0,012;0,569;0,003;0,035;4,2;56,7;1,1;10,4;0,08;2,5;22,7;5,0;61,7;0,6;6,1;0,05;2,7;22,7
1925;Э76ХФ;Р65;10,0;48,9;14,916666699999999;48,9;2,5824487;0,34013000000000004;0,13108;0,088729;0,13361199999999998;0,0385284;1571,0;1575,0;12,690200099999998;12750,8379888;112,6;1,0;20,611;0,126;0,05;0,349;0,040999999999999995;0,02;0,048647;0,16699999999999998;0,136;0,23199999999999998;3170,0;0,001;0,504;0,308;0,067;0,708;0,004;0,012;0,048;0,006999999999999999;0,016;0,446;0,001;0,003;0,003;0,764;0,0001;0,42;0,065;0,782;0,003;0,013000000000000001;0,049;0,008;0,01;0,5710000000000001;0,003;0,035;3,3;52,8;0,5;8,8;0,06;2,3;22,9;3,4;58,1;0,5;7,4;0,06;2,1;27,7
1926;Э76ХФ;Р65;19,0;47,05;27,5;47,05;2,99082745;0,21416500000000002;0,110175;0,04663;0,11104000000000001;0,038327999999999994;1527,0;1576,0;15,9229293;13315,6363636;112,0;1,0;24,884;0,125;0,05;0,19899999999999998;0,07;0,02;0,048394;0,15;0,07;0,195;6103,0;0,002;0,607;0,321;0,071;0,753;0,005;0,011000000000000001;0,053;0,008;0,015;0,474;0,003;0,004;0,003;0,774;0,0002;0,418;0,07200000000000001;0,7909999999999999;0,004;0,012;0,054000000000000006;0,009000000000000001;0,012;0,5710000000000001;0,004;0,035;3,1;59,0;0,5;6,9;0,08;2,6;23,1;4,2;64,5;0,8;3,7;0,17;2,7;24,2
1927;Э76ХФ;Р65;22,0;42,533333299999995;15,7166667;42,533333299999995;3,0;0,32715500000000003;0,154245;0,132201;0,161148;0,039674400000000005;1566,0;1578,0;10,707964599999999;13182,1845175;114,2;1,0;15,125;0,125;0,05;0,327;0,040999999999999995;0,02;0,050094;0,191;0,204;0,273;3453,0;0,001;0,516;0,285;0,054000000000000006;0,6659999999999999;0,002;0,011000000000000001;0,032;0,006;0,013000000000000001;0,418;0,001;0,003;0,002;0,7559999999999999;0,0001;0,418;0,054000000000000006;0,7829999999999999;0,001;0,012;0,033;0,006999999999999999;0,009000000000000001;0,555;0,003;0,034;2,9;50,2;0,6;13,9;0,11;2,1;24,0;2,9;57,0;0,4;11,9;0,08;2,1;27,4
1929;Э76ХФ;Р65;18,0;48,05;20,5166667;48,05;2,99082745;0,315765;0,136165;0,08843999999999999;0,14862;0,0398748;1538,0;1585,0;12,4229765;13443,704305399999;114,1;1,0;19,825;0,073;0,05;0,318;0,039;0,02;0,050347;0,19;0,135;0,24100000000000002;4597,0;0,001;0,501;0,301;0,077;0,705;0,004;0,009000000000000001;0,046;0,01;0,015;0,43;0,002;0,003;0,003;0,772;0,0001;0,418;0,065;0,7809999999999999;0,003;0,011000000000000001;0,047;0,01;0,01;0,5579999999999999;0,003;0,035;3,6;49,5;0,7;8,3;0,12;2,4;20,4;5,0;59,4;0,5;7,4;0,07;2,3;25,9
1930;Э76ХФ;Р65;19,0;44,55;15,65;44,55;2,99082745;0,27584000000000003;0,12090999999999999;0,152917;0,13003599999999998;0,0395889;1558,0;1576,0;10,8102936;13514,3769968;111,2;1,0;15,753;0,07400000000000001;0,05;0,26899999999999996;0,039;0,02;0,049986;0,135;0,23800000000000002;0,214;3525,0;0,001;0,536;0,313;0,094;0,6509999999999999;0,006999999999999999;0,011000000000000001;0,075;0,006999999999999999;0,016;0,444;0,002;0,003;0,002;0,758;0,0001;0,42;0,094;0,784;0,006999999999999999;0,011000000000000001;0,075;0,008;0,012;0,561;0,003;0,035;3,4;55,7;0,4;11,4;0,08;2,3;24,4;4,1;58,6;0,7;9,4;0,08;2,3;26,0
1931;Э76ХФ;Р65;14,0;43,2;15,016666699999998;43,2;2,4982491000000002;0,28012;0,09153;0,069199;0,106012;0,039702999999999995;1590,0;1583,0;16,3822961;13025,527192;112,2;1,0;23,545;0,078;0,05;0,28300000000000003;0,04;0,02;0,05013;0,133;0,106;0,162;3260,0;0,001;0,5379999999999999;0,341;0,109;0,721;0,01;0,008;0,08;0,013000000000000001;0,018000000000000002;0,46799999999999997;0,002;0,003;0,003;0,7809999999999999;0,0001;0,42;0,109;0,784;0,009000000000000001;0,01;0,08;0,013000000000000001;0,013999999999999999;0,5660000000000001;0,003;0,037000000000000005;3,4;52,4;0,6;9,0;0,07;2,5;20,7;6,3;54,4;0,8;5,8;0,07;2,6;21,0
1932;Э76ХФ;Р65;14,0;40,85;15,0;40,85;2,0;0,19949;0,053110000000000004;0,032716;0,081028;0,0388151;1585,0;1582,0;10,8058752;12516,0;109,7;1,0;14,714;0,135;0,05;0,192;0,05;0,02;0,049009;0,11;0,049;0,094;3129,0;0,002;0,605;0,371;0,099;0,752;0,006999999999999999;0,008;0,069;0,011000000000000001;0,015;0,489;0,002;0,003;0,003;0,768;0,0003;0,41700000000000004;0,099;0,778;0,006999999999999999;0,01;0,069;0,012;0,012;0,563;0,003;0,037000000000000005;3,5;62,0;0,6;5,4;0,06;2,6;23,8;3,0;63,5;0,5;3,7;0,07;2,4;26,2
1933;Э76ХФ;Р65;9,0;42,8833333;12,016666699999998;42,8833333;1,9442685000000002;0,31949;0,0904;0,14245;0,16852;0,038586199999999994;1619,0;1583,0;12,5839098;12392,787794700002;111,4;1,0;17,988;0,12;0,05;0,32899999999999996;0,027999999999999997;0,02;0,04872;0,198;0,22;0,16;2482,0;0,001;0,516;0,342;0,102;0,6579999999999999;0,01;0,011000000000000001;0,078;0,009000000000000001;0,016;0,419;0,001;0,003;0,002;0,752;0,0002;0,42200000000000004;0,10300000000000001;0,7879999999999999;0,009000000000000001;0,011000000000000001;0,078;0,01;0,011000000000000001;0,557;0,002;0,036000000000000004;3,0;52,2;0,9;14,4;0,25;2,1;24,8;3,4;60,9;0,2;8,1;0,08;2,3;26,2
1936;Э76ХФ;Р65;36,0;42,8833333;23,5666667;42,8833333;3,3939394;0,30126;0,15255;0,191591;0,140528;0,0385048;1552,0;1591,0;11,315584900000001;13539,462517700002;111,9;1,0;16,175;0,095;0,05;0,293;0,027000000000000003;0,02;0,048864;0,135;0,299;0,27;5318,0;0,001;0,515;0,284;0,08199999999999999;0,615;0,006;0,013000000000000001;0,065;0,006;0,016;0,428;0,002;0,002;0,002;0,767;0,0001;0,419;0,081;0,787;0,005;0,013999999999999999;0,065;0,006999999999999999;0,011000000000000001;0,565;0,003;0,036000000000000004;2,9;55,2;0,3;13,4;0,09;2,1;26,1;3,4;60,6;0,3;7,6;0,08;2,3;26,2
1937;Э76ХФ;Р65;31,0;43,533333299999995;21,35;43,533333299999995;2,0;0,369765;0,156505;0,214137;0,189936;0,0393314;1580,0;1592,0;13,1561256;13278,6885246;114,2;1,0;19,090999999999998;0,145;0,05;0,376;0,028999999999999998;0,02;0,049913;0,201;0,33299999999999996;0,27699999999999997;4725,0;0,001;0,486;0,28300000000000003;0,09;0,597;0,006999999999999999;0,013000000000000001;0,073;0,008;0,019;0,39899999999999997;0,001;0,003;0,002;0,76;0,0001;0,419;0,091;0,78;0,006;0,013000000000000001;0,07400000000000001;0,008;0,013999999999999999;0,557;0,003;0,033;3,4;43,4;0,9;8,9;0,1;2,0;21,7;3,5;57,5;0,4;8,0;0,08;2,1;27,7
1938;Э76ХФ;Р65;26,0;41,8666667;20,8666667;41,8666667;2,741034;0,3011;0,1356;0,190668;0,16275599999999998;0,0429224;1568,0;1586,0;16,7875796;12887,5399361;111,1;1,0;23,428;0,22899999999999998;0,05;0,29600000000000004;0,038;0,02;0,054470000000000005;0,16899999999999998;0,297;0,24;4482,0;0,001;0,528;0,299;0,111;0,615;0,006;0,012;0,07400000000000001;0,006999999999999999;0,02;0,42200000000000004;0,002;0,002;0,003;0,7659999999999999;0,0001;0,418;0,11;0,7829999999999999;0,006;0,013000000000000001;0,07400000000000001;0,006999999999999999;0,013000000000000001;0,55;0,003;0,037000000000000005;4,1;54,2;1,5;12,1;0,07;2,2;25,0;3,1;58,4;0,7;9,5;0,14;2,3;25,9
1939;Э76ХФ;Р65;25,0;40,2;17,0;40,2;3,2896996;0,29530500000000004;0,131645;0,178645;0,14806;0,0399587;1577,0;1587,0;12,469403;12924,7058824;113,2;1,0;16,709;0,07300000000000001;0,05;0,29;0,04;0,02;0,050709;0,15;0,28;0,233;3662,0;0,001;0,522;0,299;0,09300000000000001;0,632;0,006;0,013999999999999999;0,067;0,006999999999999999;0,019;0,436;0,002;0,002;0,002;0,757;0,0001;0,41600000000000004;0,094;0,795;0,006;0,012;0,067;0,008;0,015;0,573;0,003;0,037000000000000005;3,2;58,7;0,2;13,1;0,09;2,3;25,8;3,8;59,7;0,3;12,6;0,08;2,3;25,8
1940;Э76ХФ;Р65;23,0;40,7;18,4833333;40,7;3,3302433;0,348885;0,18249500000000002;0,2228335;0,199222;0,0397018;1572,0;1586,0;12,7743127;13338,503156;112,1;1,0;17,295;0,127;0,05;0,345;0,051;0,02;0,050383;0,209;0,349;0,32299999999999995;4109,0;0,001;0,502;0,264;0,077;0,597;0,004;0,012;0,054000000000000006;0,006;0,016;0,396;0,001;0,002;0,003;0,7659999999999999;0,0002;0,42;0,079;0,7909999999999999;0,004;0,013000000000000001;0,055;0,006999999999999999;0,012;0,568;0,003;0,037000000000000005;3,0;59,2;0,3;14,8;0,07;2,3;25,6;3,3;53,8;0,5;7,7;0,07;2,6;20,9
1941;Э76ХФ;Р65;11,0;43,6833333;19,4333333;43,6833333;2,6666667;0,30119;0,17854;0,2185195;0,152902;0,0403858;1581,0;1583,0;16,0235025;13050,771869600001;114,6;1,0;23,331999999999997;0,113;0,05;0,287;0,052000000000000005;0,02;0,051251;0,141;0,34299999999999997;0,316;4227,0;0,001;0,5379999999999999;0,265;0,08;0,595;0,005;0,012;0,053;0,006;0,016;0,43200000000000005;0,001;0,003;0,002;0,746;0,0003;0,419;0,08;0,787;0,004;0,013000000000000001;0,054000000000000006;0,006;0,011000000000000001;0,563;0,003;0,037000000000000005;2,6;59,9;0,5;9,2;0,11;2,3;25,6;3,2;61,5;0,6;8,6;0,08;2,4;26,0
1942;Э76ХФ;Р65;10,0;41,0;16,5166667;41,0;3,6257089;0,34826999999999997;0,1695;0,162356;0,160904;0,039902;1606,0;1587,0;14,015853699999997;12569,1220989;113,3;1,0;19,155;0,191;0,05;0,349;0,048;0,02;0,050637;0,17600000000000002;0,254;0,3;3460,0;0,002;0,49700000000000005;0,273;0,075;0,653;0,003;0,01;0,044000000000000004;0,006999999999999999;0,017;0,435;0,002;0,002;0,003;0,762;0,0004;0,42200000000000004;0,063;0,7959999999999999;0,003;0,011000000000000001;0,045;0,008;0,011000000000000001;0,569;0,003;0,036000000000000004;3,5;58,1;0,2;11,8;0,06;2,3;25,6;3,1;58,9;0,3;12,2;0,08;2,3;25,6
1943;Э76ХФ;Р65;11,0;41,0666667;22,716666699999998;41,0666667;3,1549567;0,31960500000000003;0,148595;0,174751;0,139036;0,0404149;1552,0;1582,0;19,0066558;13148,0557594;113,3;1,0;26,018;0,13;0,05;0,317;0,046;0,02;0,051288;0,138;0,27399999999999997;0,263;4978,0;0,001;0,508;0,29100000000000004;0,073;0,637;0,006999999999999999;0,01;0,059000000000000004;0,006;0,016;0,44799999999999995;0,002;0,003;0,004;0,762;0,0007;0,419;0,073;0,7929999999999999;0,006;0,012;0,06;0,006999999999999999;0,009000000000000001;0,564;0,003;0,037000000000000005;3,1;59,2;0,3;10,2;0,08;2,3;25,3;4,5;64,0;0,5;6,0;0,07;2,5;25,2
1944;Э76ХФ;Р65;14,0;42,3333333;19,283333300000002;42,3333333;3,7464788999999996;0,33064499999999997;0,138425;0,0857545;0,150082;0,0405284;1571,0;1581,0;17,139564399999998;13681,2445981;115,1;1,0;24,043000000000003;0,131;0,05;0,336;0,040999999999999995;0,02;0,051432000000000005;0,191;0,133;0,245;4397,0;0,001;0,502;0,302;0,055;0,718;0,003;0,01;0,037000000000000005;0,009000000000000001;0,012;0,44299999999999995;0,002;0,003;0,003;0,764;0,0004;0,42;0,055999999999999994;0,7879999999999999;0,003;0,012;0,038;0,009000000000000001;0,01;0,5589999999999999;0,003;0,037000000000000005;2,7;51,0;0,5;7,6;0,07;2,7;18,6;3,4;58,4;0,4;6,8;0,08;2,7;21,5
1945;Э76ХФ;Р65;23,0;39,8333333;16,8166667;39,8333333;3,9430836000000005;0,315275;0,146335;0,125449;0,13894;0,0402148;1570,0;1579,0;13,4502929;13615,064420200002;113,6;1,0;17,859;0,11199999999999999;0,05;0,314;0,045;0,02;0,051033999999999996;0,158;0,196;0,259;3816,0;0,001;0,519;0,29100000000000004;0,065;0,684;0,004;0,01;0,047;0,006999999999999999;0,012;0,449;0,002;0,003;0,002;0,763;0,0002;0,418;0,066;0,79;0,003;0,011000000000000001;0,048;0,008;0,01;0,5710000000000001;0,003;0,037000000000000005;3,0;61,8;0,3;9,6;0,08;2,5;24,3;3,5;61,8;0,6;9,0;0,06;2,5;24,9
1946;Э76ХФ;Р65;8,0;40,3666667;19,15;40,3666667;3,1143099;0,35370999999999997;0,17402;0,159201;0,161376;0,040073000000000004;1584,0;1583,0;18,858681100000002;13225,065274200002;113,8;1,0;25,103;0,147;0,05;0,355;0,04;0,02;0,050854;0,17800000000000002;0,249;0,308;4221,0;0,001;0,505;0,266;0,053;0,649;0,002;0,011000000000000001;0,031;0,006999999999999999;0,011000000000000001;0,42700000000000005;0,001;0,003;0,002;0,767;0,0002;0,41700000000000004;0,055;0,7879999999999999;0,001;0,012;0,032;0,006999999999999999;0,009000000000000001;0,5529999999999999;0,003;0,037000000000000005;2,4;47,8;0,4;8,2;0,1;2,8;17,1;3,0;60,4;1,0;9,2;0,15;2,3;25,8
1947;Э76ХФ;Р65;12,0;42,0;19,8166667;42,0;4,1005165;0,34920500000000004;0,16328499999999999;0,14443150000000002;0,14077;0,038989499999999996;1546,0;1582,0;15,036519699999998;13603,7005887;113,1;1,0;20,93;0,109;0,05;0,35200000000000004;0,04;0,02;0,049479;0,153;0,226;0,289;4493,0;0,002;0,5;0,281;0,071;0,669;0,005;0,01;0,05;0,006999999999999999;0,013000000000000001;0,447;0,003;0,003;0,003;0,767;0,0003;0,42;0,068;0,79;0,003;0,012;0,05;0,008;0,009000000000000001;0,569;0,003;0,037000000000000005;3,0;57,9;0,3;8,0;0,07;2,7;21,1;3,7;63,0;0,3;6,0;0,06;2,5;25,6
1948;Э76ХФ;Р65;15,0;40,8333333;21,6666667;40,8333333;3,6427061000000003;0,34005;0,17402;0,18829;0,162628;0,039902;1547,0;1584,0;16,7414815;14112,0;113,2;1,0;22,601;0,133;0,05;0,337;0,048;0,02;0,050637;0,168;0,295;0,308;5096,0;0,001;0,491;0,268;0,062;0,625;0,003;0,011000000000000001;0,037000000000000005;0,006;0,013999999999999999;0,431;0,002;0,003;0,003;0,746;0,0001;0,42;0,066;0,7909999999999999;0,002;0,012;0,037000000000000005;0,006999999999999999;0,009000000000000001;0,564;0,003;0,038;4,2;61,6;0,4;9,8;0,1;2,6;23,7;3,4;56,8;0,6;7,3;0,08;2,7;21,0
1949;Э76ХФ;Р65;14,0;41,033333299999995;21,8166667;41,033333299999995;3,2829006;0,350275;0,153115;0,175535;0,152528;0,040073000000000004;1556,0;1584,0;14,245735199999999;13360,4278075;113,1;1,0;19,485;0,129;0,05;0,354;0,04;0,02;0,050854;0,158;0,275;0,271;4858,0;0,001;0,483;0,28600000000000003;0,073;0,639;0,006999999999999999;0,011000000000000001;0,057;0,006;0,015;0,44;0,002;0,003;0,002;0,767;0,0002;0,418;0,073;0,792;0,005;0,011000000000000001;0,057;0,006999999999999999;0,01;0,564;0,003;0,038;3,1;64,9;0,2;9,0;0,06;2,6;24,8;3,6;67,5;0,4;5,9;0,07;2,8;24,0
1950;Э76ХФ;Р65;13,0;42,6666667;20,8333333;42,6666667;3,4797235;0,362105;0,16780499999999998;0,12119100000000001;0,15372;0,039530800000000005;1562,0;1581,0;14,7142969;13576,32;113,4;1,0;20,927;0,122;0,05;0,368;0,040999999999999995;0,02;0,050166;0,182;0,18899999999999997;0,297;4714,0;0,001;0,491;0,273;0,051;0,685;0,002;0,011000000000000001;0,031;0,008;0,013000000000000001;0,436;0,002;0,003;0,002;0,759;0,0001;0,418;0,052000000000000005;0,789;0,001;0,012;0,032;0,008;0,01;0,565;0,003;0,037000000000000005;2,8;63,0;0,3;11,3;0,12;2,5;25,3;3,0;60,2;1,0;9,7;0,16;2,3;26,2
1951;Э76ХФ;Р65;10,0;42,033333299999995;22,3666667;42,033333299999995;3,4793336999999998;0,37346999999999997;0,14012;0,125449;0,13894;0,039759300000000004;1555,0;1588,0;16,163734299999998;13198,2116244;112,7;1,0;22,508000000000003;0,193;0,05;0,387;0,043;0,02;0,050456;0,158;0,196;0,248;4920,0;0,001;0,48700000000000004;0,298;0,07400000000000001;0,6779999999999999;0,005;0,01;0,053;0,008;0,013999999999999999;0,43799999999999994;0,002;0,003;0,003;0,77;0,0004;0,419;0,073;0,785;0,005;0,012;0,053;0,008;0,011000000000000001;0,552;0,003;0,038;2,7;53,5;0,5;10,1;0,1;2,7;20,1;3,5;63,0;0,5;4,4;0,06;2,4;26,0
1952;Э76ХФ;Р65;8,0;41,716666700000005;20,8833333;41,716666700000005;3,8533497000000003;0,34106;0,14238;0,0885045;0,113646;0,0386758;1613,0;1632,0;19,2508104;14216,1213089;109,4;1,0;26,395;0,19399999999999998;0,05;0,348;0,043;0,02;0,049081;0,135;0,138;0,252;4948,0;0,002;0,506;0,292;0,07400000000000001;0,71;0,003;0,011000000000000001;0,042;0,009000000000000001;0,011000000000000001;0,47100000000000003;0,002;0,003;0,004;0,754;0,0003;0,424;0,076;0,799;0,003;0,012;0,044000000000000004;0,011000000000000001;0,005;0,569;0,003;0,038;3,8;62,1;0,7;10,5;0,1;2,7;23,3;4,2;58,0;0,6;6,5;0,08;2,7;21,5
1953;Э76ХФ;Р65;6,0;50,85;21,4833333;50,85;2,6479279;0,33428;0,11187000000000001;0,045156;0,137076;0,040043800000000004;1605,0;1606,0;13,285515400000001;13266,0977502;112,9;1,0;22,268;0,147;0,05;0,34700000000000003;0,045;0,02;0,050817;0,188;0,069;0,198;4750,0;0,002;0,511;0,321;0,084;0,7440000000000001;0,005;0,01;0,062;0,013000000000000001;0,016;0,45399999999999996;0,002;0,003;0,004;0,772;0,0004;0,41600000000000004;0,08199999999999999;0,782;0,004;0,011000000000000001;0,061;0,013000000000000001;0,008;0,562;0,003;0,038;4,2;60,6;1,0;9,0;0,07;2,7;22,3;3,6;59,6;0,4;9,4;0,08;2,3;25,8
1954;Э76ХФ;Р65;11,0;46,35;20,2666667;46,35;2,4720708;0,30984;0,11074;0,071859;0,15095999999999998;0,0388851;1575,0;1609,0;8,4102322;12913,8157895;114,4;1,0;12,877;0,134;0,05;0,316;0,043;0,02;0,049298;0,198;0,111;0,196;4362,0;0,002;0,521;0,324;0,096;0,727;0,006;0,008;0,067;0,013000000000000001;0,016;0,452;0,002;0,004;0,003;0,767;0,0005;0,42100000000000004;0,09699999999999999;0,7909999999999999;0,005;0,01;0,067;0,015;0,011000000000000001;0,575;0,003;0,037000000000000005;3,5;59,6;0,5;14,1;0,09;2,7;21,9;3,6;61,8;0,9;8,1;0,43;2,8;22,3
1955;Э76ХФ;Р65;14,0;51,8666667;21,1666667;51,8666667;2,7217217000000002;0,270885;0,084185;0,041895999999999996;0,128224;0,039101800000000006;1573,0;1610,0;10,3421663;12991,181102399998;114,6;1,0;17,823;0,051;0,05;0,27399999999999997;0,039;0,02;0,049371;0,17600000000000002;0,064;0,149;4583,0;0,002;0,5479999999999999;0,34600000000000003;0,08900000000000001;0,746;0,01;0,009000000000000001;0,083;0,015;0,016;0,457;0,002;0,004;0,003;0,765;0,0002;0,419;0,08800000000000001;0,782;0,01;0,01;0,083;0,015;0,013999999999999999;0,561;0,003;0,037000000000000005;3,1;58,7;0,5;7,4;0,11;2,9;20,1;4,3;64,3;0,5;5,4;0,08;2,7;24,0
1956;Э76ХФ;Р65;24,0;41,6833333;16,0166667;41,6833333;2,0;0,354315;0,124865;0,1561135;0,16784200000000002;0,0382995;1574,0;1584,0;11,5758497;12238,5015609;113,0;1,0;16,084;0,146;0,05;0,365;0,067;0,02;0,048358;0,18899999999999997;0,244;0,221;3267,0;0,001;0,499;0,311;0,11900000000000001;0,644;0,006999999999999999;0,01;0,079;0,009000000000000001;0,02;0,43;0,001;0,003;0,003;0,747;0,0003;0,42100000000000004;0,121;0,7829999999999999;0,006;0,013000000000000001;0,079;0,01;0,012;0,573;0,003;0,036000000000000004;3,2;58,0;0,2;15,1;0,13;2,3;25,0;3,3;58,9;0,3;12,3;0,09;2,3;25,8
1957;Э76ХФ;Р65;18,0;45,8666667;22,0;45,8666667;3,3624511;0,333135;0,103395;0,07493899999999999;0,14382799999999998;0,0382425;1548,0;1583,0;10,2683321;13101,8181818;112,5;1,0;15,527999999999999;0,05;0,05;0,34600000000000003;0,049;0,02;0,048286;0,18600000000000003;0,11599999999999999;0,183;4804,0;0,002;0,514;0,32899999999999996;0,08900000000000001;0,7190000000000001;0,008;0,01;0,07;0,012;0,017;0,45299999999999996;0,002;0,003;0,003;0,755;0,0001;0,419;0,08900000000000001;0,7809999999999999;0,006999999999999999;0,012;0,07;0,013000000000000001;0,015;0,574;0,003;0,037000000000000005;4,3;59,9;0,2;8,7;0,1;2,4;24,6;4,1;62,2;0,4;10,7;0,14;2,9;21,7
1959;Э76ХФ;Р65;26,0;42,0;14,65;42,0;1,5101758;0,28626999999999997;0,11639000000000001;0,067995;0,1446;0,038156199999999994;1572,0;1589,0;9,2664286;11987,7133106;111,3;1,0;12,972999999999999;0,061;0,05;0,28600000000000003;0,042;0,02;0,048177;0,19;0,105;0,20600000000000002;2927,0;0,002;0,536;0,315;0,08199999999999999;0,725;0,006;0,009000000000000001;0,057;0,012;0,016;0,449;0,002;0,003;0,003;0,758;0,0007;0,42;0,08199999999999999;0,787;0,005;0,012;0,057999999999999996;0,013000000000000001;0,011000000000000001;0,5770000000000001;0,003;0,037000000000000005;2,8;49,5;0,7;8,6;0,1;2,8;17,5;4,1;58,9;0,7;8,6;0,08;2,6;22,7
1960;Э76ХФ;Р65;9,0;47,3833333;25,1833333;47,3833333;3,3657864;0,353785;0,148595;0,12880650000000002;0,15645;0,037955800000000005;1579,0;1633,0;12,803875300000001;13461,283917899998;111,8;1,0;20,191;0,122;0,05;0,361;0,032;0,02;0,047924;0,183;0,201;0,263;5650,0;0,001;0,483;0,292;0,11599999999999999;0,6659999999999999;0,006999999999999999;0,01;0,07400000000000001;0,008;0,017;0,439;0,001;0,003;0,003;0,762;0,0003;0,425;0,11199999999999999;0,7809999999999999;0,006;0,012;0,07400000000000001;0,009000000000000001;0,011000000000000001;0,584;0,003;0,037000000000000005;3,4;58,9;0,4;13,2;0,07;2,6;22,9;3,9;60,6;0,7;8,1;0,08;2,6;23,6
1962;Э76ХФ;Р65;21,0;41,3666667;12,4666667;41,3666667;1,2471671;0,37106999999999996;0,11413;0,09689249999999999;0,184974;0,038900699999999996;1592,0;1600,0;10,7550363;12330,481283399999;114,2;1,0;14,83;0,12300000000000001;0,05;0,39;0,040999999999999995;0,02;0,049117;0,239;0,15;0,20199999999999999;2562,0;0,001;0,479;0,321;0,109;0,6970000000000001;0,008;0,01;0,069;0,013000000000000001;0,018000000000000002;0,418;0,001;0,004;0,003;0,7659999999999999;0,0004;0,419;0,107;0,784;0,006999999999999999;0,011000000000000001;0,069;0,015;0,013999999999999999;0,5720000000000001;0,003;0,037000000000000005;3,7;50,8;0,6;13,0;0,14;2,4;21,0;3,6;50,7;0,6;14,4;0,15;2,3;22,4
1963;Э76ХФ;Р65;15,0;54,0166667;25,9;54,0166667;3,5668187000000007;0,33574;0,12317;0,140601;0,193512;0,0386718;1554,0;1597,0;15,250293099999999;14061,7760618;113,0;1,0;27,459;0,17800000000000002;0,05;0,34299999999999997;0,038;0,02;0,048828;0,234;0,21899999999999997;0,218;6070,0;0,001;0,46299999999999997;0,31;0,10400000000000001;0,6559999999999999;0,006999999999999999;0,008;0,066;0,01;0,022000000000000002;0,40299999999999997;0,002;0,004;0,003;0,773;0,0003;0,41700000000000004;0,105;0,7859999999999999;0,006;0,01;0,066;0,01;0,012;0,56;0,003;0,036000000000000004;3,3;48,2;0,7;16,1;0,2;2,1;23,4;3,3;58,1;0,7;10,7;0,17;2,3;25,7
1964;Э76ХФ;Р65;25,0;40,55;16,716666699999998;40,55;3,0;0,382825;0,13051500000000002;0,10873599999999999;0,17026;0,0397608;1590,0;1587,0;17,8705302;13527,8165503;113,5;1,0;24,155;0,162;0,05;0,401;0,040999999999999995;0,02;0,050203;0,212;0,16899999999999998;0,231;3769,0;0,001;0,466;0,306;0,09300000000000001;0,6859999999999999;0,006;0,008;0,064;0,012;0,019;0,41700000000000004;0,002;0,003;0,003;0,7609999999999999;0,0002;0,419;0,092;0,7809999999999999;0,005;0,012;0,064;0,013000000000000001;0,013999999999999999;0,5710000000000001;0,003;0,037000000000000005;4,0;59,1;0,4;9,2;0,07;2,3;26,2;4,1;58,3;0,3;9,8;0,07;2,2;26,0
1965;Э76ХФ;Р65;24,0;44,2;25,5833333;44,2;3,2252964;0,28944000000000003;0,10509;0,0424625;0,122402;0,0398748;1534,0;1585,0;15,833484200000001;13020,9771987;111,7;1,0;23,328000000000003;0,084;0,05;0,293;0,038;0,02;0,050347;0,16699999999999998;0,065;0,18600000000000003;5552,0;0,002;0,532;0,326;0,094;0,7509999999999999;0,008;0,009000000000000001;0,075;0,011000000000000001;0,017;0,45299999999999996;0,002;0,004;0,003;0,763;0,0002;0,42100000000000004;0,095;0,785;0,008;0,01;0,076;0,011000000000000001;0,013999999999999999;0,5710000000000001;0,004;0,035;3,5;62,8;0,2;10,0;0,07;2,5;24,8;4,0;64,2;0,2;3,7;0,06;2,5;25,9
1966;Э76ХФ;Р65;31,0;40,8333333;20,3;40,8333333;2,7550916;0,36406;0,13334000000000001;0,142128;0,160728;0,041565;1561,0;1586,0;19,1423431;13613,793103400001;113,1;1,0;26,006999999999998;0,095;0,05;0,376;0,03;0,02;0,05248099999999999;0,184;0,222;0,23600000000000002;4606,0;0,001;0,48200000000000004;0,301;0,109;0,653;0,01;0,011000000000000001;0,075;0,009000000000000001;0,019;0,419;0,002;0,003;0,003;0,753;0,0001;0,41700000000000004;0,109;0,7829999999999999;0,01;0,013000000000000001;0,076;0,009000000000000001;0,013999999999999999;0,56;0,003;0,036000000000000004;4,0;60,2;0,6;8,5;0,07;2,3;26,1;3,7;53,6;0,6;7,3;0,07;2,4;22,4
1967;Э76ХФ;Р65;30,0;55,9;32,65;55,9;3,3617269999999997;0,35256;0,10848;0,1010495;0,105098;0,039417;1517,0;1586,0;13,5139535;13821,133231200001;112,4;1,0;25,180999999999997;0,084;0,05;0,368;0,04;0,02;0,049769;0,11699999999999999;0,158;0,192;7521,0;0,002;0,5;0,324;0,094;0,7;0,009000000000000001;0,01;0,078;0,009000000000000001;0,017;0,461;0,002;0,003;0,003;0,762;0,0001;0,418;0,094;0,787;0,008;0,011000000000000001;0,078;0,009000000000000001;0,013999999999999999;0,575;0,003;0,037000000000000005;4,2;58,1;0,6;10,2;0,08;2,5;23,7;4,1;63,0;0,4;4,1;0,07;2,4;26,3
1968;Э76ХФ;Р65;40,0;40,3333333;18,216666699999998;40,3333333;2,7782167;0,377065;0,11356500000000001;0,134959;0,14152;0,0400182;1571,0;1579,0;14,8767769;13566,697163799998;114,0;1,0;20,000999999999998;0,23399999999999999;0,05;0,396;0,08;0,02;0,050527999999999997;0,158;0,21100000000000002;0,201;4119,0;0,002;0,46399999999999997;0,321;0,139;0,6629999999999999;0,006999999999999999;0,011000000000000001;0,07400000000000001;0,009000000000000001;0,022000000000000002;0,449;0,002;0,003;0,003;0,763;0,0007;0,41700000000000004;0,139;0,784;0,006;0,013000000000000001;0,07400000000000001;0,01;0,013000000000000001;0,569;0,003;0,038;2,7;34,1;0,4;8,4;0,18;1,8;19,3;4,2;58,3;0,2;8,2;0,07;2,2;26,7
1969;Э76ХФ;Р65;32,0;41,216666700000005;16,533333300000002;41,216666700000005;2,6670379;0,34276999999999996;0,13221;0,140076;0,146892;0,03981780000000001;1570,0;1577,0;20,7302707;13242,3387097;112,6;1,0;28,078000000000003;0,095;0,05;0,35;0,04;0,02;0,050275;0,16399999999999998;0,21899999999999997;0,23399999999999999;3649,0;0,001;0,433;0,299;0,10300000000000001;0,65;0,006999999999999999;0,01;0,07;0,01;0,02;0,408;0,002;0,003;0,003;0,7709999999999999;0,0002;0,42700000000000005;0,102;0,7929999999999999;0,006;0,012;0,07;0,012;0,015;0,5720000000000001;0,003;0,038;3,4;51,0;1,0;16,0;0,35;2,1;23,9;3,6;57,9;0,7;10,0;0,16;2,2;26,3
1970;Э76ХФ;Р65;26,0;42,033333299999995;23,35;42,033333299999995;2,0;0,382885;0,13955499999999998;0,169664;0,136328;0,0387288;1558,0;1582,0;17,159952399999998;13639,4004283;113,1;1,0;24,043000000000003;0,162;0,05;0,397;0,052000000000000005;0,02;0,0489;0,136;0,266;0,247;5308,0;0,001;0,48100000000000004;0,297;0,098;0,638;0,006999999999999999;0,011000000000000001;0,071;0,008;0,021;0,441;0,002;0,003;0,003;0,764;0,0001;0,418;0,096;0,784;0,006;0,013000000000000001;0,071;0,009000000000000001;0,016;0,5720000000000001;0,003;0,037000000000000005;4,1;54,0;0,5;6,6;0,06;2,3;23,2;4,1;58,3;0,4;6,5;0,07;2,2;26,0
1971;Э76ХФ;Р65;26,0;46,7;21,1166667;46,7;2,5091709;0,2839;0,08249;0,025911;0,111936;0,038872199999999996;1564,0;1578,0;15,7993206;12811,6811365;113,0;1,0;24,546;0,086;0,05;0,29100000000000004;0,053;0,02;0,049081;0,158;0,039;0,146;4509,0;0,002;0,5660000000000001;0,34700000000000003;0,09300000000000001;0,762;0,006999999999999999;0,008;0,067;0,016;0,017;0,465;0,002;0,004;0,003;0,772;0,0003;0,419;0,09300000000000001;0,787;0,006999999999999999;0,01;0,067;0,016;0,013000000000000001;0,561;0,003;0,037000000000000005;3,8;60,4;0,2;9,2;0,07;2,6;23,7;3,9;58,5;1,0;8,1;0,07;2,5;23,5
1972;Э76ХФ;Р65;22,0;40,6833333;16,716666699999998;40,6833333;2,99082745;0,382395;0,149725;0,157374;0,16752;0,038327999999999994;1593,0;1581,0;13,678820199999999;12501,296111700001;113,3;1,0;18,55;0,084;0,05;0,395;0,040999999999999995;0,02;0,048394;0,188;0,24600000000000002;0,265;3483,0;0,001;0,46799999999999997;0,289;0,08800000000000001;0,6459999999999999;0,004;0,01;0,051;0,009000000000000001;0,017;0,42;0,002;0,003;0,002;0,758;0,0002;0,42;0,087;0,7809999999999999;0,004;0,012;0,051;0,01;0,013000000000000001;0,564;0,003;0,036000000000000004;3,8;56,7;0,5;10,4;0,07;2,2;26,0;3,5;57,3;0,4;10,0;0,07;2,1;27,1
1973;Э76ХФ;Р65;24,0;43,5166667;25,5833333;43,5166667;2,0;0,34712;0,14238;0,126672;0,13528800000000002;0,039273699999999995;1539,0;1577,0;12,9529547;13841,824104199999;114,5;1,0;18,753;0,135;0,05;0,354;0,040999999999999995;0,02;0,049588;0,152;0,198;0,252;5902,0;0,002;0,49200000000000005;0,295;0,078;0,6759999999999999;0,006;0,009000000000000001;0,057999999999999996;0,009000000000000001;0,016;0,446;0,002;0,003;0,003;0,779;0,0003;0,418;0,077;0,787;0,006;0,011000000000000001;0,057999999999999996;0,01;0,013999999999999999;0,57;0,003;0,036000000000000004;5,3;64,9;0,4;4,2;0,07;2,7;23,8;5,1;63,0;0,3;3,3;0,07;2,6;24,5
1974;Э76ХФ;Р65;26,0;40,7333333;17,0666667;40,7333333;2,0;0,39236;0,14803;0,173179;0,167824;0,0387288;1585,0;1578,0;11,5845304;13028,90625;114,8;1,0;15,725999999999999;0,085;0,05;0,40700000000000003;0,04;0,02;0,0489;0,182;0,271;0,262;3706,0;0,001;0,484;0,292;0,091;0,635;0,006;0,011000000000000001;0,057999999999999996;0,009000000000000001;0,018000000000000002;0,415;0,002;0,003;0,003;0,746;0,0001;0,419;0,09;0,7859999999999999;0,005;0,011000000000000001;0,057999999999999996;0,01;0,012;0,563;0,003;0,039;3,7;55,9;0,8;12,0;0,11;2,2;25,5;3,7;55,8;0,7;9,3;0,07;2,1;26,7
1975;Э76ХФ;Р65;18,0;43,5166667;20,35;43,5166667;2,7911275;0,379575;0,137295;0,15278599999999998;0,152996;0,0408821;1577,0;1588,0;16,6529299;13099,754299799999;115,9;1,0;24,156;0,162;0,05;0,39399999999999996;0,040999999999999995;0,02;0,051577;0,168;0,239;0,243;4443,0;0,002;0,47100000000000003;0,302;0,09;0,6559999999999999;0,005;0,009000000000000001;0,057999999999999996;0,008;0,017;0,433;0,002;0,003;0,003;0,7709999999999999;0,0001;0,42;0,09;0,789;0,004;0,011000000000000001;0,057999999999999996;0,009000000000000001;0,012;0,569;0,003;0,037000000000000005;4,7;58,8;0,6;8,1;0,07;2,5;23,4;3,9;60,2;0,4;4,8;0,08;2,4;25,6
