Repository: comptech-winter-school/steel-alloying

# steel-alloying
Проект "Оптимизация процесса легирования стали" на Зимней Школе CompTech 2021

File: data_frames/evraz_data_prprocessed_Anvar.csv (part 20 of 45)
;МАРКА;ПРОФИЛЬ;t вып-обр;t обработка;t под током;t продувка;ПСН гр.;чист расход C;чист расход Cr;чист расход Mn;чист расход Si;чист расход V;температура первая;температура последняя;Ar (интенс.);эл. энергия (интенс.);произв жидкая сталь;произв количество обработок;расход газ Ar;сыпуч известь РП;сыпуч кокс пыль УСТК;сыпуч  кокс. мелочь КМ1;сыпуч  шпат плав.;ферспл CaC2;ферспл  FeV-80;ферспл  Mn5Si65Al0.5;ферспл SiMn18;ферспл  фх850А;эл. энергия;химсталь первый Al_1;химсталь первый C_1;химсталь первый Cr_1;химсталь первый Cu_1;химсталь первый Mn_1;химсталь первый Mo_1;химсталь первый N_1;химсталь первый Ni_1;химсталь первый P_1;химсталь первый S_1;химсталь первый Si_1;химсталь первый Ti_1;химсталь первый V_1;химсталь последний Al;химсталь последний C;химсталь последний Ca;химсталь последний Cr;химсталь последний Cu;химсталь последний Mn;химсталь последний Mo;химсталь последний N;химсталь последний Ni;химсталь последний P;химсталь последний S;химсталь последний Si;химсталь последний Ti;химсталь последний V;химшлак первый Al2O3_1;химшлак первый CaO_1;химшлак первый FeO_1;химшлак первый MgO_1;химшлак первый MnO_1;химшлак первый R_1;химшлак первый SiO2_1;химшлак последний Al2O3;химшлак последний CaO;химшлак последний FeO;химшлак последний MgO;химшлак последний MnO;химшлак последний R;химшлак последний SiO2
1976;Э76ХФ;Р65;21,0;48,7;24,8666667;48,7;2,9291273999999996;0,362205;0,11695499999999999;0,135773;0,157676;0,0394226;1599,0;1626,0;17,7338809;13475,8713137;112,5;1,0;28,788;0,157;0,05;0,377;0,031;0,02;0,049732;0,182;0,212;0,207;5585,0;0,001;0,48200000000000004;0,316;0,111;0,6659999999999999;0,01;0,01;0,078;0,009000000000000001;0,017;0,428;0,001;0,003;0,003;0,7709999999999999;0,0001;0,42;0,111;0,789;0,009000000000000001;0,011000000000000001;0,078;0,01;0,011000000000000001;0,569;0,003;0,037000000000000005;3,7;55,9;0,6;13,4;0,11;2,2;25,2;3,9;52,5;0,4;7,6;0,06;2,5;20,9
1977;Э76ХФ;Р65;27,0;44,8666667;25,3166667;44,8666667;3,2085696;0,32071;0,11413;0,0918695;0,131822;0,039623900000000004;1563,0;1596,0;13,6677395;13726,925609;115,5;1,0;20,289;0,08099999999999999;0,05;0,328;0,04;0,02;0,049986;0,161;0,14300000000000002;0,20199999999999999;5792,0;0,001;0,506;0,321;0,109;0,7;0,006;0,009000000000000001;0,07;0,011000000000000001;0,017;0,444;0,002;0,003;0,003;0,7609999999999999;0,0003;0,42100000000000004;0,109;0,78;0,006;0,009000000000000001;0,07;0,012;0,013000000000000001;0,568;0,003;0,034;3,2;64,1;0,3;3,6;0,06;2,4;26,2;3,2;62,6;0,3;3,3;0,06;2,4;26,1
1978;Э76ХФ;Р65;30,0;52,5666667;25,3833333;52,5666667;2,99082745;0,355015;0,123735;0,157813;0,150376;0,040082099999999996;1571,0;1599,0;12,203009;13024,294156299999;114,8;1,0;21,179000000000002;0,155;0,05;0,366;0,040999999999999995;0,02;0,050564;0,162;0,247;0,21899999999999997;5510,0;0,002;0,47700000000000004;0,31;0,109;0,65;0,01;0,009000000000000001;0,086;0,009000000000000001;0,018000000000000002;0,441;0,002;0,003;0,004;0,75;0,0005;0,41600000000000004;0,109;0,7879999999999999;0,009000000000000001;0,012;0,085;0,01;0,01;0,561;0,003;0,036000000000000004;3,6;47,9;0,8;9,9;0,11;2,3;20,9;5,2;58,0;0,9;8,7;0,13;2,3;24,7
1979;Э76ХФ;Р65;40,0;57,05;24,8333333;57,05;3,0;0,390255;0,165545;0,22832199999999997;0,181456;0,0408851;1541,0;1599,0;9,180368099999999;13614,7651007;115,4;2,0;17,458;0,126;0,05;0,39899999999999997;0,042;0,02;0,051577;0,18;0,358;0,293;5635,0;0,001;0,47100000000000003;0,27399999999999997;0,113;0,5870000000000001;0,006999999999999999;0,011000000000000001;0,07;0,006999999999999999;0,02;0,40299999999999997;0,001;0,003;0,003;0,757;0,0001;0,41700000000000004;0,113;0,785;0,006;0,013000000000000001;0,07;0,008;0,013000000000000001;0,569;0,003;0,036000000000000004;2,9;51,1;0,5;14,7;0,18;2,1;24,4;3,1;57,6;0,6;10,1;0,08;2,2;26,6
1980;Э76ХФ;Р65;48,0;49,3833333;27,316666700000003;49,3833333;3,7598547999999994;0,363035;0,104525;0,11861;0,149036;0,040082099999999996;1534,0;1582,0;13,824464800000001;13754,240390500001;115,1;1,0;22,603;0,057999999999999996;0,05;0,381;0,040999999999999995;0,02;0,050564;0,17600000000000002;0,185;0,185;6262,0;0,002;0,474;0,327;0,094;0,675;0,008;0,011000000000000001;0,08800000000000001;0,008;0,015;0,435;0,002;0,003;0,003;0,763;0,0005;0,418;0,094;0,78;0,006999999999999999;0,012;0,08800000000000001;0,01;0,013999999999999999;0,5710000000000001;0,003;0,036000000000000004;3,9;58,1;1,5;11,4;0,39;2,5;23,1;3,3;57,0;0,5;9,5;0,1;2,2;26,1
1981;Э76ХФ;Р65;49,0;45,033333299999995;15,15;45,033333299999995;2,99082745;0,33691;0,08475;0,07814650000000001;0,148018;0,039508999999999996;1567,0;1582,0;12,330703399999999;12669,3069307;113,3;1,0;18,407;0,102;0,05;0,354;0,040999999999999995;0,02;0,049841;0,191;0,121;0,15;3199,0;0,001;0,5;0,34600000000000003;0,11199999999999999;0,713;0,008;0,01;0,069;0,011000000000000001;0,017;0,428;0,001;0,004;0,003;0,772;0,0002;0,419;0,109;0,7829999999999999;0,006999999999999999;0,013000000000000001;0,068;0,012;0,013000000000000001;0,568;0,003;0,038;3,7;54,3;0,3;13,6;0,36;2,2;25,0;3,8;49,6;0,3;8,8;0,06;2,3;21,9
1982;Э76ХФ;Р65;43,0;44,85;23,65;44,85;3,4686684000000003;0,29639499999999996;0,118085;0,149331;0,126828;0,039279900000000006;1518,0;1577,0;12,151170599999999;13534,8837209;113,7;1,0;18,166;0,102;0,05;0,295;0,042;0,02;0,049552;0,13;0,23399999999999999;0,209;5335,0;0,001;0,509;0,314;0,109;0,653;0,01;0,009000000000000001;0,081;0,008;0,018000000000000002;0,452;0,002;0,003;0,002;0,763;0,0001;0,42;0,111;0,79;0,009000000000000001;0,012;0,08199999999999999;0,009000000000000001;0,015;0,5720000000000001;0,004;0,038;3,3;61,8;0,2;6,1;0,05;2,5;24,4;3,2;62,2;0,2;4,8;0,07;2,5;25,3
1983;Э76ХФ;Р65;44,0;46,05;19,7;46,05;2,99082745;0,31499;0,08136;0,09256349999999999;0,137322;0,039623900000000004;1550,0;1584,0;11,5908692;13233,5025381;114,8;1,0;17,631;0,107;0,05;0,327;0,040999999999999995;0,02;0,049986;0,16899999999999998;0,14400000000000002;0,14400000000000002;4345,0;0,002;0,507;0,35;0,096;0,711;0,006999999999999999;0,009000000000000001;0,061;0,011000000000000001;0,017;0,44799999999999995;0,003;0,004;0,003;0,764;0,0002;0,419;0,095;0,79;0,006;0,012;0,061;0,012;0,013999999999999999;0,573;0,003;0,038;3,7;52,1;0,6;9,6;0,13;2,4;21,7;4,5;50,8;0,6;4,5;0,06;2,6;19,3
1984;Э76ХФ;Р65;47,0;44,533333299999995;21,3333333;44,533333299999995;2,99082745;0,23533;0,10282999999999999;0,058289999999999995;0,124704;0,040454699999999996;1552,0;1578,0;9,7632485;13291,875;116,0;1,0;14,493;0,07400000000000001;0,05;0,226;0,042;0,02;0,051033999999999996;0,16399999999999998;0,09;0,182;4726,0;0,001;0,575;0,33;0,08900000000000001;0,735;0,009000000000000001;0,009000000000000001;0,073;0,011000000000000001;0,017;0,446;0,002;0,004;0,003;0,762;0,0003;0,418;0,08900000000000001;0,7859999999999999;0,009000000000000001;0,011000000000000001;0,073;0,012;0,013000000000000001;0,568;0,003;0,038;2,5;58,7;0,2;13,2;0,23;2,3;25,9;3,2;60,7;0,3;6,8;0,05;2,5;24,7
1985;Э76ХФ;Р65;37,0;44,533333299999995;20,3333333;44,533333299999995;2,99082745;0,29066;0,12995;0,11634800000000001;0,116552;0,03905;1537,0;1576,0;10,7905156;13443,9344262;114,7;1,0;15,927999999999999;0,07400000000000001;0,05;0,287;0,043;0,02;0,049262;0,128;0,182;0,23;4556,0;0,002;0,53;0,306;0,091;0,68;0,01;0,011000000000000001;0,07;0,008;0,017;0,452;0,002;0,003;0,003;0,762;0,0001;0,418;0,092;0,7829999999999999;0,01;0,011000000000000001;0,07;0,009000000000000001;0,012;0,564;0,003;0,037000000000000005;3,4;51,7;0,6;11,7;0,13;2,3;22,8;3,8;60,6;0,3;8,6;0,07;2,3;26,2
1986;Э76ХФ;Р65;36,0;43,033333299999995;16,35;43,033333299999995;2,99082745;0,28230500000000003;0,105655;0,070546;0,14662;0,0391935;1554,0;1576,0;11,324605499999999;12946,7889908;115,4;1,0;16,147000000000002;0,048;0,05;0,28300000000000003;0,044000000000000004;0,02;0,049443;0,192;0,109;0,187;3528,0;0,002;0,542;0,326;0,08199999999999999;0,722;0,006;0,008;0,055;0,011000000000000001;0,016;0,445;0,002;0,004;0,003;0,767;0,0005;0,41600000000000004;0,083;0,785;0,005;0,01;0,055999999999999994;0,013000000000000001;0,013999999999999999;0,57;0,003;0,037000000000000005;3,3;57,8;0,3;12,8;0,17;2,3;25,3;4,3;55,7;0,4;9,2;0,08;2,4;22,9
1988;Э76ХФ;Р65;35,0;48,7;23,033333300000002;48,7;2,99082745;0,362935;0,13955499999999998;0,179624;0,178868;0,039480400000000006;1532,0;1571,0;11,3817054;13279,884225799999;116,2;1,0;18,352999999999998;0,075;0,05;0,37200000000000005;0,043;0,02;0,049805;0,196;0,281;0,247;5098,0;0,001;0,49200000000000005;0,304;0,096;0,63;0,008;0,01;0,078;0,006;0,017;0,405;0,001;0,003;0,002;0,77;0,0001;0,423;0,096;0,785;0,008;0,012;0,079;0,006999999999999999;0,012;0,5710000000000001;0,003;0,036000000000000004;3,0;48,1;0,7;9,6;0,18;2,2;22,1;3,1;55,8;0,7;6,9;0,08;2,2;25,6
1989;Э76ХФ;Р65;37,0;45,8666667;21,7;45,8666667;2,99082745;0,327415;0,09209500000000001;0,1016195;0,15571400000000002;0,0404261;1531,0;1569,0;13,0770295;13437,788018399999;118,4;1,0;19,957;0,073;0,05;0,34;0,043;0,02;0,050998;0,193;0,158;0,163;4860,0;0,001;0,48100000000000004;0,341;0,105;0,701;0,01;0,008;0,069;0,009000000000000001;0,019;0,431;0,002;0,003;0,002;0,757;0,0001;0,414;0,102;0,779;0,009000000000000001;0,011000000000000001;0,069;0,01;0,015;0,5670000000000001;0,003;0,037000000000000005;3,8;50,4;0,5;10,8;0,11;2,3;21,7;4,5;52,1;0,7;5,7;0,08;2,4;21,3
1990;Э76ХФ;Р65;43,0;40,8666667;18,8333333;40,8666667;2,99082745;0,26178;0,06892999999999999;0,0572245;0,142342;0,039279900000000006;1553,0;1588,0;11,3175367;12628,672566399999;114,8;1,0;15,417;0,09699999999999999;0,05;0,265;0,044000000000000004;0,02;0,049552;0,191;0,08800000000000001;0,122;3964,0;0,001;0,5710000000000001;0,358;0,105;0,733;0,01;0,009000000000000001;0,077;0,012;0,015;0,445;0,002;0,004;0,003;0,774;0,0002;0,41700000000000004;0,10300000000000001;0,784;0,009000000000000001;0,011000000000000001;0,077;0,013000000000000001;0,011000000000000001;0,578;0,003;0,038;3,5;56,2;0,3;13,0;0,1;2,6;21,9;3,6;57,5;0,4;14,7;0,11;2,6;22,3
1991;Э76ХФ;Р65;40,0;42,216666700000005;17,6833333;42,216666700000005;2,0;0,29772;0,08701;0,134595;0,165324;0,038419;1557,0;1582,0;9,9493881;12845,994345000001;112,5;1,0;14,001;0,188;0,05;0,303;0,031;0,02;0,048466;0,19399999999999998;0,21;0,154;3786,0;0,001;0,53;0,344;0,10400000000000001;0,6659999999999999;0,008;0,01;0,071;0,008;0,016;0,424;0,002;0,003;0,002;0,7759999999999999;0,0001;0,42;0,105;0,782;0,006999999999999999;0,01;0,07200000000000001;0,008;0,013999999999999999;0,562;0,003;0,037000000000000005;3,1;53,9;0,2;15,7;0,07;2,2;25,0;3,2;58,2;0,4;11,7;0,09;2,2;26,3
1992;Э76ХФ;Р65;13,0;43,5166667;26,316666700000003;43,5166667;4,1704152;0,33731500000000003;0,105655;0,145793;0,205544;0,038161400000000005;1551,0;1633,0;10,9399464;14575,554148199999;112,3;1,0;15,869000000000002;0,196;0,05;0,348;0,049;0,02;0,048141;0,25;0,22699999999999998;0,187;6393,0;0,001;0,498;0,326;0,094;0,6509999999999999;0,006999999999999999;0,01;0,07200000000000001;0,006999999999999999;0,015;0,391;0,002;0,003;0,003;0,7609999999999999;0,0002;0,419;0,09699999999999999;0,7829999999999999;0,006999999999999999;0,012;0,073;0,009000000000000001;0,01;0,555;0,003;0,036000000000000004;3,5;56,3;0,3;11,4;0,07;2,4;23,5;4,1;57,4;0,6;7,1;0,1;2,5;23,0
1993;Э76ХФ;Р65;14,0;45,85;21,5;45,85;1,8238771;0,35713;0,14577;0,198505;0,227812;0,038591;1583,0;1604,0;14,9541492;12421,395348799999;112,3;1,0;22,776;0,33899999999999997;0,47;0,373;0,031;0,02;0,048683;0,262;0,31;0,258;4451,0;0,001;0,466;0,294;0,10400000000000001;0,609;0,009000000000000001;0,009000000000000001;0,077;0,008;0,022000000000000002;0,385;0,003;0,003;0,002;0,773;0,0004;0,419;0,10300000000000001;0,775;0,008;0,011000000000000001;0,077;0,009000000000000001;0,013000000000000001;0,552;0,003;0,036000000000000004;3,1;48,8;3,7;11,9;0,29;2,3;21,7;3,7;56,5;0,3;14,3;0,1;2,5;22,6
1994;Э76ХФ;Р65;18,0;44,1833333;17,4;44,1833333;2,3086277;0,3448;0,10622000000000001;0,1233255;0,17488199999999998;0,0397268;1580,0;1600,0;11,5898936;13148,275862100001;115,9;1,0;16,947;0,115;0,05;0,358;0,033;0,02;0,050311;0,213;0,192;0,188;3813,0;0,001;0,475;0,32799999999999996;0,106;0,674;0,012;0,01;0,083;0,01;0,017;0,42200000000000004;0,002;0,003;0,003;0,77;0,0003;0,419;0,107;0,779;0,012;0,012;0,083;0,011000000000000001;0,013000000000000001;0,5720000000000001;0,003;0,037000000000000005;3,6;48,6;0,7;11,8;0,06;2,4;20,2;5,2;55,2;0,3;11,1;0,08;2,4;23,2
1995;Э76ХФ;Р65;13,0;43,9;20,95;43,9;2,3081642;0,34013499999999997;0,080795;0,0967125;0,16899;0,0389969;1552,0;1594,0;18,981132100000004;13171,360381899998;115,1;1,0;27,665;0,191;0,05;0,358;0,032;0,02;0,049407;0,215;0,15;0,14300000000000002;4599,0;0,001;0,465;0,35;0,11199999999999999;0,696;0,006999999999999999;0,011000000000000001;0,081;0,011000000000000001;0,021;0,41100000000000003;0,002;0,004;0,003;0,785;0,0002;0,423;0,11199999999999999;0,789;0,006999999999999999;0,012;0,08;0,013000000000000001;0,013999999999999999;0,579;0,003;0,038;3,8;47,1;2,2;14,8;0,47;2,1;22,0;4,5;55,2;0,2;13,2;0,06;2,2;25,3
1996;Э76ХФ;Р65;13,0;40,0;14,7833333;40,0;2,3126506;0,25425;0,08249;0,052516499999999994;0,11716199999999999;0,038910900000000005;1562,0;1587,0;13,93275;13222,998872600001;114,9;1,0;18,577;0,096;0,04;0,262;0,033;0,02;0,049298;0,155;0,081;0,146;3258,0;0,002;0,534;0,349;0,102;0,723;0,006;0,009000000000000001;0,07200000000000001;0,012;0,017;0,439;0,002;0,003;0,003;0,774;0,0004;0,43200000000000005;0,102;0,782;0,005;0,011000000000000001;0,071;0,011000000000000001;0,012;0,552;0,003;0,036000000000000004;4,2;53,3;0,7;16,1;0,09;2,4;22,7;4,5;57,6;0,7;10,9;0,09;2,3;25,3
1997;Э76ХФ;Р65;17,0;42,05;17,0666667;42,05;2,0;0,252815;0,123735;0,050697000000000006;0,123972;0,03831180000000001;1571,0;1582,0;10,7136742;12610,546875;112,6;1,0;15,017000000000001;0,086;0,05;0,244;0,038;0,02;0,048539;0,166;0,078;0,21899999999999997;3587,0;0,002;0,5489999999999999;0,311;0,107;0,732;0,009000000000000001;0,01;0,08;0,011000000000000001;0,013999999999999999;0,455;0,002;0,003;0,003;0,7809999999999999;0,0002;0,42;0,107;0,774;0,009000000000000001;0,012;0,08;0,011000000000000001;0,012;0,564;0,003;0,037000000000000005;3,0;38,7;0,5;6,6;0,11;2,6;14,8;4,1;60,6;0,3;7,0;0,05;2,7;22,5
1998;Э76ХФ;Р65;18,0;40,8666667;9,7;40,8666667;2,0626618000000003;0,26865;0,10509;0,076796;0,140348;0,0384255;1586,0;1583,0;13,074959199999999;12736,082474200002;112,6;1,0;17,811;0,085;0,05;0,266;0,037000000000000005;0,02;0,048683;0,18;0,11900000000000001;0,18600000000000003;2059,0;0,001;0,53;0,326;0,114;0,711;0,008;0,011000000000000001;0,071;0,01;0,015;0,44299999999999995;0,002;0,003;0,003;0,778;0,0001;0,419;0,11599999999999999;0,778;0,008;0,011000000000000001;0,07200000000000001;0,012;0,013000000000000001;0,569;0,003;0,036000000000000004;3,4;51,6;0,4;17,4;0,09;2,4;21,9;3,9;55,5;0,4;12,9;0,07;2,4;23,5
1999;Э76ХФ;Р65;17,0;41,533333299999995;17,1833333;41,533333299999995;2,9550926;0,37088499999999996;0,147465;0,18848499999999999;0,179944;0,0398533;1550,0;1584,0;13,133065799999999;13373,423860299998;116,3;1,0;18,182000000000002;0,106;0,05;0,38;0,038;0,02;0,050492;0,19399999999999998;0,295;0,261;3830,0;0,002;0,466;0,293;0,11699999999999999;0,624;0,006999999999999999;0,011000000000000001;0,069;0,008;0,02;0,423;0,003;0,003;0,003;0,765;0,0001;0,41700000000000004;0,11599999999999999;0,7759999999999999;0,006;0,013000000000000001;0,069;0,009000000000000001;0,015;0,57;0,003;0,037000000000000005;4,0;55,7;0,4;13,4;0,08;2,5;22,5;4,6;59,2;0,2;8,5;0,05;2,5;23,6
2000;Э76ХФ;Р65;18,0;46,716666700000005;20,2333333;46,716666700000005;2,3293706000000003;0,381605;0,11921500000000002;0,1240945;0,187042;0,039996199999999996;1581,0;1586,0;16,1685337;13077,4299835;117,7;1,0;25,178;0,086;0,05;0,401;0,040999999999999995;0,02;0,050673;0,231;0,193;0,21100000000000002;4410,0;0,002;0,486;0,32;0,10300000000000001;0,675;0,011000000000000001;0,009000000000000001;0,076;0,01;0,018000000000000002;0,405;0,002;0,004;0,003;0,768;0,0001;0,42;0,10300000000000001;0,782;0,01;0,011000000000000001;0,076;0,011000000000000001;0,013000000000000001;0,564;0,003;0,037000000000000005;3,7;49,3;0,6;9,4;0,11;2,4;20,1;3,7;51,3;0,2;6,7;0,05;2,4;21,4
2001;Э76ХФ;Р65;12,0;43,7;17,1333333;43,7;2,5593137;0,33920500000000003;0,110175;0,106879;0,17374;0,0403388;1594,0;1586,0;17,6745995;12981,7120623;112,3;1,0;25,746;0,191;0,05;0,35100000000000003;0,040999999999999995;0,02;0,051107;0,218;0,166;0,195;3707,0;0,002;0,504;0,322;0,092;0,7;0,006;0,009000000000000001;0,063;0,012;0,018000000000000002;0,428;0,002;0,004;0,003;0,753;0,0003;0,415;0,091;0,7879999999999999;0,005;0,011000000000000001;0,063;0,013000000000000001;0,009000000000000001;0,552;0,002;0,038;4,4;52,1;0,5;13,6;0,15;2,1;24,8;4,2;53,5;0,6;16,8;0,16;2,1;26,2
2002;Э76ХФ;Р65;8,0;41,7;23,3666667;41,7;3,0;0,320295;0,138425;0,14246199999999998;0,13426;0,038910900000000005;1549,0;1581,0;12,0761329;13437,0898716;112,9;1,0;16,655;0,064;0,05;0,321;0,08199999999999999;0,02;0,049298;0,14400000000000002;0,223;0,245;5233,0;0,002;0,515;0,294;0,091;0,6659999999999999;0,005;0,01;0,057999999999999996;0,008;0,016;0,44799999999999995;0,002;0,004;0,003;0,7609999999999999;0,0007;0,415;0,08900000000000001;0,794;0,004;0,011000000000000001;0,057;0,009000000000000001;0,012;0,578;0,004;0,037000000000000005;2,7;63,5;0,1;7,4;0,06;2,7;23,9;3,6;64,3;0,3;4,0;0,11;2,6;24,7
2003;Э76ХФ;Р65;9,0;41,8833333;19,1666667;41,8833333;3,1452581000000004;0,4416;0,16272;0,2018585;0,30109400000000003;0,0391966;1586,0;1583,0;12,396577800000001;13038,2608696;111,2;1,0;17,307000000000002;0,11199999999999999;0,05;0,46399999999999997;0,043;0,02;0,04966;0,371;0,314;0,28800000000000003;4165,0;0,001;0,413;0,273;0,076;0,604;0,01;0,009000000000000001;0,063;0,011000000000000001;0,015;0,29;0,002;0,003;0,003;0,758;0,0008;0,415;0,076;0,78;0,009000000000000001;0,011000000000000001;0,064;0,012;0,011000000000000001;0,539;0,003;0,038;3,3;61,1;0,3;8,8;0,08;2,5;24,7;5,0;52,7;0,8;6,7;0,14;2,6;20,1
2004;Э76ХФ;Р65;8,0;40,3666667;17,6833333;40,3666667;3,2520743;0,262915;0,131645;0,051162;0,16526400000000002;0,0394824;1565,0;1579,0;12,1563171;12940,999057500001;114,1;1,0;16,357;0,11199999999999999;0,05;0,255;0,052000000000000005;0,02;0,050022000000000004;0,228;0,078;0,233;3814,0;0,002;0,561;0,308;0,084;0,7390000000000001;0,006999999999999999;0,008;0,063;0,013000000000000001;0,016;0,424;0,002;0,004;0,003;0,755;0,0006;0,419;0,084;0,779;0,006;0,01;0,064;0,013000000000000001;0,013999999999999999;0,5660000000000001;0,003;0,037000000000000005;3,5;62,7;0,4;8,8;0,08;2,9;21,9;3,3;60,8;0,5;6,3;0,11;2,3;26,3
2005;Э76ХФ;Р65;7,0;49,2;18,0166667;49,2;3,635514;0,38606;0,13899;0,170928;0,192444;0,0396821;1596,0;1591,0;15,4025707;13301,017576299999;118,1;1,0;24,965;0,07200000000000001;0,05;0,401;0,042;0,02;0,050275;0,22;0,267;0,24600000000000002;3994,0;0,002;0,483;0,303;0,11199999999999999;0,644;0,006999999999999999;0,006;0,07200000000000001;0,011000000000000001;0,019;0,408;0,001;0,003;0,003;0,755;0,0004;0,42;0,111;0,787;0,006999999999999999;0,008;0,073;0,011000000000000001;0,013000000000000001;0,5660000000000001;0,003;0,035;3,4;44,8;0,5;17,1;0,19;2,1;21,7;3,0;56,3;0,5;10,4;0,12;2,1;26,3
2006;Э76ХФ;Р65;15,0;41,05;20,8833333;41,05;3,8006042;0,285545;0,13955499999999998;0,1142095;0,151162;0,0403956;1548,0;1583,0;16,6786845;13871,348763;114,2;1,0;22,822;0,136;0,05;0,27899999999999997;0,040999999999999995;0,02;0,051179;0,18100000000000002;0,17800000000000002;0,247;4828,0;0,002;0,551;0,302;0,092;0,688;0,005;0,009000000000000001;0,063;0,009000000000000001;0,016;0,435;0,002;0,004;0,003;0,758;0,0005;0,42200000000000004;0,09300000000000001;0,7909999999999999;0,004;0,01;0,063;0,009000000000000001;0,01;0,565;0,003;0,038;3,2;50,3;0,3;9,5;0,07;2,6;19,6;3,6;59,3;0,5;7,1;0,13;2,3;25,7
2007;Э76ХФ;Р65;7,0;43,216666700000005;16,0666667;43,216666700000005;3,0;0,35053;0,11639000000000001;0,10211100000000001;0,143232;0,0404524;1593,0;1585,0;15,021982300000001;12992,1161826;114,6;1,0;21,64;0,073;0,05;0,364;0,048;0,02;0,051251;0,174;0,159;0,20600000000000002;3479,0;0,002;0,513;0,314;0,094;0,6990000000000001;0,005;0,011000000000000001;0,062;0,01;0,015;0,44;0,002;0,003;0,003;0,777;0,0007;0,414;0,09699999999999999;0,79;0,005;0,012;0,063;0,012;0,01;0,563;0,003;0,038;3,7;60,4;0,3;10,0;0,09;2,6;22,9;4,2;49,9;0,5;7,7;0,07;2,5;20,2
2008;Э76ХФ;Р65;10,0;45,8666667;17,65;45,8666667;3,0;0,24956;0,14012;0,074804;0,13184;0,0402811;1580,0;1583,0;14,754505800000002;12724,0793201;113,9;1,0;22,558000000000003;0,106;0,05;0,23600000000000002;0,076;0,02;0,051033999999999996;0,168;0,11599999999999999;0,248;3743,0;0,002;0,593;0,298;0,094;0,725;0,005;0,009000000000000001;0,059000000000000004;0,012;0,017;0,455;0,002;0,004;0,004;0,772;0,0006;0,418;0,09699999999999999;0,7909999999999999;0,004;0,01;0,061;0,013000000000000001;0,012;0,575;0,003;0,039;3,7;60,2;0,2;6,9;0,07;2,7;22,1;4,1;64,6;0,4;6,3;0,07;2,8;22,5
2009;Э76ХФ;Р65;6,0;40,216666700000005;18,3666667;40,216666700000005;2,5731707000000004;0,34221;0,12317;0,165751;0,18174400000000002;0,0411667;1578,0;1586,0;15,3988396;12603,2667877;116,1;1,0;20,643;0,129;0,05;0,35;0,045;0,02;0,052155999999999994;0,20600000000000002;0,259;0,218;3858,0;0,002;0,521;0,315;0,10800000000000001;0,653;0,012;0,009000000000000001;0,073;0,009000000000000001;0,017;0,42;0,001;0,003;0,003;0,775;0,0003;0,415;0,107;0,7879999999999999;0,011000000000000001;0,012;0,073;0,01;0,011000000000000001;0,565;0,003;0,038;3,5;59,2;0,4;8,2;0,07;2,4;24,7;4,1;50,0;0,8;7,9;0,08;2,6;19,0
2010;Э76ХФ;Р65;8,0;45,3666667;20,216666699999998;45,3666667;3,0514815;0,36408;0,14351;0,171532;0,189952;0,0415661;1578,0;1579,0;16,7296841;12954,657873;117,9;1,0;25,299;0,07400000000000001;0,05;0,373;0,042;0,02;0,052662;0,21600000000000003;0,268;0,254;4365,0;0,001;0,483;0,301;0,087;0,645;0,008;0,01;0,061;0,008;0,017;0,415;0,001;0,003;0,003;0,7709999999999999;0,0002;0,418;0,086;0,789;0,006999999999999999;0,011000000000000001;0,061;0,008;0,012;0,565;0,003;0,037000000000000005;4,0;53,0;0,6;11,6;0,08;2,5;21,0;4,4;57,2;0,4;11,2;0,09;2,3;25,0
2011;Э76ХФ;Р65;14,0;42,1833333;19,8333333;42,1833333;3,5998922999999996;0,301475;0,109045;0,097309;0,165832;0,041252;1557,0;1592,0;18,3047695;13979,495798299999;116,4;1,0;25,586;0,14800000000000002;0,05;0,305;0,044000000000000004;0,02;0,052264;0,21;0,151;0,193;4621,0;0,001;0,537;0,33;0,102;0,713;0,009000000000000001;0,009000000000000001;0,086;0,013000000000000001;0,016;0,43200000000000005;0,002;0,004;0,003;0,7709999999999999;0,0003;0,418;0,1;0,7929999999999999;0,008;0,011000000000000001;0,086;0,013999999999999999;0,011000000000000001;0,5589999999999999;0,003;0,039;3,9;62,1;0,4;12,9;0,12;2,7;23,1;4,0;59,8;0,5;9,4;0,09;2,7;21,9
2012;Э76ХФ;Р65;14,0;45,2;22,95;45,2;3,4113636;0,37501;0,10735;0,15091400000000002;0,155144;0,039596;1611,0;1628,0;13,566161800000001;13994,7712418;111,4;1,0;20,402;0,138;0,05;0,39399999999999996;0,069;0,02;0,050166;0,172;0,23600000000000002;0,19;5353,0;0,002;0,484;0,33;0,1;0,669;0,006;0,01;0,078;0,01;0,017;0,429;0,002;0,004;0,004;0,748;0,0003;0,423;0,099;0,8009999999999999;0,005;0,011000000000000001;0,078;0,011000000000000001;0,008;0,5720000000000001;0,003;0,039;3,8;55,2;0,5;10,9;0,09;2,3;24,0;4,5;58,8;0,3;8,1;0,08;2,3;25,4
2013;Э76ХФ;Р65;17,0;44,3833333;22,033333300000002;44,3833333;3,7926829;0,35353;0,10509;0,1483105;0,14846199999999998;0,0398196;1566,0;1599,0;13,621344500000001;14065,052950100002;112,4;1,0;19,925;0,147;0,05;0,368;0,040999999999999995;0,02;0,050456;0,163;0,23199999999999998;0,18600000000000003;5165,0;0,002;0,501;0,32299999999999995;0,096;0,653;0,013999999999999999;0,011000000000000001;0,083;0,008;0,018000000000000002;0,434;0,002;0,003;0,003;0,765;0,0002;0,414;0,1;0,787;0,013999999999999999;0,011000000000000001;0,083;0,009000000000000001;0,012;0,561;0,003;0,038;3,5;62,7;0,1;7,8;0,05;2,6;24,4;4,3;58,8;0,4;7,3;0,08;2,3;25,5
2014;Э76ХФ;Р65;14,0;56,2;18,95;56,2;3,8891032;0,39542;0,11978;0,1743005;0,211286;0,0409847;1596,0;1596,0;13,147153;13583,1134565;116,1;1,0;24,629;0,129;0,05;0,416;0,042;0,02;0,052011;0,247;0,272;0,212;4290,0;0,001;0,466;0,316;0,111;0,64;0,006999999999999999;0,009000000000000001;0,07;0,01;0,019;0,39799999999999996;0,002;0,003;0,003;0,7559999999999999;0,0004;0,41600000000000004;0,11;0,789;0,006;0,012;0,071;0,011000000000000001;0,01;0,5670000000000001;0,003;0,038;3,2;58,9;0,2;11,9;0,06;2,2;26,5;4,0;57,5;0,5;10,0;0,11;2,2;26,3
2015;Э76ХФ;Р65;27,0;48,8333333;23,45;48,8333333;2,99082745;0,371965;0,124865;0,1250625;0,160746;0,0410989;1543,0;1600,0;15,008;13458,4221748;118,4;1,0;24,388;0,075;0,05;0,38799999999999996;0,043;0,02;0,052155999999999994;0,191;0,195;0,221;5260,0;0,001;0,491;0,317;0,11199999999999999;0,6759999999999999;0,008;0,009000000000000001;0,073;0,013000000000000001;0,021;0,433;0,002;0,004;0,003;0,759;0,0006;0,418;0,111;0,784;0,006999999999999999;0,012;0,073;0,013999999999999999;0,012;0,5670000000000001;0,003;0,037000000000000005;4,0;53,6;0,2;13,0;0,13;2,3;23,1;4,2;54,3;1,0;12,1;0,07;2,1;25,6
2016;Э76ХФ;Р65;31,0;49,55;15,166666699999999;49,55;2,99082745;0,39137;0,10396;0,095587;0,1813;0,0405284;1583,0;1586,0;10,253549699999999;12904,6153846;115,1;1,0;16,85;0,128;0,05;0,41700000000000004;0,040999999999999995;0,02;0,051432000000000005;0,23399999999999999;0,14800000000000002;0,184;3262,0;0,002;0,467;0,33;0,11199999999999999;0,6990000000000001;0,013999999999999999;0,01;0,092;0,015;0,019;0,408;0,001;0,004;0,003;0,77;0,0002;0,42;0,111;0,785;0,013000000000000001;0,012;0,092;0,017;0,015;0,5579999999999999;0,003;0,038;4,4;50,0;0,4;19,3;0,42;2,1;24,0;4,8;49,1;0,5;11,3;0,1;2,3;21,2
2017;Э76ХФ;Р65;33,0;45,216666700000005;19,2;45,216666700000005;2,99082745;0,324375;0,155375;0,1656985;0,177082;0,03993030000000001;1549,0;1584,0;10,023737599999999;13359,375;115,1;1,0;15,107999999999999;0,064;0,05;0,322;0,040999999999999995;0,02;0,050673;0,19899999999999998;0,259;0,275;4275,0;0,001;0,514;0,29;0,122;0,639;0,013000000000000001;0,009000000000000001;0,095;0,009000000000000001;0,02;0,41600000000000004;0,001;0,003;0,003;0,768;0,0004;0,425;0,12300000000000001;0,7909999999999999;0,012;0,011000000000000001;0,096;0,01;0,015;0,57;0,003;0,037000000000000005;3,4;57,2;0,4;15,3;0,23;2,2;25,7;4,5;56,4;0,4;14,1;0,11;2,4;23,8
2018;Э76ХФ;Р65;21,0;57,7;21,85;57,7;2,99082745;0,34573000000000004;0,08136;0,0915205;0,156958;0,0401297;1550,0;1582,0;8,5865576;13307,0938215;115,5;1,0;16,324;0,065;0,05;0,365;0,040999999999999995;0,02;0,050926;0,19899999999999998;0,142;0,14400000000000002;4846,0;0,002;0,48700000000000004;0,35;0,115;0,7070000000000001;0,01;0,008;0,08;0,01;0,02;0,431;0,002;0,003;0,003;0,777;0,0001;0,419;0,114;0,79;0,01;0,009000000000000001;0,08;0,012;0,016;0,574;0,003;0,037000000000000005;3,1;50,2;0,7;12,8;0,1;2,2;22,6;4,7;57,9;0,3;7,4;0,05;2,6;22,6
2019;Э76ХФ;Р65;35,0;44,35;20,1333333;44,35;2,99082745;0,34895;0,13673;0,10919000000000001;0,154448;0,040186400000000004;1550,0;1577,0;9,930214999999999;13279,4701987;117,0;1,0;14,625;0,066;0,05;0,358;0,04;0,02;0,050998;0,188;0,17;0,242;4456,0;0,001;0,48100000000000004;0,302;0,083;0,687;0,006999999999999999;0,011000000000000001;0,057999999999999996;0,006999999999999999;0,016;0,42200000000000004;0,002;0,003;0,003;0,768;0,0002;0,41700000000000004;0,084;0,784;0,006999999999999999;0,012;0,059000000000000004;0,009000000000000001;0,013999999999999999;0,561;0,003;0,035;3,2;51,7;0,3;11,8;0,14;2,2;23,8;3,8;50,5;0,7;7,5;0,06;2,5;20,2
2020;Э76ХФ;Р65;32,0;50,033333299999995;22,216666699999998;50,033333299999995;4,1512027;0,38147;0,11639000000000001;0,158867;0,187844;0,0416119;1529,0;1585,0;12,3385743;14783,495874;118,1;1,0;20,578000000000003;0,076;0,05;0,4;0,040999999999999995;0,02;0,05280700000000001;0,218;0,248;0,20600000000000002;5474,0;0,001;0,449;0,324;0,098;0,647;0,006999999999999999;0,01;0,069;0,009000000000000001;0,02;0,392;0,002;0,003;0,003;0,775;0,0002;0,418;0,098;0,784;0,006;0,011000000000000001;0,069;0,01;0,013999999999999999;0,563;0,003;0,038;4,2;50,5;0,9;10,6;0,12;2,3;21,8;5,2;59,3;0,4;5,6;0,06;2,3;26,3
2021;Э76ХФ;Р65;7,0;41,85;14,583333300000001;41,85;2,99082745;0,3891;0,11752;0,1387065;0,193662;0,0391888;1611,0;1579,0;14,750423199999998;14021,4857143;115,0;1,0;20,331;0,07400000000000001;0,05;0,41;0,04;0,02;0,049732;0,235;0,21600000000000003;0,20800000000000002;3408,0;0,001;0,47700000000000004;0,32;0,107;0,654;0,009000000000000001;0,01;0,077;0,01;0,021;0,39899999999999997;0,001;0,004;0,003;0,75;0,0001;0,42100000000000004;0,105;0,79;0,008;0,011000000000000001;0,078;0,01;0,013999999999999999;0,56;0,002;0,037000000000000005;3,4;52,3;1,0;15,4;0,57;2,0;26,3;3,8;55,4;0,2;12,8;0,12;2,0;27,3
2022;Э76ХФ;Р65;7,0;46,0;9,85;46,0;2,99082745;0,586525;0,171195;0,1262105;0,15043399999999998;0,0380777;1630,0;1586,0;18,0593478;13729,9492386;110,1;1,0;27,691;0,14800000000000002;0,05;0,645;0,04;0,02;0,048322000000000004;0,175;0,19699999999999998;0,303;2254,0;0,001;0,261;0,259;0,087;0,655;0,02;0,006999999999999999;0,096;0,008;0,016;0,408;0,001;0,002;0,002;0,773;0,0001;0,42;0,087;0,7879999999999999;0,019;0,01;0,096;0,008;0,01;0,568;0,002;0,035;2,6;46,0;0,5;18,0;0,25;2,0;23,1;3,1;49,1;0,5;22,6;0,12;2,0;24,9
2023;Э76ХФ;Р65;4,0;49,95;15,5;49,95;3,4167091;0,350229;0,089835;0,1627385;0,19487000000000002;0,040818400000000005;1587,0;1578,0;6,7665996;23972,903225799997;117,2;1,0;11,21;0,15;0,05;0,36700000000000005;0,04;0,02;0,0518;0,22699999999999998;0,254;0,159;6193,0;0,001;0,507;0,34299999999999997;0,10300000000000001;0,644;0,01;0,01;0,075;0,009000000000000001;0,021;0,405;0,001;0,003;0,003;0,746;0,0001;0,41700000000000004;0,102;0,787;0,009000000000000001;0,011000000000000001;0,075;0,009000000000000001;0,013999999999999999;0,56;0,002;0,035;4,3;50,5;0,9;14,4;0,17;2,0;25,7;4,3;56,9;0,8;9,6;0,16;2,3;24,9
2024;Э76ХФ;Р65;13,0;41,716666700000005;21,15;41,716666700000005;3,3296517;0,31556799999999996;0,06667000000000001;0,09286749999999999;0,10819000000000001;0,039787699999999995;1556,0;1569,0;11,015022;13622,695035499999;113,4;1,0;15,317;0,105;0,05;0,331;0,040999999999999995;0,02;0,050492;0,125;0,145;0,11800000000000001;4802,0;0,002;0,48100000000000004;0,361;0,096;0,703;0,01;0,008;0,07200000000000001;0,008;0,017;0,457;0,002;0,003;0,003;0,775;0,0001;0,41700000000000004;0,09699999999999999;0,79;0,009000000000000001;0,009000000000000001;0,071;0,01;0,013000000000000001;0,569;0,003;0,037000000000000005;3,1;46,9;0,7;7,0;0,09;2,5;18,5;4,4;63,1;0,3;5,0;0,05;2,8;22,6
2025;Э76ХФ;Р65;9,0;42,033333299999995;11,7;42,033333299999995;2,99082745;0,40354;0,10735;0,129658;0,17593599999999998;0,0417829;1605,0;1589,0;10,9608739;13753,8461538;116,4;1,0;15,33;0,105;0,05;0,431;0,04;0,02;0,053024;0,212;0,20199999999999999;0,19;2682,0;0,001;0,46;0,324;0,092;0,6709999999999999;0,006999999999999999;0,008;0,066;0,01;0,016;0,424;0,001;0,003;0,003;0,767;0,0002;0,41700000000000004;0,09300000000000001;0,784;0,006;0,01;0,066;0,011000000000000001;0,012;0,57;0,002;0,037000000000000005;3,6;53,4;0,3;15,6;0,11;2,2;24,6;3,6;48,0;0,5;11,2;0,11;2,2;21,7
2026;Э76ХФ;Р65;6,0;48,033333299999995;11,666666699999999;48,033333299999995;2,1563533;0,337816;0,11074;0,119045;0,187664;0,040043800000000004;1628,0;1596,0;8,4907811;12661,714285700002;113,7;1,0;13,405999999999999;0,105;0,28800000000000003;0,14400000000000002;0,040999999999999995;0,02;0,050817;0,234;0,185;0,196;2462,0;0,001;0,496;0,32799999999999996;0,107;0,679;0,006;0,009000000000000001;0,069;0,01;0,019;0,408;0,001;0,004;0,003;0,75;0,0006;0,424;0,107;0,79;0,006;0,012;0,07;0,012;0,015;0,5660000000000001;0,003;0,039;3,3;52,1;0,6;16,2;0,7;2,1;25,2;3,9;52,1;0,2;15,6;0,13;2,0;25,5
2027;Э76ХФ;Р65;8,0;41,2;21,283333300000002;41,2;2,0;0,246758;0,08362;0,042834;0,099264;0,0380777;1560,0;1590,0;10,4321914;13179,326546600001;110,9;1,0;14,295;0,079;0,05;0,245;0,039;0,02;0,048322000000000004;0,132;0,066;0,14800000000000002;4675,0;0,001;0,555;0,345;0,098;0,745;0,009000000000000001;0,01;0,069;0,01;0,017;0,47200000000000003;0,002;0,003;0,003;0,7759999999999999;0,0006;0,41700000000000004;0,096;0,7809999999999999;0,009000000000000001;0,01;0,068;0,01;0,013000000000000001;0,569;0,003;0,037000000000000005;2,9;57,7;0,4;17,2;0,13;2,5;22,7;3,1;58,4;0,9;14,3;0,17;2,5;23,0
2028;Э76ХФ;Р65;11,0;40,533333299999995;18,8333333;40,533333299999995;2,0;0,333038;0,11187000000000001;0,158901;0,134736;0,040272300000000004;1582,0;1583,0;11,4283717;12740,1769912;114,0;1,0;15,440999999999999;0,081;0,05;0,342;0,04;0,02;0,051107;0,138;0,249;0,198;3999,0;0,001;0,508;0,322;0,09699999999999999;0,639;0,006999999999999999;0,011000000000000001;0,071;0,008;0,019;0,441;0,002;0,003;0,002;0,762;0,0001;0,418;0,098;0,7829999999999999;0,006999999999999999;0,013000000000000001;0,071;0,008;0,013999999999999999;0,565;0,003;0,036000000000000004;3,5;57,9;0,6;13,6;0,15;2,3;24,7;4,3;56,7;1,0;10,6;0,27;2,3;25,0
2029;Э76ХФ;Р65;12,0;41,3833333;22,8666667;41,3833333;2,8486238999999998;0,32110900000000003;0,101135;0,11191;0,115348;0,039132099999999996;1553,0;1581,0;10,1562626;13022,4489796;111,7;1,0;14,01;0,096;0,05;0,331;0,04;0,02;0,04966;0,128;0,175;0,179;4963,0;0,001;0,519;0,33;0,08800000000000001;0,682;0,006;0,012;0,065;0,006999999999999999;0,018000000000000002;0,45899999999999996;0,002;0,003;0,002;0,753;0,0001;0,418;0,086;0,789;0,005;0,012;0,065;0,008;0,013999999999999999;0,574;0,003;0,037000000000000005;3,7;62,9;0,3;4,1;0,07;2,6;24,5;3,3;59,2;0,4;12,0;0,15;2,3;26,1
2030;Э76ХФ;Р65;17,0;40,6666667;19,8333333;40,6666667;2,8065967;0,365767;0,133905;0,14648350000000002;0,154606;0,040785300000000003;1570,0;1593,0;12,7084426;13428,907562999999;116,1;1,0;17,227;0,095;0,05;0,379;0,04;0,02;0,051758000000000005;0,17300000000000001;0,22899999999999998;0,237;4439,0;0,001;0,485;0,304;0,076;0,659;0,008;0,011000000000000001;0,07200000000000001;0,008;0,019;0,436;0,001;0,003;0,003;0,763;0,0001;0,419;0,076;0,79;0,006999999999999999;0,011000000000000001;0,07200000000000001;0,009000000000000001;0,013999999999999999;0,569;0,003;0,038;3,2;52,7;1,7;15,8;0,51;2,2;24,1;3,6;58,3;0,3;12,9;0,08;2,2;26,4
2032;Э76ХФ;Р65;15,0;43,6833333;24,6;43,6833333;4,6574803;0,343641;0,090965;0,07656349999999999;0,119702;0,0378208;1541,0;1598,0;11,409156800000002;14553,6585366;110,1;1,0;16,613;0,177;0,05;0,36200000000000004;0,052000000000000005;0,02;0,047996;0,149;0,11900000000000001;0,161;5967,0;0,001;0,486;0,33899999999999997;0,091;0,718;0,009000000000000001;0,011000000000000001;0,06;0,01;0,021;0,45799999999999996;0,002;0,004;0,003;0,773;0,0002;0,418;0,08900000000000001;0,789;0,008;0,012;0,06;0,011000000000000001;0,012;0,5670000000000001;0,003;0,038;3,4;59,6;0,6;9,1;0,07;2,5;24,2;3,4;52,9;0,6;7,1;0,07;2,6;20,2
2033;Э76ХФ;Р65;10,0;48,2;20,4833333;48,2;2,0;0,36895100000000003;0,11356500000000001;0,0832035;0,148062;0,0384435;1584,0;1585,0;15,1375519;13392,3515053;113,8;1,0;24,320999999999998;0,177;0,05;0,389;0,052000000000000005;0,02;0,048756;0,18899999999999997;0,129;0,201;4572,0;0,001;0,47200000000000003;0,321;0,105;0,711;0,006;0,01;0,064;0,013999999999999999;0,022000000000000002;0,441;0,002;0,003;0,003;0,774;0,0001;0,42100000000000004;0,106;0,79;0,006;0,011000000000000001;0,065;0,015;0,013999999999999999;0,564;0,002;0,036000000000000004;3,5;54,2;0,4;13,7;0,13;2,4;23,0;3,7;63,5;0,4;4,5;0,08;2,5;25,5
2034;Э76ХФ;Р65;20,0;43,033333299999995;18,4833333;43,033333299999995;2,0;0,36749;0,1243;0,141738;0,126096;0,03831180000000001;1582,0;1593,0;16,1274981;13117,763751100001;112,3;1,0;23,134;0,087;0,05;0,38299999999999995;0,022000000000000002;0,02;0,048539;0,132;0,222;0,22;4041,0;0,001;0,49200000000000005;0,309;0,092;0,6609999999999999;0,006;0,01;0,064;0,006999999999999999;0,018000000000000002;0,45299999999999996;0,002;0,003;0,003;0,7559999999999999;0,0003;0,41600000000000004;0,092;0,787;0,005;0,012;0,064;0,008;0,015;0,568;0,003;0,036000000000000004;3,8;57,8;0,3;13,3;0,06;2,3;25,6;3,7;58,6;0,6;9,4;0,16;2,3;25,7
2036;Э76ХФ;Р65;12,0;43,3666667;14,15;43,3666667;1,3787299;0,37272;0,12995;0,1282325;0,161606;0,038910900000000005;1615,0;1584,0;12,5882398;12640,2826855;112,6;1,0;18,197;0,17800000000000002;0,05;0,389;0,04;0,02;0,049298;0,191;0,2;0,23;2981,0;0,001;0,494;0,308;0,10400000000000001;0,667;0,006;0,01;0,064;0,008;0,018000000000000002;0,441;0,001;0,003;0,003;0,774;0,0004;0,419;0,10400000000000001;0,7829999999999999;0,005;0,012;0,065;0,009000000000000001;0,013000000000000001;0,562;0,002;0,037000000000000005;3,3;52,4;2,0;15,5;0,29;2,1;24,9;4,5;56,1;0,4;12,5;0,14;2,1;26,4
2037;Э76ХФ;Р65;15,0;46,6666667;22,6666667;46,6666667;2,4751491000000003;0,361912;0,13673;0,1652035;0,133126;0,039111400000000004;1560,0;1580,0;10,6553571;12938,8235294;110,8;1,0;16,575;0,09699999999999999;0,05;0,373;0,039;0,02;0,049552;0,133;0,259;0,242;4888,0;0,001;0,496;0,297;0,114;0,636;0,005;0,01;0,066;0,008;0,021;0,455;0,002;0,003;0,002;0,7490000000000001;0,0001;0,419;0,114;0,7909999999999999;0,004;0,012;0,066;0,008;0,015;0,579;0,003;0,037000000000000005;2,7;59,2;0,2;12,1;0,08;2,3;25,7;3,7;62,9;0,4;4,8;0,1;2,5;25,3
2038;Э76ХФ;Р65;18,0;40,5166667;20,45;40,5166667;2,0;0,37003;0,14125;0,1197655;0,13939000000000001;0,0400246;1571,0;1582,0;18,0029685;12586,797066;116,7;1,0;24,259;0,15;0,05;0,384;0,03;0,02;0,050709;0,161;0,187;0,25;4290,0;0,002;0,461;0,299;0,10099999999999999;0,672;0,005;0,01;0,062;0,009000000000000001;0,019;0,428;0,002;0,003;0,003;0,763;0,0001;0,42100000000000004;0,1;0,7809999999999999;0,005;0,011000000000000001;0,063;0,01;0,013999999999999999;0,5710000000000001;0,003;0,037000000000000005;3,3;57,7;0,2;13,4;0,13;2,2;26,4;3,3;59,2;0,3;11,5;0,13;2,3;26,3
2039;Э76ХФ;Р65;11,0;43,7;17,0;43,7;2,0312134;0,35582800000000003;0,12317;0,087384;0,12335499999999999;0,0400246;1592,0;1578,0;21,2781047;12395,2941176;113,9;1,0;30,936;0,152;0,05;0,371;0,03;0,02;0,050709;0,155;0,133;0,218;3512,0;0,002;0,46399999999999997;0,313;0,095;0,706;0,006;0,009000000000000001;0,067;0,011000000000000001;0,019;0,446;0,002;0,004;0,003;0,772;0,0001;0,42;0,092;0,7879999999999999;0,005;0,012;0,067;0,011000000000000001;0,013000000000000001;0,573;0,003;0,039;3,5;43,7;0,4;10,8;0,12;2,2;20,1;3,5;60,1;0,5;7,5;0,12;2,3;26,0
2040;Э76ХФ;Р65;16,0;41,6833333;15,833333300000001;41,6833333;2,8570389;0,362498;0,12317;0,119163;0,12234300000000001;0,040053;1590,0;1583,0;18,3166733;13661,052631600001;114,4;1,0;25,45;0,149;0,05;0,37799999999999995;0,04;0,02;0,050745;0,141;0,183;0,218;3605,0;0,001;0,491;0,31;0,09699999999999999;0,6809999999999999;0,006;0,011000000000000001;0,066;0,009000000000000001;0,018000000000000002;0,45799999999999996;0,002;0,003;0,003;0,773;0,0003;0,42100000000000004;0,098;0,804;0,006;0,012;0,066;0,011000000000000001;0,011000000000000001;0,583;0,003;0,039;3,3;56,9;0,2;13,0;0,06;2,1;26,9;3,6;59,4;0,5;8,5;0,14;2,3;25,8
2041;Э76ХФ;Р65;16,0;45,3833333;21,5;45,3833333;3,8591549;0,37064899999999995;0,135035;0,144358;0,13707;0,039996199999999996;1565,0;1584,0;11,1174471;13618,6046512;114,5;1,0;16,355;0,15;0,05;0,385;0,043;0,02;0,050673;0,154;0,222;0,239;4880,0;0,001;0,496;0,31;0,111;0,6629999999999999;0,008;0,013999999999999999;0,077;0,01;0,018000000000000002;0,44799999999999995;0,002;0,004;0,003;0,765;0,0003;0,426;0,11599999999999999;0,7879999999999999;0,006999999999999999;0,01;0,078;0,011000000000000001;0,013999999999999999;0,551;0,003;0,037000000000000005;3,0;59,3;0,3;11,1;0,08;2,3;25,9;3,5;58,7;0,7;11,7;0,11;2,2;26,5
2042;Э76ХФ;Р65;15,0;41,716666700000005;17,1833333;41,716666700000005;3,6364102999999997;0,268102;0,09717999999999999;0,094583;0,09817999999999999;0,03942469999999999;1575,0;1588,0;13,1012385;12954,4131911;111,5;1,0;18,218;0,14800000000000002;0,05;0,267;0,043;0,02;0,049949;0,114;0,145;0,172;3710,0;0,001;0,5479999999999999;0,331;0,086;0,7020000000000001;0,006999999999999999;0,009000000000000001;0,067;0,008;0,016;0,484;0,001;0,004;0,002;0,758;0,0003;0,419;0,086;0,789;0,006;0,01;0,067;0,009000000000000001;0,013000000000000001;0,5670000000000001;0,002;0,035;2,7;57,1;0,3;15,1;0,13;2,2;26,0;2,7;57,3;0,4;14,2;0,13;2,2;26,1
2043;Э76ХФ;Р65;13,0;41,716666700000005;17,3333333;41,716666700000005;3,5680507000000006;0,330678;0,07797;0,13869;0,155365;0,0407381;1576,0;1579,0;13,4160772;13628,076923100001;115,7;1,0;18,544;0,147;0,05;0,34600000000000003;0,04;0,02;0,051613;0,185;0,212;0,138;3937,0;0,002;0,501;0,34700000000000003;0,109;0,672;0,006;0,01;0,087;0,01;0,016;0,45399999999999996;0,002;0,004;0,003;0,76;0,0003;0,41600000000000004;0,111;0,7879999999999999;0,006;0,012;0,08800000000000001;0,011000000000000001;0,011000000000000001;0,573;0,003;0,037000000000000005;3,5;58,0;0,3;14,4;0,11;2,2;26,0;4,2;56,7;1,0;13,3;0,16;2,3;25,1
2044;Э76ХФ;Р65;7,0;39,8666667;15,683333300000001;39,8666667;3,0;0,28178600000000004;0,11639000000000001;0,108405;0,134475;0,0399102;1583,0;1586,0;14,577592000000001;13263,7619554;112,8;1,0;19,372;0,07400000000000001;0,05;0,28;0,040999999999999995;0,02;0,050564;0,165;0,165;0,20600000000000002;3467,0;0,002;0,551;0,317;0,098;0,6970000000000001;0,01;0,011000000000000001;0,07;0,013000000000000001;0,018000000000000002;0,455;0,002;0,005;0,004;0,769;0,0005;0,418;0,095;0,7929999999999999;0,009000000000000001;0,013000000000000001;0,069;0,013000000000000001;0,01;0,5760000000000001;0,003;0,039;4,7;55,0;0,5;14,3;0,14;2,4;23,0;5,0;56,9;0,4;11,8;0,12;2,3;24,9
2045;Э76ХФ;Р65;4,0;44,05;19,3333333;44,05;3,0;0,381312;0,15367999999999998;0,21856799999999998;0,172915;0,0412804;1585,0;1583,0;15,946651500000002;13403,7931034;117,4;1,0;23,415;0,21600000000000003;0,05;0,392;0,04;0,02;0,0523;0,179;0,33799999999999997;0,272;4319,0;0,002;0,491;0,28600000000000003;0,09699999999999999;0,604;0,006999999999999999;0,011000000000000001;0,063;0,006999999999999999;0,019;0,434;0,002;0,003;0,003;0,735;0,0003;0,414;0,095;0,7879999999999999;0,006;0,012;0,062;0,006999999999999999;0,011000000000000001;0,562;0,003;0,039;3,8;55,5;0,4;11,4;0,1;2,1;26,1;3,1;57,8;0,6;12,0;0,14;2,2;26,0
