Repository: comptech-winter-school/steel-alloying

# steel-alloying
Проект "Оптимизация процесса легирования стали" на Зимней Школе CompTech 2021

File: data_frames/evraz_data_prprocessed_Anvar.csv (part 21 of 45)
;МАРКА;ПРОФИЛЬ;t вып-обр;t обработка;t под током;t продувка;ПСН гр.;чист расход C;чист расход Cr;чист расход Mn;чист расход Si;чист расход V;температура первая;температура последняя;Ar (интенс.);эл. энергия (интенс.);произв жидкая сталь;произв количество обработок;расход газ Ar;сыпуч известь РП;сыпуч кокс пыль УСТК;сыпуч  кокс. мелочь КМ1;сыпуч  шпат плав.;ферспл CaC2;ферспл  FeV-80;ферспл  Mn5Si65Al0.5;ферспл SiMn18;ферспл  фх850А;эл. энергия;химсталь первый Al_1;химсталь первый C_1;химсталь первый Cr_1;химсталь первый Cu_1;химсталь первый Mn_1;химсталь первый Mo_1;химсталь первый N_1;химсталь первый Ni_1;химсталь первый P_1;химсталь первый S_1;химсталь первый Si_1;химсталь первый Ti_1;химсталь первый V_1;химсталь последний Al;химсталь последний C;химсталь последний Ca;химсталь последний Cr;химсталь последний Cu;химсталь последний Mn;химсталь последний Mo;химсталь последний N;химсталь последний Ni;химсталь последний P;химсталь последний S;химсталь последний Si;химсталь последний Ti;химсталь последний V;химшлак первый Al2O3_1;химшлак первый CaO_1;химшлак первый FeO_1;химшлак первый MgO_1;химшлак первый MnO_1;химшлак первый R_1;химшлак первый SiO2_1;химшлак последний Al2O3;химшлак последний CaO;химшлак последний FeO;химшлак последний MgO;химшлак последний MnO;химшлак последний R;химшлак последний SiO2
2047;Э76ХФ;Р65;10,0;40,033333299999995;19,0166667;40,033333299999995;3,7506477;0,304487;0,08870499999999999;0,054735;0,11052000000000001;0,0393963;1560,0;1586,0;13,7289673;13563,8913234;111,7;1,0;18,168;0,14400000000000002;0,05;0,315;0,040999999999999995;0,02;0,049913;0,15;0,081;0,157;4299,0;0,002;0,518;0,336;0,09300000000000001;0,7340000000000001;0,018000000000000002;0,012;0,092;0,009000000000000001;0,016;0,46399999999999997;0,002;0,004;0,004;0,77;0,0003;0,413;0,09300000000000001;0,778;0,017;0,013000000000000001;0,092;0,009000000000000001;0,012;0,565;0,003;0,039;2,6;59,3;0,2;13,7;0,1;2,3;26,1;3,1;57,7;0,5;12,7;0,12;2,2;26,5
2048;Э76ХФ;Р65;6,0;42,8833333;19,0666667;42,8833333;4,0;0,320825;0,104525;0,06465599999999999;0,12468;0,0401099;1589,0;1588,0;11,6989424;13050,0;113,8;1,0;16,593;0,145;0,05;0,332;0,04;0,02;0,050817;0,168;0,096;0,185;4147,0;0,001;0,522;0,32899999999999996;0,09699999999999999;0,733;0,006999999999999999;0,012;0,079;0,012;0,019;0,46;0,002;0,004;0,003;0,775;0,0005;0,419;0,096;0,789;0,006;0,013000000000000001;0,079;0,012;0,012;0,557;0,003;0,039;3,4;58,7;0,3;13,7;0,1;2,3;26,0;3,8;57,7;0,6;12,1;0,12;2,3;25,6
2049;Э76ХФ;Р65;6,0;43,033333299999995;24,7333333;43,033333299999995;5,302172799999999;0,290433;0,103395;0,107176;0,11689000000000001;0,0391398;1576,0;1631,0;12,813323;14649,865229100002;110,5;1,0;18,38;0,21;0,05;0,293;0,040999999999999995;0,02;0,049588;0,138;0,16399999999999998;0,183;6039,0;0,002;0,534;0,324;0,106;0,693;0,006;0,011000000000000001;0,069;0,012;0,018000000000000002;0,46299999999999997;0,002;0,004;0,004;0,7609999999999999;0,0004;0,41600000000000004;0,106;0,79;0,005;0,012;0,069;0,013000000000000001;0,009000000000000001;0,562;0,003;0,039;4,1;58,6;0,5;12,2;0,07;2,7;21,4;3,4;55,4;0,8;10,8;0,15;2,1;25,9
2050;Э76ХФ;Р65;7,0;47,3333333;21,5;47,3333333;3,5216858;0,2845;0,08475;0,056117999999999994;0,13262000000000002;0,0411375;1565,0;1598,0;16,1778169;13942,3255814;116,9;1,0;25,525;0,145;0,05;0,29100000000000004;0,040999999999999995;0,02;0,052119000000000006;0,184;0,08199999999999999;0,15;4996,0;0,002;0,563;0,34700000000000003;0,10099999999999999;0,745;0,011000000000000001;0,011000000000000001;0,084;0,013999999999999999;0,015;0,457;0,002;0,006;0,003;0,785;0,001;0,41700000000000004;0,099;0,7909999999999999;0,01;0,009000000000000001;0,083;0,013999999999999999;0,012;0,569;0,003;0,040999999999999995;3,4;60,7;0,6;9,8;0,08;2,7;22,2;3,7;57,9;0,4;10,8;0,1;2,3;24,9
2051;Э76ХФ;Р65;19,0;47,05;21,6666667;47,05;3,4217237999999996;0,332098;0,10057;0,081235;0,14957;0,039596;1561,0;1598,0;15,2391073;13779,692307700003;116,4;1,0;23,9;0,114;0,05;0,34600000000000003;0,037000000000000005;0,02;0,050166;0,2;0,121;0,17800000000000002;4976,0;0,002;0,511;0,335;0,086;0,723;0,006;0,009000000000000001;0,062;0,011000000000000001;0,013999999999999999;0,442;0,002;0,004;0,003;0,7659999999999999;0,0003;0,419;0,087;0,7879999999999999;0,005;0,01;0,063;0,012;0,01;0,557;0,002;0,038;3,5;56,3;0,3;13,4;0,12;2,2;25,4;3,1;57,4;0,4;13,0;0,12;2,2;26,3
2052;Э76ХФ;Р65;26,0;46,8833333;22,3;46,8833333;3,9544928999999995;0,266268;0,10622000000000001;0,072732;0,10319500000000001;0,0385399;1551,0;1594,0;11,228723800000001;13875,3363229;112,4;1,0;17,548;0,133;0,05;0,264;0,04;0,02;0,048827999999999996;0,131;0,11;0,188;5157,0;0,002;0,557;0,324;0,10300000000000001;0,722;0,006;0,009000000000000001;0,07200000000000001;0,011000000000000001;0,018000000000000002;0,489;0,002;0,004;0,003;0,76;0,0006;0,429;0,099;0,789;0,005;0,011000000000000001;0,067;0,012;0,012;0,5670000000000001;0,003;0,038;2,7;58,6;0,4;10,0;0,1;2,3;25,7;3,0;58,4;0,5;11,2;0,16;2,2;26,2
2055;Э76ХФ;Р65;8,0;67,7166667;37,3833333;67,7166667;3,099622;0,303053;0,103395;0,046332;0,14086500000000002;0,037712;1544,0;1638,0;9,760276;13345,5193937;110,9;1,0;22,004;0,292;0,05;0,311;0,034;0,02;0,047779;0,201;0,066;0,183;8315,0;0,002;0,527;0,33;0,096;0,755;0,005;0,01;0,061;0,013000000000000001;0,018000000000000002;0,48;0,002;0,003;0,004;0,7809999999999999;0,0002;0,419;0,095;0,7879999999999999;0,005;0,01;0,061;0,013000000000000001;0,008;0,562;0,003;0,035;4,7;59,1;0,5;8,7;0,08;2,6;22,7;4,6;58,2;0,9;5,9;0,14;2,6;22,7
2056;Э76ХФ;Р65;31,0;45,85;23,3666667;45,85;1,7430998;0,388489;0,135035;0,145785;0,16046;0,0390254;1591,0;1604,0;10,063903999999999;13100,7132668;112,1;1,0;15,380999999999998;0,215;0,05;0,40700000000000003;0,031;0,02;0,049443;0,19;0,223;0,239;5102,0;0,001;0,478;0,305;0,10099999999999999;0,657;0,005;0,01;0,06;0,009000000000000001;0,019;0,424;0,001;0,003;0,003;0,7390000000000001;0,0001;0,423;0,1;0,7829999999999999;0,004;0,011000000000000001;0,06;0,009000000000000001;0,01;0,565;0,003;0,036000000000000004;3,4;49,7;0,8;15,8;0,11;2,1;24,0;3,4;57,2;0,5;12,1;0,19;2,2;25,9
2057;Э76ХФ;Р65;1,0;71,55;30,883333299999997;71,55;2,8355151000000003;0,356099;0,10678499999999999;0,12075899999999999;0,164625;0,0388541;1589,0;1606,0;11,6536688;12989,5304911;112,4;1,0;27,794;0,253;0,05;0,373;0,04;0,02;0,049226;0,207;0,183;0,18899999999999997;6686,0;0,001;0,496;0,326;0,10400000000000001;0,6759999999999999;0,006;0,01;0,067;0,011000000000000001;0,018000000000000002;0,431;0,001;0,003;0,002;0,753;0,0003;0,418;0,10300000000000001;0,7859999999999999;0,005;0,011000000000000001;0,068;0,011000000000000001;0,012;0,557;0,002;0,037000000000000005;3,0;53,4;1,2;17,7;0,17;2,1;25,6;3,2;57,0;0,9;12,7;0,24;2,2;26,4
2060;Э76ХФ;Р65;17,0;46,05;17,2666667;46,05;2,0;0,28166199999999997;0,11413;0,113017;0,08522;0,0380261;1588,0;1590,0;11,0501629;13246,3320463;111,4;1,0;16,962;0,158;0,05;0,28;0,039;0,02;0,048177;0,086;0,175;0,20199999999999999;3812,0;0,002;0,5489999999999999;0,317;0,11800000000000001;0,682;0,006;0,009000000000000001;0,067;0,013000000000000001;0,02;0,486;0,002;0,003;0,003;0,75;0,0003;0,413;0,11800000000000001;0,787;0,006;0,01;0,069;0,013999999999999999;0,012;0,569;0,003;0,037000000000000005;3,6;52,9;0,6;9,5;0,06;2,6;20,7;3,6;53,3;0,9;9,9;0,07;2,5;21,3
2061;Э76ХФ;Р65;21,0;48,05;21,533333300000002;48,05;2,5021067;0,290558;0,11752;0,047335;0,11492999999999999;0,03916819999999999;1565,0;1585,0;9,0855359;12839,628483;114,3;1,0;14,552;0,096;0,05;0,293;0,031;0,02;0,049624;0,16;0,069;0,20800000000000002;4608,0;0,002;0,5539999999999999;0,318;0,09300000000000001;0,74;0,005;0,008;0,061;0,013999999999999999;0,017;0,467;0,002;0,004;0,003;0,765;0,0001;0,419;0,094;0,7809999999999999;0,005;0,011000000000000001;0,062;0,015;0,013999999999999999;0,568;0,003;0,038;3,2;53,6;0,3;9,9;0,08;2,6;20,2;4,5;61,3;1,0;7,1;0,08;2,6;23,3
2062;Э76ХФ;Р65;24,0;40,3333333;14,4666667;40,3333333;2,0;0,305435;0,093225;0,012451;0,088335;0,0387396;1605,0;1597,0;12,3426446;12056,682027600002;111,8;1,0;16,594;0,087;0,05;0,317;0,024;0,02;0,049081;0,133;0,015;0,165;2907,0;0,001;0,5529999999999999;0,335;0,09;0,775;0,008;0,008;0,066;0,018000000000000002;0,017;0,486;0,002;0,004;0,003;0,763;0,0001;0,414;0,091;0,785;0,006999999999999999;0,01;0,066;0,018000000000000002;0,013000000000000001;0,5670000000000001;0,003;0,037000000000000005;3,3;49,5;0,7;10,6;0,09;2,5;19,4;3,8;60,2;0,3;10,4;0,06;2,5;23,8
2067;Э76ХФ;Р65;13,0;42,3833333;25,1833333;42,3833333;3,5479342000000003;0,404485;0,16077;0,15769;0,12210499999999999;0,0385968;1536,0;1588,0;13,417021300000002;13516,0820649;113,7;1,0;18,918;0,081;0,05;0,42100000000000004;0,024;0,02;0,0489;0,125;0,244;0,285;5673,0;0,001;0,419;0,26899999999999996;0,077;0,611;0,005;0,009000000000000001;0,055999999999999994;0,006;0,015;0,413;0,002;0,003;0,003;0,772;0,0001;0,419;0,078;0,7829999999999999;0,004;0,01;0,057;0,006999999999999999;0,011000000000000001;0,5770000000000001;0,003;0,036000000000000004;2,2;59,6;0,2;11,0;0,19;2,2;27,2;3,6;55,1;0,7;9,3;0,08;2,4;23,4
2069;Э76ХФ;Р65;7,0;43,6833333;19,85;43,6833333;2,99082745;0,317272;0,10941600000000001;0,09651599999999999;0,136405;0,0396821;1571,0;1577,0;9,2160827;12991,4357683;117,1;1,0;13,370999999999999;0,125;0,05;0,325;0,040999999999999995;0,02;0,050275;0,17300000000000001;0,146;0,19399999999999998;4298,0;0,001;0,502;0,32299999999999995;0,084;0,695;0,006;0,008;0,059000000000000004;0,009000000000000001;0,016;0,444;0,002;0,003;0,003;0,757;0,0001;0,415;0,084;0,78;0,005;0,009000000000000001;0,059000000000000004;0,009000000000000001;0,011000000000000001;0,564;0,003;0,037000000000000005;3,1;46,1;1,0;8,7;0,1;2,4;19,6;4,4;61,7;0,5;7,1;0,08;2,7;23,3
2070;Э76ХФ;Р65;10,0;46,8666667;16,3166667;46,8666667;2,99082745;0,358975;0,13818;0,179918;0,14659;0,0381974;1573,0;1578,0;9,384291699999999;13370,3779367;112,6;1,0;14,370999999999999;0,128;0,05;0,368;0,040999999999999995;0,02;0,048394;0,154;0,278;0,245;3636,0;0,001;0,49200000000000005;0,303;0,105;0,623;0,006;0,009000000000000001;0,069;0,006999999999999999;0,016;0,44;0,001;0,003;0,003;0,743;0,0002;0,42;0,10400000000000001;0,7829999999999999;0,005;0,012;0,07;0,008;0,012;0,5529999999999999;0,002;0,035;3,3;50,6;0,8;14,2;0,12;1,9;26,7;3,6;54,3;0,4;13,2;0,11;2,1;25,3
2071;Э76ХФ;Р65;13,0;45,5166667;18,5666667;45,5166667;2,99082745;0,3185234;0,1269;0,141947;0,121725;0,0382834;1554,0;1580,0;9,0454778;13291,561939;112,8;1,0;13,724;0,191;0,05;0,276;0,039;0,02;0,048503;0,131;0,21899999999999997;0,225;4113,0;0,001;0,513;0,313;0,096;0,6629999999999999;0,006;0,009000000000000001;0,066;0,009000000000000001;0,017;0,45799999999999996;0,002;0,003;0,003;0,7609999999999999;0,0006;0,423;0,095;0,794;0,005;0,009000000000000001;0,066;0,01;0,013000000000000001;0,5710000000000001;0,003;0,037000000000000005;3,0;56,0;0,2;12,8;0,06;2,3;24,1;3,9;57,8;0,6;9,8;0,14;2,3;25,5
2072;Э76ХФ;Р65;15,0;43,1833333;17,0666667;43,1833333;2,99082745;0,28636799999999996;0,071064;0,065816;0,121795;0,0386828;1569,0;1576,0;11,095184699999999;13341,796875;114,0;1,0;15,937000000000001;0,086;0,05;0,295;0,048;0,02;0,049009;0,163;0,098;0,126;3795,0;0,001;0,537;0,36;0,11;0,7240000000000001;0,008;0,008;0,07;0,011000000000000001;0,017;0,457;0,002;0,003;0,003;0,759;0,0004;0,42100000000000004;0,111;0,7909999999999999;0,006999999999999999;0,013000000000000001;0,071;0,013000000000000001;0,013999999999999999;0,56;0,003;0,036000000000000004;2,8;54,8;0,7;10,0;0,13;2,6;20,9;2,8;53,8;0,6;10,5;0,08;2,6;20,9
2073;Э76ХФ;Р65;16,0;43,3666667;11,883333300000002;43,3666667;2,429866;0,32108600000000004;0,080088;0,07106900000000001;0,10977999999999999;0,0388923;1611,0;1587,0;12,935735000000001;12819,6353436;114,6;1,0;18,552;0,126;0,05;0,336;0,040999999999999995;0,02;0,049262;0,142;0,107;0,142;2539,0;0,001;0,535;0,35100000000000003;0,096;0,7190000000000001;0,006999999999999999;0,011000000000000001;0,067;0,011000000000000001;0,017;0,47200000000000003;0,001;0,003;0,003;0,757;0,0005;0,419;0,096;0,782;0,006;0,011000000000000001;0,067;0,012;0,013000000000000001;0,5670000000000001;0,002;0,036000000000000004;3,6;54,4;0,6;16,8;0,09;2,2;24,6;4,0;56,8;0,4;13,0;0,07;2,3;25,3
2074;Э76ХФ;Р65;11,0;42,55;21,0833333;42,55;2,99082745;0,41408599999999995;0,085728;0,145904;0,21929;0,038877999999999996;1608,0;1623,0;12,5584205;13546,2450593;114,4;1,0;17,669;0,37799999999999995;0,05;0,447;0,040999999999999995;0,02;0,049045;0,282;0,22;0,152;4760,0;0,001;0,466;0,34299999999999997;0,11599999999999999;0,649;0,006999999999999999;0,009000000000000001;0,078;0,011000000000000001;0,024;0,377;0,001;0,003;0,003;0,737;0,0003;0,41600000000000004;0,115;0,78;0,006999999999999999;0,011000000000000001;0,077;0,011000000000000001;0,015;0,5529999999999999;0,002;0,036000000000000004;3,9;49,7;1,8;14,5;0,49;2,0;24,3;3,2;55,0;0,5;12,8;0,15;2,1;25,7
2075;Э76ХФ;Р65;7,0;51,8666667;32,4833333;51,8666667;3,2928926;0,301288;0,104904;0,124544;0,146465;0,0393655;1556,0;1622,0;11,1615359;13398,871216;113,4;1,0;18,894000000000002;0,23199999999999998;0,05;0,305;0,040999999999999995;0,02;0,04966;0,177;0,19;0,18600000000000003;7254,0;0,001;0,523;0,326;0,1;0,6679999999999999;0,006;0,009000000000000001;0,069;0,008;0,02;0,436;0,001;0,003;0,003;0,773;0,0002;0,418;0,099;0,787;0,005;0,01;0,069;0,009000000000000001;0,013000000000000001;0,563;0,003;0,037000000000000005;3,8;52,1;0,6;15,7;0,11;2,1;24,3;4,3;58,0;0,7;13,2;0,07;2,3;25,4
2076;Э76ХФ;Р65;17,0;42,5166667;23,3666667;42,5166667;2,99082745;0,316875;0,11562;0,13212000000000002;0,147215;0,0386203;1554,0;1595,0;10,1026442;13254,778887299999;112,8;1,0;14,009;0,124;0,05;0,322;0,042;0,02;0,04872;0,175;0,20199999999999999;0,205;5162,0;0,001;0,522;0,317;0,10300000000000001;0,664;0,006;0,011000000000000001;0,069;0,006999999999999999;0,018000000000000002;0,439;0,002;0,003;0,003;0,754;0,0003;0,41700000000000004;0,102;0,7829999999999999;0,005;0,012;0,069;0,008;0,013000000000000001;0,5660000000000001;0,003;0,037000000000000005;2,9;56,1;0,6;15,8;0,08;2,2;25,8;3,2;59,5;1,0;10,8;0,11;2,3;26,1
2077;Э76ХФ;Р65;12,0;46,8666667;20,1833333;46,8666667;2,99082745;0,323745;0,10434;0,119571;0,129795;0,038361900000000004;1570,0;1587,0;11,462441499999999;13207,9273328;112,8;1,0;17,684;0,159;0,05;0,33299999999999996;0,042;0,02;0,048394;0,153;0,183;0,185;4443,0;0,001;0,536;0,327;0,099;0,6759999999999999;0,006999999999999999;0,01;0,078;0,008;0,02;0,452;0,002;0,003;0,002;0,775;0,0001;0,418;0,1;0,787;0,006;0,012;0,078;0,009000000000000001;0,015;0,5589999999999999;0,003;0,036000000000000004;2,6;59,8;0,3;12,5;0,06;2,3;26,1;3,7;63,3;0,3;6,8;0,06;2,5;24,9
2078;Э76ХФ;Р65;8,0;48,0166667;22,7666667;48,0166667;2,99082745;0,326596;0,10828800000000001;0,11473299999999999;0,13552999999999998;0,0386203;1543,0;1593,0;9,8223922;13150,805270899999;114,0;1,0;15,694;0,125;0,05;0,336;0,040999999999999995;0,02;0,04872;0,16399999999999998;0,175;0,192;4990,0;0,002;0,501;0,322;0,11199999999999999;0,6659999999999999;0,006999999999999999;0,011000000000000001;0,083;0,006999999999999999;0,019;0,426;0,002;0,003;0,003;0,782;0,0001;0,425;0,11;0,7809999999999999;0,006;0,011000000000000001;0,08199999999999999;0,008;0,013000000000000001;0,5660000000000001;0,003;0,034;3,0;49,8;0,6;8,7;0,08;2,4;20,5;3,8;62,8;0,4;5,7;0,06;2,5;25,6
2079;Э76ХФ;Р65;12,0;50,35;19,6666667;50,35;2,99082745;0,331573;0,113364;0,12148199999999999;0,167375;0,039508999999999996;1574,0;1579,0;10,3067659;13365,7627119;115,7;1,0;16,926;0,126;0,05;0,341;0,04;0,02;0,049841;0,21100000000000002;0,184;0,201;4381,0;0,001;0,519;0,326;0,092;0,679;0,009000000000000001;0,012;0,091;0,009000000000000001;0,018000000000000002;0,42;0,002;0,003;0,003;0,768;0,0001;0,42200000000000004;0,092;0,7879999999999999;0,009000000000000001;0,012;0,09;0,01;0,013000000000000001;0,568;0,003;0,037000000000000005;3,5;42,3;0,9;7,8;0,09;2,4;17,6;4,8;58,4;0,7;8,9;0,07;2,3;25,1
2080;Э76ХФ;Р65;19,0;45,7;20,3333333;45,7;2,99082745;0,343957;0,089676;0,08440700000000001;0,131885;0,0382184;1564,0;1583,0;8,234398200000001;13240,3278689;112,8;1,0;12,315;0,125;0,05;0,36200000000000004;0,042;0,02;0,048213;0,171;0,127;0,159;4487,0;0,001;0,511;0,337;0,096;0,7120000000000001;0,008;0,011000000000000001;0,075;0,008;0,017;0,444;0,002;0,003;0,002;0,7909999999999999;0,0001;0,415;0,094;0,785;0,008;0,012;0,07400000000000001;0,009000000000000001;0,013000000000000001;0,5720000000000001;0,003;0,036000000000000004;3,0;57,0;0,2;14,1;0,08;2,2;26,2;4,1;56,2;0,8;12,4;0,1;2,2;25,5
2081;Э76ХФ;Р65;19,0;42,716666700000005;13,0333333;42,716666700000005;2,99082745;0,370967;0,117876;0,14347100000000002;0,2033;0,038706;1604,0;1574,0;11,6134752;13764,7058824;114,2;1,0;16,375;0,214;0,05;0,38799999999999996;0,040999999999999995;0,02;0,048827999999999996;0,258;0,217;0,209;2990,0;0,001;0,494;0,318;0,084;0,6559999999999999;0,006;0,01;0,057999999999999996;0,008;0,019;0,389;0,001;0,003;0,002;0,764;0,0002;0,41700000000000004;0,083;0,779;0,005;0,012;0,057;0,009000000000000001;0,013000000000000001;0,556;0,002;0,036000000000000004;3,2;49,0;0,6;16,7;0,19;2,0;24,8;3,2;49,4;0,9;18,4;0,2;2,2;25,6
2082;Э76ХФ;Р65;23,0;40,6833333;19,0;40,6833333;2,5589888;0,310725;0,11562;0,168271;0,155615;0,038706;1539,0;1583,0;15,6882425;12877,894736799999;113,0;1,0;21,275;0,282;0,05;0,313;0,032;0,02;0,048828;0,173;0,25899999999999995;0,205;4078,0;0,001;0,524;0,317;0,11800000000000001;0,63;0,008;0,011000000000000001;0,079;0,006;0,02;0,42700000000000005;0,002;0,003;0,002;0,773;0,0001;0,419;0,11800000000000001;0,787;0,006999999999999999;0,012;0,079;0,008;0,013000000000000001;0,5770000000000001;0,003;0,036000000000000004;2,8;54,3;0,3;14,2;0,07;2,2;24,9;3,2;56,8;0,5;10,8;0,14;2,2;25,8
2083;Э76ХФ;Р65;20,0;44,05;18,466666699999998;44,05;2,99082745;0,276484;0,11731199999999999;0,12745499999999998;0,139575;0,0397959;1544,0;1583,0;11,1624069;13376,534296;116,3;1,0;16,232;0,09699999999999999;0,05;0,272;0,033;0,02;0,050203;0,165;0,195;0,20800000000000002;4117,0;0,002;0,5539999999999999;0,316;0,09;0,669;0,008;0,01;0,064;0,01;0,018000000000000002;0,457;0,002;0,004;0,003;0,75;0,0002;0,414;0,08900000000000001;0,779;0,006999999999999999;0,012;0,064;0,01;0,011000000000000001;0,565;0,003;0,037000000000000005;3,3;57,0;0,4;12,5;0,11;2,2;26,0;3,7;54,4;0,6;11,4;0,12;2,2;24,9
2084;Э76ХФ;Р65;20,0;42,3666667;23,5;42,3666667;3,0638801;0,3649745;0,13254000000000002;0,16300599999999998;0,09349;0,040369;1525,0;1579,0;9,266906500000001;13480,851063799999;117,7;1,0;12,880999999999998;0,171;0,203;0,223;0,03;0,02;0,050926;0,078;0,254;0,235;5280,0;0,002;0,45799999999999996;0,31;0,122;0,652;0,006999999999999999;0,011000000000000001;0,075;0,009000000000000001;0,021;0,489;0,002;0,003;0,002;0,763;0,0001;0,42100000000000004;0,12;0,792;0,006;0,012;0,075;0,01;0,016;0,57;0,003;0,037000000000000005;4,0;58,0;0,3;12,6;0,11;2,6;22,6;4,1;61,7;0,5;5,5;0,09;2,8;22,4
2085;Э76ХФ;Р65;13,0;43,0166667;19,283333300000002;43,0166667;2,5350467;0,29593;0,09587999999999999;0,072974;0,11029000000000001;0,0386203;1557,0;1585,0;10,421309599999999;12296,6292135;113,2;1,0;14,943;0,077;0,05;0,302;0,05;0,02;0,04872;0,142;0,11;0,17;3952,0;0,002;0,542;0,33299999999999996;0,096;0,726;0,006;0,01;0,064;0,012;0,019;0,485;0,002;0,003;0,003;0,768;0,0001;0,41600000000000004;0,096;0,7929999999999999;0,005;0,012;0,064;0,012;0,011000000000000001;0,568;0,003;0,035;3,8;57,8;0,4;13,0;0,11;2,6;21,9;4,5;56,2;0,5;12,7;0,11;2,6;22,0
2087;Э76ХФ;Р65;11,0;42,0166667;17,5166667;42,0166667;2,3530192000000003;0,28813390000000005;0,136488;0,109845;0,102905;0,0389065;1555,0;1581,0;15,0188394;12642,8163654;114,3;1,0;20,993000000000002;0,126;0,05;0,27699999999999997;0,028999999999999998;0,02;0,049081;0,115;0,16899999999999998;0,242;3691,0;0,002;0,51;0,302;0,09300000000000001;0,685;0,005;0,01;0,06;0,009000000000000001;0,017;0,475;0,002;0,003;0,004;0,779;0,0003;0,41700000000000004;0,091;0,7809999999999999;0,004;0,013000000000000001;0,059000000000000004;0,01;0,011000000000000001;0,5710000000000001;0,003;0,035;3,3;58,8;0,5;13,5;0,11;2,7;21,7;4,6;59,0;0,6;9,7;0,07;2,7;22,1
2088;Э76ХФ;Р65;13,0;40,85;20,8666667;40,85;2,8822137999999997;0,362263;0,15848399999999999;0,188915;0,13366;0,0397666;1545,0;1583,0;11,2531212;13022,6837061;115,0;1,0;15,323;0,15;0,05;0,368;0,028999999999999998;0,02;0,050166;0,13;0,293;0,281;4529,0;0,001;0,488;0,278;0,098;0,611;0,006;0,01;0,069;0,006999999999999999;0,017;0,442;0,001;0,003;0,003;0,778;0,0002;0,423;0,09699999999999999;0,7909999999999999;0,005;0,012;0,069;0,008;0,013999999999999999;0,581;0,003;0,035;3,5;59,9;0,5;12,4;0,11;2,7;22,1;3,8;60,8;1,0;7,4;0,06;2,7;22,2
2089;Э76ХФ;Р65;8,0;42,0;12,5;42,0;1,0;0,3209528;0,116184;0,112149;0,13355999999999998;0,0405696;1581,0;1582,0;12,7665865;12096,0;117,2;1,0;17,703;0,073;0,05;0,312;0,032;0,02;0,051179;0,162;0,171;0,20600000000000002;2520,0;0,002;0,493;0,318;0,085;0,684;0,005;0,009000000000000001;0,062;0,011000000000000001;0,017;0,456;0,002;0,003;0,003;0,7559999999999999;0,0001;0,414;0,086;0,7809999999999999;0,005;0,011000000000000001;0,063;0,012;0,011000000000000001;0,556;0,003;0,035;3,5;43,6;1,2;8,0;0,09;2,8;15,4;4,2;61,7;0,6;5,6;0,08;2,8;22,3
2090;Э76ХФ;Р65;8,0;41,533333299999995;16,716666699999998;41,533333299999995;1,9314554;0,30344899999999997;0,069372;0,074942;0,0942;0,039623900000000004;1568,0;1586,0;8,9516657;12530,0099701;113,4;1,0;12,315999999999999;0,086;0,05;0,316;0,034;0,02;0,049986;0,11599999999999999;0,114;0,12300000000000001;3491,0;0,002;0,532;0,364;0,109;0,723;0,023;0,011000000000000001;0,096;0,011000000000000001;0,017;0,49;0,002;0,003;0,003;0,775;0,0001;0,424;0,107;0,7879999999999999;0,022000000000000002;0,012;0,095;0,011000000000000001;0,012;0,563;0,003;0,034;4,3;54,7;0,7;13,4;0,09;2,7;20,1;5,3;55,8;0,7;12,9;0,08;2,6;21,6
2091;Э76ХФ;Р65;9,0;40,2333333;14,866666699999998;40,2333333;3,2909987999999997;0,26357309999999995;0,088548;0,05700499999999999;0,06639;0,039623900000000004;1555,0;1585,0;8,621209599999998;13596,860986500002;110,8;1,0;11,562000000000001;0,064;0,05;0,25;0,032;0,02;0,049986;0,08;0,087;0,157;3369,0;0,002;0,535;0,337;0,09;0,731;0,006999999999999999;0,011000000000000001;0,067;0,011000000000000001;0,017;0,51;0,002;0,003;0,003;0,7759999999999999;0,0002;0,414;0,08900000000000001;0,7809999999999999;0,006;0,011000000000000001;0,067;0,011000000000000001;0,015;0,574;0,003;0,039;3,1;54,0;0,4;7,2;0,07;3,0;18,2;4,3;64,0;0,4;3,9;0,07;2,8;22,5
2092;Э76ХФ;Р65;7,0;41,2;19,3333333;41,2;3,2208407;0,3209195;0,12408;0,121294;0,088075;0,039566000000000004;1555,0;1581,0;8,634466;13230,0;115,1;1,0;11,857999999999999;0,064;0,05;0,304;0,038;0,02;0,049913;0,087;0,188;0,22;4263,0;0,002;0,494;0,314;0,109;0,674;0,006999999999999999;0,01;0,077;0,01;0,016;0,488;0,003;0,004;0,002;0,772;0,0001;0,41700000000000004;0,11;0,779;0,006;0,012;0,077;0,011000000000000001;0,012;0,5670000000000001;0,004;0,037000000000000005;4,1;62,4;0,2;7,3;0,05;3,0;21,0;4,2;58,9;0,5;5,9;0,09;2,7;21,5
2093;Э76ХФ;Р65;6,0;40,05;16,3;40,0166667;2,99082745;0,3718813;0,111108;0,07964500000000001;0,06606000000000001;0,039594599999999994;1582,0;1579,0;10,1830071;12688,3435583;114,6;1,0;13,583;0,076;0,05;0,353;0,048;0,02;0,049949;0,07;0,12300000000000001;0,19699999999999998;3447,0;0,002;0,43799999999999994;0,324;0,095;0,716;0,005;0,009000000000000001;0,063;0,01;0,017;0,495;0,002;0,003;0,003;0,778;0,0002;0,419;0,094;0,7859999999999999;0,004;0,011000000000000001;0,064;0,01;0,013000000000000001;0,556;0,003;0,036000000000000004;2,8;40,4;0,8;4,8;0,11;3,0;13,6;3,9;62,2;0,2;5,2;0,06;2,7;23,4
2095;Э76ХФ;Р65;8,0;40,8833333;23,716666699999998;40,8833333;3,8277512000000002;0,28220700000000004;0,067116;0,054559;0,10536;0,038900699999999996;1572,0;1630,0;10,7640367;14058,468025299999;113,5;1,0;14,665999999999999;0,11900000000000001;0,05;0,29100000000000004;0,033;0,02;0,049117;0,142;0,081;0,11900000000000001;5557,0;0,002;0,546;0,358;0,099;0,745;0,005;0,009000000000000001;0,067;0,011000000000000001;0,017;0,501;0,002;0,003;0,003;0,758;0,0002;0,415;0,098;0,792;0,005;0,012;0,067;0,012;0,011000000000000001;0,579;0,003;0,036000000000000004;3,9;59,8;0,5;11,0;0,05;2,8;21,2;3,7;56,0;0,6;12,6;0,16;2,2;26,0
2096;Э76ХФ;Р65;15,0;44,2;18,3333333;44,2;3,5789160000000004;0,282976;0,080088;0,01755;0,071805;0,0389585;1588,0;1600,0;14,8513575;13270,909090899999;110,2;1,0;21,881;0,115;0,05;0,29100000000000004;0,07;0,02;0,04919;0,105;0,024;0,142;4055,0;0,002;0,509;0,35;0,08900000000000001;0,7809999999999999;0,009000000000000001;0,009000000000000001;0,077;0,013000000000000001;0,016;0,505;0,003;0,003;0,003;0,784;0,0003;0,42;0,08800000000000001;0,7909999999999999;0,009000000000000001;0,011000000000000001;0,077;0,013999999999999999;0,012;0,564;0,003;0,038;3,5;64,7;0,2;7,3;0,06;2,7;23,6;4,2;62,7;0,3;4,3;0,08;2,7;22,9
2097;Э76ХФ;Р65;13,0;44,7;19,216666699999998;44,7;2,99082745;0,33002729999999997;0,128592;0,10831400000000001;0,11335999999999999;0,04076269999999999;1589,0;1596,0;13,395302;13503,9028621;115,6;1,0;19,959;0,11599999999999999;0,05;0,29600000000000004;0,040999999999999995;0,02;0,05146799999999999;0,132;0,166;0,228;4325,0;0,002;0,5;0,311;0,091;0,6920000000000001;0,006999999999999999;0,01;0,064;0,01;0,015;0,469;0,002;0,002;0,003;0,754;0,0002;0,41700000000000004;0,08900000000000001;0,7859999999999999;0,006;0,011000000000000001;0,064;0,01;0,01;0,563;0,003;0,037000000000000005;3,8;62,7;0,1;8,0;0,05;2,7;23,4;3,9;59,8;1,0;6,2;0,27;2,8;20,6
2098;Э76ХФ;Р65;13,0;42,35;23,0666667;42,35;3,5751608;0,34022600000000003;0,136488;0,1578;0,12533;0,0409638;1562,0;1595,0;11,121605699999998;13494,797687900002;115,8;1,0;15,7;0,133;0,05;0,34600000000000003;0,040999999999999995;0,02;0,051722000000000004;0,13;0,244;0,242;5188,0;0,001;0,511;0,303;0,091;0,65;0,006;0,01;0,062;0,008;0,017;0,461;0,001;0,003;0,003;0,7440000000000001;0,0003;0,419;0,09;0,79;0,005;0,011000000000000001;0,062;0,009000000000000001;0,011000000000000001;0,57;0,003;0,038;3,1;60,3;0,3;9,5;0,1;2,4;25,6;4,4;52,0;0,6;6,2;0,15;2,7;19,1
2099;Э76ХФ;Р65;14,0;43,3333333;21,7;43,3333333;3,6076667999999996;0,2637629;0,152844;0,08413999999999999;0,10561;0,0411642;1555,0;1584,0;13,677225400000001;13410,1382488;116,5;1,0;19,718;0,132;0,05;0,231;0,066;0,02;0,051975;0,13;0,128;0,271;4850,0;0,002;0,551;0,301;0,085;0,7120000000000001;0,004;0,01;0,055;0,01;0,013999999999999999;0,486;0,003;0,003;0,004;0,757;0,0012;0,43200000000000005;0,087;0,789;0,004;0,01;0,057;0,011000000000000001;0,01;0,565;0,003;0,038;3,6;63,0;0,2;7,5;0,07;2,7;23,0;3,7;56,6;0,6;12,3;0,15;2,2;25,7
2100;Э76ХФ;Р65;9,0;44,033333299999995;17,8666667;44,033333299999995;2,7335491000000003;0,4117065;0,138744;0,139058;0,12925999999999999;0,040276400000000004;1611,0;1580,0;11,467675999999999;12458,955223899999;113,7;1,0;16,832;0,11900000000000001;0,05;0,43;0,042;0,02;0,050854;0,14400000000000002;0,214;0,24600000000000002;3710,0;0,001;0,44799999999999995;0,298;0,09699999999999999;0,664;0,004;0,009000000000000001;0,057999999999999996;0,009000000000000001;0,018000000000000002;0,461;0,001;0,002;0,003;0,7559999999999999;0,0005;0,42;0,09699999999999999;0,794;0,004;0,012;0,059000000000000004;0,01;0,011000000000000001;0,574;0,003;0,037000000000000005;3,6;49,3;0,4;12,1;0,08;2,6;19,3;4,2;47,2;0,3;10,0;0,08;2,3;20,6
2101;Э76ХФ;Р65;9,0;40,0166667;20,466666699999998;40,0166667;3,5935403;0,2491154;0,12238800000000001;0,055713;0,06540499999999999;0,039044;1554,0;1583,0;11,778662800000001;13541,042345299998;111,0;1,0;15,61;0,12300000000000001;0,05;0,223;0,042;0,02;0,049298;0,079;0,085;0,217;4619,0;0,002;0,55;0,315;0,08800000000000001;0,742;0,005;0,009000000000000001;0,057;0,013000000000000001;0,016;0,506;0,003;0,004;0,003;0,758;0,0003;0,42;0,084;0,7879999999999999;0,004;0,013000000000000001;0,055999999999999994;0,012;0,012;0,5660000000000001;0,004;0,038;3,5;62,3;0,5;7,4;0,1;2,8;22,3;5,0;60,7;0,6;4,7;0,06;2,8;20,3
2102;Э76ХФ;Р65;7,0;41,7;19,716666699999998;41,7;2,4142241;0,3510693;0,12238800000000001;0,07380700000000001;0,11626500000000001;0,0397315;1570,0;1583,0;12,7140896;12181,5722739;112,6;1,0;17,496;0,132;0,05;0,36;0,040999999999999995;0,02;0,050166;0,151;0,111;0,217;4003,0;0,002;0,505;0,308;0,10800000000000001;0,7240000000000001;0,006;0,008;0,07400000000000001;0,012;0,021;0,467;0,002;0,003;0,003;0,763;0,0005;0,41600000000000004;0,107;0,784;0,006999999999999999;0,01;0,07400000000000001;0,013000000000000001;0,013999999999999999;0,575;0,003;0,039;3,9;49,5;0,4;6,6;0,08;2,9;16,8;4,9;63,4;0,3;6,7;0,05;2,8;21,3
2103;Э76ХФ;Р65;9,0;41,55;21,0;41,55;3,2434357000000005;0,309548;0,121824;0,075206;0,10194;0,0409923;1554,0;1574,0;9,9147661;13125,714285700002;115,6;1,0;13,597000000000001;0,147;0,05;0,314;0,042;0,02;0,051758000000000005;0,128;0,114;0,21600000000000003;4594,0;0,002;0,53;0,316;0,09;0,726;0,005;0,01;0,063;0,013999999999999999;0,018000000000000002;0,47700000000000004;0,002;0,003;0,004;0,748;0,0007;0,419;0,08900000000000001;0,79;0,005;0,012;0,063;0,015;0,015;0,5760000000000001;0,003;0,038;3,7;62,7;0,4;7,5;0,12;2,7;23,5;4,0;64,4;0,6;2,6;0,05;2,8;20,5
2104;Э76ХФ;Р65;7,0;40,2;20,3333333;40,2;3,4853659;0,38740759999999996;0,131976;0,17072;0,13518;0,0411927;1561,0;1579,0;15,2771842;13632,7868852;117,3;1,0;20,255;0,115;0,05;0,371;0,040999999999999995;0,02;0,052011;0,14;0,264;0,23399999999999999;4620,0;0,002;0,451;0,309;0,11;0,645;0,006;0,011000000000000001;0,07;0,012;0,02;0,44799999999999995;0,002;0,003;0,003;0,76;0,0003;0,42;0,111;0,7979999999999999;0,005;0,012;0,07;0,013999999999999999;0,013000000000000001;0,5670000000000001;0,004;0,037000000000000005;5,5;63,0;0,9;4,6;0,09;2,9;22,1;3,7;50,4;0,5;4,9;0,07;3,0;16,7
2105;Э76ХФ;Р65;8,0;42,3666667;16,1666667;42,3666667;2,8983516;0,382666;0,113928;0,11941700000000001;0,12528;0,038156199999999994;1610,0;1595,0;9,6909379;12303,0927835;112,2;1,0;13,605;0,228;0,05;0,40399999999999997;0,040999999999999995;0,02;0,048177;0,146;0,183;0,20199999999999999;3315,0;0,001;0,47;0,317;0,10800000000000001;0,6809999999999999;0,005;0,011000000000000001;0,068;0,012;0,02;0,45899999999999996;0,001;0,002;0,003;0,752;0,0005;0,405;0,109;0,784;0,006;0,01;0,071;0,012;0,011000000000000001;0,539;0,002;0,035;3,9;57,2;0,6;12,0;0,09;2,2;25,9;4,4;61,4;0,4;4,2;0,07;2,8;20,7
2106;Э76ХФ;Р65;6,0;43,716666700000005;21,9;43,716666700000005;3,4010327000000005;0,2749304;0,086292;0,063688;0,0963;0,0397315;1568,0;1591,0;10,451368400000002;13030,136986299998;110,3;1,0;15,169;0,133;0,05;0,252;0,037000000000000005;0,02;0,050166;0,124;0,096;0,153;4756,0;0,002;0,535;0,342;0,095;0,735;0,006;0,01;0,07;0,012;0,018000000000000002;0,48100000000000004;0,002;0,003;0,003;0,76;0,0005;0,419;0,095;0,794;0,006;0,012;0,07;0,013000000000000001;0,013000000000000001;0,5670000000000001;0,003;0,037000000000000005;4,0;62,2;1,7;9,1;0,5;2,9;21,7;5,3;63,6;0,5;4,9;0,08;2,8;22,0
2107;Э76ХФ;Р65;6,0;42,8666667;17,8333333;42,8666667;3,2496533;0,343541;0,094188;0,10047400000000001;0,10487;0,0400467;1562,0;1587,0;12,5164948;12980,1869159;111,8;1,0;17,537;0,14800000000000002;0,05;0,36;0,04;0,02;0,050564;0,122;0,154;0,16699999999999998;3858,0;0,002;0,493;0,331;0,10099999999999999;0,6940000000000001;0,009000000000000001;0,011000000000000001;0,07;0,01;0,018000000000000002;0,473;0,002;0,003;0,003;0,7509999999999999;0,0001;0,41200000000000003;0,099;0,785;0,008;0,012;0,07;0,01;0,013999999999999999;0,5670000000000001;0,003;0,039;3,6;56,1;0,3;6,9;0,1;2,9;19,7;3,8;62,5;0,3;6,6;0,07;2,8;22,3
2108;Э76ХФ;Р65;6,0;41,216666700000005;11,833333300000001;41,216666700000005;2,7760717;0,37956599999999996;0,113928;0,072383;0,11141;0,0402471;1624,0;1589,0;11,137727499999999;12498,5915493;113,9;1,0;15,302;0,15;0,05;0,402;0,04;0,02;0,050817;0,14400000000000002;0,109;0,20199999999999999;2465,0;0,003;0,469;0,32;0,09699999999999999;0,73;0,006;0,01;0,067;0,012;0,017;0,467;0,002;0,003;0,004;0,758;0,0004;0,418;0,09699999999999999;0,7909999999999999;0,005;0,012;0,067;0,013000000000000001;0,011000000000000001;0,5710000000000001;0,003;0,037000000000000005;4,0;54,1;0,6;6,2;0,08;2,9;18,9;5,3;61,8;0,5;4,8;0,08;2,8;21,4
2109;Э76ХФ;Р65;6,0;43,533333299999995;12,333333300000001;43,533333299999995;2,5682451;0,369577;0,134796;0,12180899999999999;0,15851500000000002;0,0407056;1632,0;1582,0;14,202396599999998;13052,4324324;115,5000001;1,0;20,412;0,29100000000000004;0,05;0,384;0,041;0,02;0,051396000000000004;0,19699999999999998;0,185;0,239;2683,0;0,002;0,48700000000000004;0,301;0,094;0,679;0,005;0,008;0,062;0,011000000000000001;0,018000000000000002;0,442;0,002;0,002;0,004;0,741;0,0001;0,418;0,095;0,7879999999999999;0,004;0,012;0,062;0,012;0,01;0,5579999999999999;0,003;0,037000000000000005;5,7;52,1;0,8;8,9;0,1;2,5;20,7;3,5;55,7;0,6;12,3;0,17;2,2;25,7
2110;Э76ХФ;Р65;6,0;141,91666669999998;51,716666700000005;141,91666669999998;3,1872251;0,383814;0,145512;0,164269;0,18586;0,038184699999999995;1584,0;1618,0;8,782548199999999;13973,058330599999;112,5;2,0;41,378;0,271;0,05;0,39799999999999996;0,040999999999999995;0,02;0,048213;0,222;0,251;0,258;12044,0;0,002;0,467;0,293;0,08900000000000001;0,633;0,005;0,012;0,06;0,008;0,016;0,44;0,001;0,002;0,003;0,7809999999999999;0,0002;0,42200000000000004;0,08900000000000001;0,785;0,004;0,011000000000000001;0,06;0,009000000000000001;0,006;0,5539999999999999;0,002;0,035;4,1;54,0;0,5;15,4;0,12;2,2;24,0;3,8;49,3;0,6;14,2;0,12;2,2;22,7
2111;Э76ХФ;Р65;7,0;147,7833333;56,216666700000005;147,7833333;3,0;0,355601;0,11001199999999998;0,054879;0,18853;0,0388151;1620,0;1592,0;9,4844516;12500,207530399999;113,8;2,0;45,665;0,141;0,05;0,374;0,039;0,02;0,049009;0,272;0,077;0,195;11712,0;0,002;0,484;0,322;0,091;0,741;0,005;0,01;0,062;0,013999999999999999;0,017;0,45;0,001;0,003;0,003;0,7929999999999999;0,0002;0,41600000000000004;0,091;0,784;0,004;0,011000000000000001;0,062;0,015;0,009000000000000001;0,539;0,002;0,037000000000000005;5,9;57,5;0,6;18,7;0,09;2,8;20,9;5,6;54,0;0,9;16,8;0,09;2,3;23,1
2112;Э76ХФ;Р65;3,0;79,4;26,35;79,4;2,99082745;0,34680700000000003;0,08870499999999999;0,060447;0,093515;0,0375836;1572,0;1605,0;13,8893536;13302,466793200001;110,8;1,0;36,529;0,127;0,05;0,36700000000000005;0,04;0,02;0,047454;0,121;0,091;0,157;5842,0;0,002;0,49200000000000005;0,33799999999999997;0,08800000000000001;0,723;0,005;0,011000000000000001;0,062;0,01;0,018000000000000002;0,47700000000000004;0,002;0,003;0,004;0,758;0,0002;0,41600000000000004;0,08800000000000001;0,7829999999999999;0,005;0,012;0,062;0,011000000000000001;0,011000000000000001;0,562;0,003;0,037000000000000005;5,9;57,1;0,8;15,7;0,09;2,6;21,7;7,9;56,4;0,3;13,6;0,05;2,8;20,0
2113;Э76ХФ;Р65;42,0;45,8333333;19,85;45,8333333;2,99082745;0,372743;0,114695;0,07254;0,13446;0,0395889;1553,0;1581,0;10,346430499999999;13299,7481108;116,0;1,0;15,58;0,125;0,05;0,39399999999999996;0,040999999999999995;0,02;0,049986;0,18;0,10800000000000001;0,203;4400,0;0,002;0,47100000000000003;0,324;0,083;0,72;0,006;0,01;0,059000000000000004;0,011000000000000001;0,018000000000000002;0,446;0,002;0,003;0,003;0,757;0,0003;0,42100000000000004;0,08199999999999999;0,784;0,006;0,012;0,059000000000000004;0,012;0,013999999999999999;0,569;0,003;0,037000000000000005;4,8;52,0;0,6;16,1;0,12;2,3;22,6;5,2;56,5;0,3;13,8;0,07;2,3;24,5
2114;Э76ХФ;Р65;35,0;43,4166667;13,05;43,4166667;2,99082745;0,395519;0,089835;0,08682100000000001;0,165765;0,0388151;1584,0;1588,0;12,1960316;13163,218390799999;114,5;1,0;17,586;0,307;0,05;0,426;0,04;0,02;0,049009;0,223;0,129;0,159;2863,0;0,002;0,45299999999999996;0,341;0,12;0,7120000000000001;0,006;0,01;0,069;0,013000000000000001;0,02;0,435;0,001;0,002;0,003;0,7609999999999999;0,0001;0,419;0,11699999999999999;0,792;0,005;0,012;0,069;0,013999999999999999;0,013000000000000001;0,5720000000000001;0,002;0,036000000000000004;3,3;48,8;2,6;16,0;0,28;2,0;24,5;5,2;55,5;0,2;13,8;0,09;2,3;24,2
2115;Э76ХФ;Р65;35,0;46,55;18,3666667;46,55;2,99082745;0,41956499999999997;0,098875;0,11346300000000001;0,135687;0,03981780000000001;1552,0;1578,0;11,1096986;13305,626134299999;116,2;1,0;16,896;0,129;0,05;0,45299999999999996;0,039;0,02;0,050275;0,16399999999999998;0,17300000000000001;0,175;4073,0;0,002;0,45;0,33799999999999997;0,11199999999999999;0,693;0,013000000000000001;0,01;0,102;0,009000000000000001;0,021;0,45799999999999996;0,002;0,002;0,003;0,7659999999999999;0,0003;0,42;0,111;0,7879999999999999;0,012;0,012;0,10099999999999999;0,01;0,013999999999999999;0,5720000000000001;0,003;0,035;3,4;53,0;1,1;16,2;0,11;2,2;24,4;3,6;54,1;0,4;11,9;0,1;2,2;24,9
2116;Э76ХФ;Р65;30,0;43,6833333;11,4666667;43,6833333;2,99082745;0,394903;0,08644500000000001;0,107553;0,147531;0,038987;1577,0;1579,0;11,4737123;13547,093023299998;115,1;1,0;16,707;0,126;0,05;0,425;0,04;0,02;0,049226;0,184;0,163;0,153;2589,0;0,001;0,456;0,342;0,12300000000000001;0,688;0,008;0,011000000000000001;0,086;0,013999999999999999;0,022000000000000002;0,445;0,002;0,003;0,003;0,7659999999999999;0,0002;0,41600000000000004;0,122;0,7879999999999999;0,006999999999999999;0,012;0,086;0,015;0,013999999999999999;0,569;0,003;0,034;3,5;49,3;0,9;11,2;0,07;2,3;21,5;3,9;57,4;0,4;12,6;0,1;2,2;25,7
2117;Э76ХФ;Р65;29,0;47,033333299999995;21,55;47,033333299999995;2,99082745;0,309973;0,080795;0,05753;0,063951;0,0375836;1533,0;1579,0;9,8221828;13258,468677500001;109,9;1,0;15,399000000000001;0,126;0,05;0,32299999999999995;0,04;0,02;0,047454;0,075;0,08800000000000001;0,14300000000000002;4762,0;0,002;0,511;0,348;0,099;0,725;0,006;0,011000000000000001;0,069;0,009000000000000001;0,018000000000000002;0,502;0,002;0,003;0,003;0,75;0,0001;0,419;0,09699999999999999;0,779;0,006;0,012;0,068;0,009000000000000001;0,013000000000000001;0,556;0,003;0,034;4,1;56,4;0,4;12,8;0,07;2,6;21,3;5,2;63,1;0,6;5,9;0,07;2,8;21,9
2119;Э76ХФ;Р65;24,0;41,5166667;15,733333300000002;41,5166667;1,7824693;0,39691;0,09605;0,10084800000000001;0,11691300000000002;0,0398748;1591,0;1579,0;10,8300489;11871,6101695;114,9;1,0;14,777000000000001;0,085;0,05;0,426;0,027000000000000003;0,02;0,050347;0,139;0,154;0,17;3113,0;0,002;0,43200000000000005;0,336;0,10099999999999999;0,6940000000000001;0,009000000000000001;0,011000000000000001;0,084;0,009000000000000001;0,016;0,45799999999999996;0,001;0,002;0,003;0,7759999999999999;0,0002;0,419;0,10099999999999999;0,7879999999999999;0,008;0,012;0,084;0,01;0,012;0,564;0,003;0,037000000000000005;3,8;57,1;0,8;16,7;0,13;2,5;23,3;4,2;56,6;1,0;13,6;0,21;2,3;24,8
2120;Э76ХФ;Р65;15,0;41,9;17,0666667;41,9;1,3977095;0,451654;0,10396;0,13231800000000002;0,154434;0,0397608;1606,0;1582,0;11,466480699999998;11801,953125;116,5;1,0;15,982999999999999;0,165;0,05;0,491;0,040999999999999995;0,02;0,050203;0,184;0,20199999999999999;0,184;3357,0;0,002;0,402;0,33;0,095;0,672;0,006;0,01;0,07;0,012;0,021;0,434;0,002;0,003;0,003;0,775;0,0001;0,419;0,095;0,7909999999999999;0,005;0,011000000000000001;0,069;0,013000000000000001;0,013999999999999999;0,57;0,003;0,036000000000000004;4,1;56,5;0,5;12,1;0,08;2,3;24,5;3,6;56,2;0,4;11,7;0,07;2,2;25,7
2122;Э76ХФ;Р65;19,0;42,0666667;21,3666667;42,0666667;1,8176383000000003;0,322204;0,10396;0,058410000000000004;0,089751;0,0385594;1542,0;1583,0;11,524573199999999;13714,8205928;112,7;1,0;16,128;0,085;0,05;0,33399999999999996;0,04;0,02;0,048647;0,115;0,08800000000000001;0,184;4884,0;0,003;0,473;0,327;0,11699999999999999;0,7340000000000001;0,006999999999999999;0,01;0,07400000000000001;0,012;0,02;0,47700000000000004;0,002;0,003;0,003;0,768;0,0001;0,418;0,114;0,79;0,006;0,012;0,073;0,013000000000000001;0,015;0,5589999999999999;0,003;0,037000000000000005;3,6;59,2;0,6;15,5;0,15;2,7;22,3;5,1;60,6;0,7;7,9;0,08;2,8;22,0
2126;Э76ХФ;Р65;12,0;45,1666667;17,65;45,1666667;2,3202417;0,390847;0,12260499999999999;0,11984500000000001;0,065349;0,0394226;1590,0;1583,0;16,3866421;12475,9206799;113,8;1,0;24,671;0,08;0,05;0,413;0,04;0,02;0,049732;0,05;0,187;0,217;3670,0;0,002;0,433;0,312;0,10099999999999999;0,6779999999999999;0,006999999999999999;0,009000000000000001;0,064;0,008;0,021;0,504;0,002;0,002;0,003;0,778;0,0001;0,41700000000000004;0,1;0,785;0,006;0,01;0,065;0,009000000000000001;0,013999999999999999;0,565;0,003;0,036000000000000004;3,5;59,5;0,8;12,0;0,11;2,6;22,6;3,7;60,4;0,5;5,9;0,07;2,3;26,3
2127;Э76ХФ;Р65;16,0;41,533333299999995;19,1666667;41,533333299999995;2,0;0,431522;0,12542999999999999;0,140284;0,129822;0,03905;1578,0;1581,0;13,818539300000001;12731,4782609;113,6;1,0;19,131;0,14800000000000002;0,05;0,462;0,027000000000000003;0,02;0,049262;0,142;0,21600000000000003;0,222;4067,0;0,002;0,423;0,31;0,099;0,662;0,005;0,01;0,064;0,008;0,02;0,451;0,001;0,002;0,003;0,7859999999999999;0,0001;0,42;0,10099999999999999;0,7859999999999999;0,005;0,01;0,065;0,009000000000000001;0,015;0,569;0,003;0,036000000000000004;3,0;49,7;0,4;15,5;0,13;2,3;22,0;7,4;56,9;0,3;13,6;0,06;2,8;20,6
2128;Э76ХФ;Р65;14,0;45,3833333;23,0166667;45,3833333;3,0679347999999997;0,367344;0,13221;0,051909000000000004;0,101994;0,0405981;1555,0;1582,0;12,061917;13208,6893555;119,1;1,0;18,247;0,085;0,05;0,385;0,023;0,02;0,051215;0,13699999999999998;0,077;0,23399999999999999;5067,0;0,002;0,436;0,308;0,105;0,731;0,005;0,008;0,063;0,016;0,02;0,462;0,002;0,004;0,004;0,7909999999999999;0,0003;0,42;0,105;0,777;0,005;0,01;0,064;0,018000000000000002;0,016;0,5489999999999999;0,004;0,038;3,1;45,8;0,5;6,3;0,1;3,2;14,1;7,8;58,7;0,4;13,0;0,06;2,8;20,6
2129;Э76ХФ;Р65;7,0;40,716666700000005;19,533333300000002;40,716666700000005;2,1993355;0,393611;0,10791500000000001;0,095911;0,110499;0,0393369;1575,0;1592,0;11,575849400000001;13112,969283299999;115,5;1,0;15,710999999999999;0,08199999999999999;0,05;0,42;0,028999999999999998;0,02;0,049624;0,13;0,147;0,191;4269,0;0,002;0,439;0,327;0,08900000000000001;0,7070000000000001;0,005;0,009000000000000001;0,061;0,012;0,02;0,475;0,002;0,004;0,003;0,769;0,0001;0,42;0,08900000000000001;0,792;0,005;0,011000000000000001;0,061;0,013000000000000001;0,013000000000000001;0,563;0,003;0,036000000000000004;3,7;45,3;0,9;8,3;0,13;2,6;17,4;4,4;58,5;0,4;9,2;0,08;2,3;25,9
