Repository: comptech-winter-school/steel-alloying

# steel-alloying
Проект "Оптимизация процесса легирования стали" на Зимней Школе CompTech 2021

File: data_frames/evraz_data_prprocessed_Anvar.csv (part 22 of 45)
;МАРКА;ПРОФИЛЬ;t вып-обр;t обработка;t под током;t продувка;ПСН гр.;чист расход C;чист расход Cr;чист расход Mn;чист расход Si;чист расход V;температура первая;температура последняя;Ar (интенс.);эл. энергия (интенс.);произв жидкая сталь;произв количество обработок;расход газ Ar;сыпуч известь РП;сыпуч кокс пыль УСТК;сыпуч  кокс. мелочь КМ1;сыпуч  шпат плав.;ферспл CaC2;ферспл  FeV-80;ферспл  Mn5Si65Al0.5;ферспл SiMn18;ферспл  фх850А;эл. энергия;химсталь первый Al_1;химсталь первый C_1;химсталь первый Cr_1;химсталь первый Cu_1;химсталь первый Mn_1;химсталь первый Mo_1;химсталь первый N_1;химсталь первый Ni_1;химсталь первый P_1;химсталь первый S_1;химсталь первый Si_1;химсталь первый Ti_1;химсталь первый V_1;химсталь последний Al;химсталь последний C;химсталь последний Ca;химсталь последний Cr;химсталь последний Cu;химсталь последний Mn;химсталь последний Mo;химсталь последний N;химсталь последний Ni;химсталь последний P;химсталь последний S;химсталь последний Si;химсталь последний Ti;химсталь последний V;химшлак первый Al2O3_1;химшлак первый CaO_1;химшлак первый FeO_1;химшлак первый MgO_1;химшлак первый MnO_1;химшлак первый R_1;химшлак первый SiO2_1;химшлак последний Al2O3;химшлак последний CaO;химшлак последний FeO;химшлак последний MgO;химшлак последний MnO;химшлак последний R;химшлак последний SiO2
2130;Э76ХФ;Р65;13,0;41,0166667;23,283333300000002;41,0166667;2,0;0,38657600000000003;0,12769;0,11776500000000001;0,18432;0,0393369;1605,0;1629,0;12,604388499999999;13199,1410165;114,6;1,0;17,233;0,33;0,05;0,40700000000000003;0,031;0,02;0,049624;0,231;0,18;0,226;5122,0;0,001;0,473;0,309;0,11199999999999999;0,6709999999999999;0,006999999999999999;0,009000000000000001;0,071;0,01;0,019;0,409;0,001;0,003;0,003;0,747;0,0005;0,41700000000000004;0,11199999999999999;0,778;0,006999999999999999;0,009000000000000001;0,07200000000000001;0,011000000000000001;0,012;0,564;0,003;0,037000000000000005;3,1;49,8;0,6;17,7;0,23;2,0;25,4;4,3;58,4;0,4;9,5;0,09;2,2;26,0
2131;Э76ХФ;Р65;19,0;44,7;24,6333333;44,7;3,3195266;0,36441399999999996;0,11525999999999999;0,106955;0,097362;0,041314699999999996;1551,0;1596,0;16,0369128;13403,788903899998;115,1;1,0;23,895;0,139;0,13699999999999998;0,307;0,022000000000000002;0,02;0,052119000000000006;0,10300000000000001;0,166;0,204;5503,0;0,002;0,479;0,319;0,105;0,698;0,008;0,009000000000000001;0,064;0,011000000000000001;0,018000000000000002;0,48200000000000004;0,002;0,004;0,004;0,7709999999999999;0,0004;0,418;0,102;0,789;0,006999999999999999;0,012;0,063;0,012;0,013000000000000001;0,562;0,003;0,038;3,5;57,7;0,6;13,9;0,13;2,6;22,5;4,4;52,1;0,4;6,8;0,07;2,5;20,8
2132;Э76ХФ;Р65;26,0;40,2;17,5166667;38,8666667;2,99082745;0,362797;0,08305499999999999;0,07875499999999999;0,105897;0,0397959;1584,0;1592,0;13,702519500000001;13221,6936251;112,1;1,0;17,524;0,14800000000000002;0,05;0,387;0,040999999999999995;0,02;0,050203;0,128;0,121;0,147;3860,0;0,002;0,484;0,34299999999999997;0,11199999999999999;0,718;0,009000000000000001;0,012;0,08;0,012;0,018000000000000002;0,47700000000000004;0,002;0,003;0,003;0,7759999999999999;0,0002;0,41600000000000004;0,11;0,792;0,008;0,013999999999999999;0,08;0,011000000000000001;0,012;0,5770000000000001;0,003;0,035;3,1;59,1;0,2;12,8;0,07;2,3;25,4;3,4;58,7;0,5;10,8;0,09;2,4;24,8
2133;Э76ХФ;Р65;17,0;54,8666667;19,25;54,8666667;2,4358974;0,31917199999999996;0,11413;0,09486;0,092679;0,039623900000000004;1585,0;1586,0;12,6360875;13041,038961;111,8;1,0;23,11;0,147;0,05;0,327;0,052000000000000005;0,02;0,049986;0,10099999999999999;0,147;0,20199999999999999;4184,0;0,002;0,508;0,319;0,1;0,7040000000000001;0,005;0,011000000000000001;0,063;0,011000000000000001;0,018000000000000002;0,484;0,002;0,003;0,003;0,7709999999999999;0,0006;0,42;0,1;0,7909999999999999;0,005;0,012;0,063;0,012;0,013000000000000001;0,573;0,003;0,039;3,1;60,7;0,2;11,3;0,06;2,5;23,9;3,6;61,2;0,1;7,4;0,05;2,6;23,6
2134;Э76ХФ;Р65;27,0;41,85;18,05;41,85;3,2853483999999997;0,41635200000000006;0,146829;0,20046;0,241473;0,0413726;1586,0;1579,0;13,6535093;13598,891966799998;117,8;1,0;18,967;0,325;0,05;0,43700000000000006;0,039;0,02;0,052191999999999995;0,28300000000000003;0,309;0,26;4091,0;0,001;0,44799999999999995;0,294;0,109;0,611;0,008;0,011000000000000001;0,068;0,011000000000000001;0,019;0,369;0,001;0,003;0,003;0,746;0,0004;0,415;0,109;0,7859999999999999;0,006999999999999999;0,013000000000000001;0,067;0,012;0,013999999999999999;0,5720000000000001;0,002;0,038;3,3;46,6;1,1;16,1;0,55;1,8;26,1;3,9;57,7;0,3;9,8;0,07;2,2;26,0
2135;Э76ХФ;Р65;26,0;39,6666667;19,15;39,6666667;3,2345361;0,372501;0,12238800000000001;0,19386;0,164937;0,040713099999999995;1569,0;1579,0;11,953361300000001;13648,0417755;115,9;1,0;15,805;0,21899999999999997;0,05;0,387;0,036000000000000004;0,02;0,05136;0,171;0,301;0,217;4356,0;0,002;0,48200000000000004;0,316;0,096;0,628;0,006999999999999999;0,011000000000000001;0,063;0,009000000000000001;0,02;0,434;0,002;0,003;0,003;0,7440000000000001;0,0003;0,419;0,09300000000000001;0,7929999999999999;0,006;0,013000000000000001;0,062;0,009000000000000001;0,012;0,568;0,003;0,038;3,8;54,1;0,6;14,7;0,15;2,2;25,0;7,4;57,6;0,4;13,7;0,06;2,8;20,9
2136;Э76ХФ;Р65;21,0;45,1833333;13,5333333;45,1833333;3,0;0,40062859999999995;0,116748;0,124589;0,135249;0,040999999999999995;1605,0;1585,0;13,094651400000002;12897,044334999999;116,2;1,0;19,722;0,149;0,05;0,408;0,028999999999999998;0,02;0,051722000000000004;0,157;0,192;0,207;2909,0;0,002;0,44299999999999995;0,321;0,09300000000000001;0,684;0,006;0,011000000000000001;0,063;0,011000000000000001;0,017;0,45;0,002;0,003;0,003;0,76;0,0002;0,41600000000000004;0,09300000000000001;0,787;0,005;0,013999999999999999;0,064;0,012;0,012;0,5660000000000001;0,003;0,038;3,2;58,2;0,3;14,3;0,07;2,3;25,6;3,8;49,0;0,6;10,3;0,07;2,5;19,8
2137;Э76ХФ;Р65;25,0;41,8833333;17,5833333;41,8833333;4,0;0,2982984;0,089676;0,042737;0,066975;0,038877999999999996;1582,0;1587,0;12,796975699999999;13137,4407583;110,3;1,0;17,866;0,073;0,05;0,281;0,040999999999999995;0,02;0,049045;0,086;0,065;0,159;3850,0;0,002;0,506;0,337;0,096;0,752;0,006999999999999999;0,011000000000000001;0,066;0,013000000000000001;0,016;0,501;0,002;0,004;0,003;0,769;0,0002;0,41600000000000004;0,095;0,7879999999999999;0,006;0,011000000000000001;0,066;0,013000000000000001;0,012;0,564;0,003;0,039;3,8;61,2;0,5;11,5;0,07;2,7;22,3;4,0;60,7;0,5;7,7;0,07;2,6;23,7
2138;Э76ХФ;Р65;25,0;43,5833333;15,866666699999998;43,5833333;3,0;0,2727139;0,09136799999999999;0,08734;0,08517000000000001;0,039279900000000006;1576,0;1581,0;12,4915663;13171,0084034;111,6;1,0;18,144000000000002;0,069;0,05;0,267;0,037000000000000005;0,02;0,049552;0,095;0,135;0,162;3483,0;0,002;0,547;0,337;0,095;0,7090000000000001;0,006;0,011000000000000001;0,07;0,012;0,015;0,494;0,002;0,004;0,003;0,755;0,0002;0,41600000000000004;0,095;0,785;0,005;0,013000000000000001;0,07;0,011000000000000001;0,011000000000000001;0,573;0,003;0,039;3,2;62,7;0,2;8,4;0,06;2,7;23,2;3,7;58,7;0,3;5,7;0,06;2,8;20,5
2139;Э76ХФ;Р65;27,0;43,5;23,4833333;43,5;2,6567717999999996;0,2466101;0,110544;0,090566;0,08799;0,040082099999999996;1535,0;1580,0;14,2640047;13735,699077399999;118,1;1,0;20,243;0,145;0,05;0,23399999999999999;0,038;0,02;0,050564;0,098;0,14;0,196;5376,0;0,002;0,5820000000000001;0,322;0,10099999999999999;0,71;0,006;0,012;0,067;0,011000000000000001;0,018000000000000002;0,49700000000000005;0,003;0,004;0,003;0,7809999999999999;0,0006;0,415;0,1;0,785;0,005;0,012;0,067;0,011000000000000001;0,012;0,557;0,003;0,037000000000000005;3,4;53,0;0,4;9,6;0,07;2,8;19,0;4,2;59,4;0,5;8,4;0,09;2,4;24,3
2140;Э76ХФ;Р65;27,0;42,0166667;18,15;42,0166667;2,99082745;0,35928699999999997;0,061475999999999996;0,084312;0,113778;0,0398815;1552,0;1581,0;8,3152717;13474,3801653;115,9;1,0;11,645999999999999;0,086;0,05;0,386;0,038;0,02;0,050311;0,141;0,129;0,109;4076,0;0,002;0,49;0,365;0,107;0,7140000000000001;0,008;0,011000000000000001;0,081;0,011000000000000001;0,017;0,475;0,002;0,003;0,003;0,784;0,0001;0,415;0,106;0,779;0,006999999999999999;0,012;0,081;0,012;0,013000000000000001;0,574;0,003;0,037000000000000005;3,7;56,9;0,8;10,8;0,08;2,8;20,5;4,5;56,6;1,0;6,0;0,06;2,8;20,6
2141;Э76ХФ;Р65;33,0;44,9333333;16,8;44,9333333;2,99082745;0,3889067;0,09024;0,169175;0,152799;0,0399101;1554,0;1579,0;17,0772152;14960,7142857;117,4;1,0;25,483;0,149;0,05;0,39399999999999996;0,03;0,02;0,050347;0,165;0,262;0,16;4189,0;0,002;0,439;0,34700000000000003;0,11199999999999999;0,648;0,006;0,011000000000000001;0,075;0,011000000000000001;0,017;0,43700000000000006;0,002;0,003;0,003;0,762;0,0003;0,41600000000000004;0,11;0,7859999999999999;0,006;0,017;0,076;0,013000000000000001;0,012;0,585;0,003;0,037000000000000005;3,9;54,8;0,6;11,5;0,06;2,7;20,0;4,5;58,0;0,6;7,6;0,07;2,7;21,9
2142;Э76ХФ;Р65;34,0;40,2;18,6666667;40,2;3,4690342000000003;0,3493865;0,105468;0,12946;0,08090399999999999;0,0380084;1543,0;1585,0;10,8940299;13776,428571399998;111,7;1,0;14,597999999999999;0,095;0,05;0,34;0,028999999999999998;0,02;0,047924;0,07;0,20199999999999999;0,187;4286,0;0,002;0,462;0,324;0,1;0,6709999999999999;0,006;0,01;0,07;0,01;0,019;0,495;0,002;0,003;0,004;0,772;0,0003;0,41700000000000004;0,1;0,7829999999999999;0,005;0,012;0,07;0,011000000000000001;0,013999999999999999;0,563;0,003;0,037000000000000005;4,0;58,4;0,3;12,5;0,07;2,6;22,2;6,2;59,3;0,4;9,9;0,06;2,8;21,1
2144;Э76ХФ;Р65;25,0;40,85;16,5;40,85;2,5696203;0,392546;0,130848;0,12218499999999999;0,139701;0,0409343;1564,0;1592,0;11,104039199999999;13098,1818182;119,5;1,0;15,12;0,096;0,05;0,413;0,027999999999999997;0,02;0,051613;0,165;0,188;0,23199999999999998;3602,0;0,002;0,47100000000000003;0,308;0,107;0,679;0,006;0,011000000000000001;0,066;0,011000000000000001;0,018000000000000002;0,462;0,002;0,003;0,004;0,7909999999999999;0,0006;0,41600000000000004;0,107;0,777;0,005;0,013000000000000001;0,067;0,012;0,013000000000000001;0,574;0,003;0,037000000000000005;3,9;57,2;0,6;12,6;0,08;2,7;21,1;4,4;54,4;0,4;6,4;0,08;2,8;19,4
2145;Э76ХФ;Р65;23,0;44,1833333;26,383333299999997;44,1833333;3,2768287000000003;0,23832199999999998;0,081216;0,034645999999999996;0,09481200000000001;0,038496300000000004;1579,0;1630,0;11,229697300000002;13199,2419457;113,6;1,0;16,386;0,095;0,05;0,235;0,040999999999999995;0,02;0,048539;0,133;0,051;0,14400000000000002;5804,0;0,003;0,581;0,345;0,1;0,762;0,01;0,01;0,079;0,013000000000000001;0,017;0,49;0,002;0,003;0,004;0,762;0,0003;0,413;0,09699999999999999;0,7809999999999999;0,009000000000000001;0,01;0,079;0,013000000000000001;0,01;0,5660000000000001;0,003;0,037000000000000005;3,6;61,0;0,3;8,4;0,06;3,0;20,4;4,1;62,3;0,9;3,8;0,09;2,8;21,6
2146;Э76ХФ;Р65;28,0;51,0166667;19,283333300000002;51,0166667;2,2846715;0,37477350000000004;0,133104;0,145782;0,15012;0,0397581;1576,0;1599,0;11,790251099999999;12875,3673293;116,6;1,0;19,955;0,16899999999999998;0,05;0,376;0,034;0,02;0,05013;0,171;0,225;0,23600000000000002;4138,0;0,002;0,44;0,312;0,09699999999999999;0,6629999999999999;0,006999999999999999;0,01;0,07200000000000001;0,01;0,019;0,447;0,002;0,003;0,003;0,77;0,0003;0,425;0,096;0,79;0,006;0,013000000000000001;0,07200000000000001;0,01;0,012;0,5720000000000001;0,003;0,037000000000000005;3,5;47,8;1,1;9,2;0,1;2,6;18,4;7,4;57,0;0,5;12,3;0,08;2,8;20,3
2147;Э76ХФ;Р65;33,0;50,216666700000005;21,05;50,216666700000005;3,3905004;0,384759;0,142692;0,205013;0,149343;0,038180599999999995;1552,0;1595,0;9,286037199999999;13633,2541568;112,1;1,0;15,517999999999999;0,193;0,05;0,39799999999999996;0,034;0,02;0,048141;0,14400000000000002;0,319;0,253;4783,0;0,002;0,45399999999999996;0,29600000000000004;0,09300000000000001;0,616;0,005;0,013000000000000001;0,059000000000000004;0,006999999999999999;0,019;0,44799999999999995;0,002;0,003;0,003;0,779;0,0001;0,419;0,092;0,784;0,004;0,013000000000000001;0,06;0,006999999999999999;0,013000000000000001;0,561;0,003;0,037000000000000005;3,4;51,9;0,6;14,7;0,08;2,3;22,4;3,7;57,1;0,6;11,2;0,12;2,2;25,9
2149;Э76ХФ;Р65;51,0;48,033333299999995;22,8166667;48,033333299999995;2,5913435000000002;0,445755;0,14945999999999998;0,190198;0,16122;0,0410207;1566,0;1582,0;8,5820647;11922,863403899999;118,7;1,0;13,717;0,086;0,185;0,35600000000000004;0,10099999999999999;0,02;0,051722000000000004;0,16899999999999998;0,295;0,265;4534,0;0,002;0,35700000000000004;0,294;0,083;0,629;0,006999999999999999;0,01;0,066;0,008;0,017;0,424;0,002;0,003;0,003;0,74;0,0003;0,41600000000000004;0,081;0,7809999999999999;0,006;0,013000000000000001;0,066;0,009000000000000001;0,013999999999999999;0,578;0,003;0,037000000000000005;3,2;39,1;1,2;4,7;0,09;2,5;15,9;5,2;59,4;0,6;5,1;0,07;2,6;22,9
2151;Э76ХФ;Р65;63,0;40,216666700000005;16,1666667;40,216666700000005;3,4229017999999996;0,301856;0,12520799999999999;0,046586;0,11734800000000001;0,0399588;1549,0;1577,0;17,4345628;13449,8969072;116,6;1,0;23,372;0,09699999999999999;0,05;0,305;0,042;0,02;0,050383;0,163;0,069;0,222;3624,0;0,002;0,514;0,316;0,084;0,755;0,005;0,01;0,059000000000000004;0,016;0,017;0,473;0,002;0,004;0,003;0,79;0,0003;0,418;0,083;0,784;0,005;0,011000000000000001;0,059000000000000004;0,016;0,013999999999999999;0,5710000000000001;0,003;0,038;3,5;52,5;0,8;6,6;0,1;3,0;17,8;4,9;60,7;0,5;9,2;0,06;2,8;21,7
2152;Э76ХФ;Р65;52,0;42,55;17,7;42,55;3,3648510000000003;0,28258;0,0846;0,034703;0,073059;0,0372916;1546,0;1584,0;11,859694500000002;13708,474576299997;111,3;1,0;16,820999999999998;0,086;0,05;0,289;0,042;0,02;0,04702;0,099;0,052000000000000005;0,15;4044,0;0,003;0,498;0,342;0,09699999999999999;0,752;0,01;0,01;0,077;0,013999999999999999;0,015;0,495;0,003;0,004;0,003;0,787;0,0003;0,41600000000000004;0,096;0,78;0,01;0,01;0,077;0,015;0,013000000000000001;0,578;0,003;0,038;4,7;59,2;0,5;9,2;0,07;2,7;21,9;4,3;62,2;0,6;5,4;0,07;2,8;22,6
2153;Э76ХФ;Р65;51,0;43,55;17,7333333;43,55;2,4228188;0,35488000000000003;0,12972;0,113477;0,09629700000000001;0,0377214;1559,0;1580,0;12,631687699999999;12779,3233083;110,6;1,0;18,337000000000003;0,096;0,05;0,36700000000000005;0,033;0,02;0,047562;0,10099999999999999;0,17600000000000002;0,23;3777,0;0,002;0,45799999999999996;0,299;0,096;0,674;0,006999999999999999;0,011000000000000001;0,075;0,01;0,019;0,469;0,001;0,003;0,003;0,765;0,0002;0,428;0,09699999999999999;0,785;0,006;0,013999999999999999;0,073;0,011000000000000001;0,012;0,57;0,003;0,037000000000000005;2,7;48,2;0,4;9,9;0,07;2,5;19,7;3,8;57,6;0,3;7,5;0,06;2,5;23,2
2155;Э76ХФ;Р65;47,0;40,5166667;14,65;40,5166667;2,0;0,336228;0,116184;0,099314;0,10899600000000001;0,0387255;1588,0;1580,0;10,1507832;11737,883959;115,2;1,0;13,681;0,17;0,05;0,34700000000000003;0,051;0,02;0,048827999999999996;0,127;0,153;0,20600000000000002;2866,0;0,002;0,45399999999999996;0,319;0,08900000000000001;0,696;0,006;0,011000000000000001;0,067;0,012;0,017;0,457;0,002;0,003;0,004;0,775;0,0005;0,42100000000000004;0,08900000000000001;0,7859999999999999;0,005;0,013000000000000001;0,067;0,013000000000000001;0,013000000000000001;0,565;0,003;0,037000000000000005;3,7;48,1;0,5;9,3;0,11;2,6;18,4;5,1;58,3;0,5;8,6;0,06;2,6;22,6
2156;Э76ХФ;Р65;42,0;42,85;19,716666699999998;42,85;2,5773017000000005;0,33205300000000004;0,079524;0,034992;0,084024;0,0386398;1566,0;1587,0;14,013535599999999;12887,5739645;113,0;1,0;20,016;0,079;0,05;0,35100000000000003;0,024;0,02;0,04872;0,11599999999999999;0,052000000000000005;0,141;4235,0;0,002;0,47700000000000004;0,35;0,105;0,76;0,012;0,012;0,078;0,013000000000000001;0,017;0,48;0,002;0,004;0,004;0,77;0,0005;0,41700000000000004;0,10300000000000001;0,787;0,011000000000000001;0,013000000000000001;0,078;0,015;0,013000000000000001;0,5660000000000001;0,003;0,038;3,3;38,2;0,9;6,1;0,13;2,5;15,3;5,5;53,3;0,6;7,0;0,07;2,6;20,7
2157;Э76ХФ;Р65;42,0;44,8833333;22,5;44,8833333;2,0;0,292956;0,113928;0,072701;0,079809;0,039012599999999995;1552,0;1570,0;14,6580022;12802,6666667;116,1;1,0;21,93;0,08;0,05;0,295;0,03;0,02;0,04919;0,09300000000000001;0,11199999999999999;0,20199999999999999;4801,0;0,002;0,502;0,321;0,08900000000000001;0,731;0,006;0,011000000000000001;0,064;0,013999999999999999;0,017;0,491;0,002;0,004;0,003;0,7509999999999999;0,0001;0,418;0,087;0,787;0,005;0,012;0,064;0,015;0,013999999999999999;0,5720000000000001;0,004;0,037000000000000005;3,5;51,8;0,3;6,5;0,08;2,9;17,6;5,3;53,5;0,5;5,8;0,06;2,8;19,4
2158;Э76ХФ;Р65;21,0;40,533333299999995;18,6333333;40,533333299999995;2,0;0,36977600000000005;0,102648;0,147251;0,11019300000000001;0,0386398;1568,0;1577,0;12,554852;12973,5241503;114,0;1,0;16,963;0,147;0,05;0,389;0,031;0,02;0,04872;0,10800000000000001;0,22899999999999998;0,182;4029,0;0,002;0,456;0,33;0,1;0,657;0,006;0,012;0,066;0,01;0,019;0,465;0,002;0,003;0,003;0,762;0,0001;0,418;0,099;0,7859999999999999;0,005;0,011000000000000001;0,065;0,011000000000000001;0,013999999999999999;0,573;0,003;0,036000000000000004;4,2;48,4;0,6;8,1;0,11;2,6;18,5;5,4;59,2;1,0;7,3;0,07;2,6;22,7
2159;Э76ХФ;Р65;19,0;41,55;19,15;41,55;2,0;0,35893800000000003;0,110544;0,074436;0,07389;0,0382956;1581,0;1575,0;13,007942199999999;12626,6318538;112,7;1,0;18,016;0,052000000000000005;0,05;0,377;0,03;0,02;0,048286;0,083;0,115;0,196;4030,0;0,002;0,45399999999999996;0,321;0,095;0,722;0,006;0,01;0,068;0,013000000000000001;0,017;0,488;0,002;0,004;0,003;0,7759999999999999;0,0003;0,41700000000000004;0,09;0,78;0,005;0,012;0,067;0,013999999999999999;0,009000000000000001;0,546;0,003;0,036000000000000004;2,8;42,8;0,7;5,9;0,11;2,6;16,2;4,7;56,3;0,5;12,8;0,14;2,3;25,0
2161;Э76ХФ;Р65;19,0;48,3833333;25,216666699999998;48,3833333;2,0;0,36937;0,14664000000000002;0,185901;0,11776500000000001;0,0382092;1562,0;1592,0;14,576093700000001;13127,032386;113,2;1,0;23,508000000000003;0,079;0,05;0,379;0,04;0,02;0,048177;0,10300000000000001;0,29;0,26;5517,0;0,002;0,397;0,289;0,11900000000000001;0,62;0,006999999999999999;0,012;0,078;0,006999999999999999;0,018000000000000002;0,457;0,002;0,003;0,003;0,7659999999999999;0,0001;0,413;0,11699999999999999;0,7809999999999999;0,006;0,013999999999999999;0,078;0,008;0,011000000000000001;0,546;0,003;0,036000000000000004;4,7;58,7;0,6;12,5;0,13;2,6;23,0;4,3;50,1;0,7;7,1;0,08;2,5;20,1
2162;Э76ХФ;Р65;20,0;50,05;22,6666667;50,05;2,6777409;0,42832299999999995;0,147204;0,177799;0,121269;0,039967199999999994;1577,0;1571,0;9,933715800000002;12867,3529412;116,6;1,0;16,352;0,07400000000000001;0,05;0,452;0,040999999999999995;0,02;0,050166;0,11199999999999999;0,27699999999999997;0,261;4861,0;0,001;0,436;0,294;0,11199999999999999;0,626;0,006999999999999999;0,011000000000000001;0,071;0,009000000000000001;0,019;0,447;0,001;0,003;0,003;0,7809999999999999;0,0001;0,418;0,11;0,78;0,006;0,013000000000000001;0,071;0,01;0,016;0,5720000000000001;0,003;0,037000000000000005;3,5;50,6;0,5;8,6;0,14;2,7;18,9;5,5;63,1;0,4;3,3;0,07;2,8;22,5
2163;Э76ХФ;Р65;26,0;40,85;16,45;40,85;2,99082745;0,432482;0,143256;0,174091;0,12363699999999998;0,0392733;1583,0;1594,0;13,9152999;13309,4224924;113,1;1,0;18,948;0,086;0,05;0,45799999999999996;0,048;0,02;0,04919;0,11800000000000001;0,271;0,254;3649,0;0,001;0,43;0,293;0,096;0,628;0,006;0,011000000000000001;0,07;0,008;0,018000000000000002;0,445;0,001;0,003;0,003;0,777;0,0001;0,418;0,096;0,7859999999999999;0,005;0,013000000000000001;0,07;0,009000000000000001;0,011000000000000001;0,564;0,003;0,036000000000000004;3,4;53,9;0,5;14,1;0,14;2,2;24,4;4,0;52,5;0,2;9,8;0,08;2,2;24,4
2164;Э76ХФ;Р65;14,0;44,4;14,316666699999999;44,4;2,99082745;0,41822600000000004;0,113928;0,116079;0,122378;0,0401396;1586,0;1583,0;17,5405405;13339,6973225;115,5;1,0;25,96;0,126;0,05;0,44799999999999995;0,052000000000000005;0,02;0,050275;0,142;0,179;0,20199999999999999;3183,0;0,002;0,354;0,324;0,09;0,674;0,005;0,01;0,059000000000000004;0,009000000000000001;0,02;0,45;0,001;0,002;0,003;0,755;0,0001;0,42200000000000004;0,09;0,787;0,004;0,011000000000000001;0,059000000000000004;0,011000000000000001;0,015;0,565;0,003;0,037000000000000005;4,1;44,4;1,1;14,9;0,35;2,3;19,2;4,5;59,2;0,6;10,5;0,1;2,4;25,0
2165;Э76ХФ;Р65;16,0;43,2333333;19,5833333;43,2333333;2,99082745;0,42640600000000006;0,12520799999999999;0,168121;0,111499;0,03918630000000001;1568,0;1582,0;10,899127400000001;13134,6382979;114,1;1,0;15,613;0,106;0,05;0,45399999999999996;0,042;0,02;0,049081;0,10300000000000001;0,262;0,222;4287,0;0,002;0,41600000000000004;0,313;0,084;0,638;0,006;0,011000000000000001;0,067;0,006999999999999999;0,017;0,46299999999999997;0,001;0,002;0,003;0,77;0,0001;0,42;0,084;0,792;0,005;0,012;0,067;0,008;0,013999999999999999;0,573;0,003;0,037000000000000005;4,2;57,5;0,3;12,6;0,12;2,4;23,6;5,6;60,9;0,3;8,1;0,06;2,7;22,5
2169;Э76ХФ;Р65;11,0;44,0166667;18,8333333;44,0166667;3,3230287000000005;0,393864;0,10603199999999999;0,099195;0,103716;0,0386953;1555,0;1583,0;8,6714881;13211,681415899999;114,1;1,0;12,722999999999999;0,07400000000000001;0,05;0,42;0,031;0,02;0,048466;0,12;0,153;0,188;4147,0;0,002;0,449;0,324;0,09699999999999999;0,696;0,006999999999999999;0,006;0,071;0,009000000000000001;0,017;0,483;0,002;0,003;0,003;0,762;0,0001;0,41600000000000004;0,095;0,79;0,006;0,012;0,071;0,01;0,015;0,598;0,003;0,037000000000000005;4,1;63,2;0,4;10,0;0,08;3,0;21,2;5,2;55,4;0,7;9,3;0,12;2,5;22,4
2170;Э76ХФ;Р65;15,0;42,6833333;20,216666699999998;42,6833333;2,0361156000000005;0,38155500000000003;0,13254000000000002;0,12493499999999999;0,12349600000000001;0,039994999999999996;1557,0;1587,0;11,081140199999998;12310,634789799999;117,3;1,0;15,765999999999998;0,168;0,05;0,39899999999999997;0,039;0,02;0,050094;0,14;0,193;0,235;4148,0;0,002;0,447;0,311;0,086;0,687;0,006;0,009000000000000001;0,06;0,009000000000000001;0,017;0,469;0,002;0,003;0,003;0,774;0,0002;0,42;0,086;0,789;0,006;0,009000000000000001;0,061;0,01;0,013000000000000001;0,569;0,003;0,036000000000000004;4,3;60,4;0,3;11,9;0,08;2,8;21,5;4,2;55,4;0,9;12,8;0,17;2,2;25,5
2171;Э76ХФ;Р65;16,0;45,85;26,5333333;45,85;3,2355353;0,33749;0,14664000000000002;0,151401;0,12297999999999999;0,0398505;1566,0;1629,0;11,8378913;13384,6733668;117,2;1,0;17,964000000000002;0,21899999999999997;0,05;0,341;0,03;0,02;0,049913;0,128;0,235;0,26;5919,0;0,002;0,489;0,297;0,087;0,657;0,008;0,009000000000000001;0,057999999999999996;0,009000000000000001;0,016;0,46399999999999997;0,002;0,003;0,003;0,758;0,0001;0,419;0,087;0,7879999999999999;0,006999999999999999;0,01;0,057999999999999996;0,01;0,011000000000000001;0,563;0,003;0,037000000000000005;3,3;59,6;0,4;11,3;0,08;2,9;20,9;4,3;55,6;0,5;12,3;0,18;2,2;25,2
2172;Э76ХФ;Р65;28,0;41,8833333;22,3666667;41,8833333;3,4119367999999994;0,32051999999999997;0,13535999999999998;0,102557;0,111671;0,039706;1541,0;1600,0;15,909607699999999;13506,7064083;115,1;1,0;22,079;0,09699999999999999;0,05;0,324;0,033;0,02;0,049732;0,131;0,158;0,24;5035,0;0,002;0,478;0,3;0,085;0,6920000000000001;0,005;0,011000000000000001;0,066;0,01;0,016;0,46799999999999997;0,002;0,003;0,004;0,785;0,0002;0,415;0,084;0,78;0,005;0,013000000000000001;0,066;0,011000000000000001;0,009000000000000001;0,56;0,003;0,037000000000000005;4,1;57,8;0,4;10,7;0,11;2,9;20,3;5,1;60,7;0,8;6,5;0,12;2,8;21,7
2173;Э76ХФ;Р65;28,0;49,85;20,75;49,85;2,5955102;0,341953;0,113364;0,08925;0,133042;0,040023800000000005;1574,0;1599,0;11,4938816;12644,8192771;117,5;1,0;19,099;0,08800000000000001;0,05;0,355;0,034;0,02;0,05013;0,17;0,136;0,201;4373,0;0,002;0,444;0,322;0,083;0,7070000000000001;0,005;0,01;0,069;0,013000000000000001;0,019;0,452;0,002;0,004;0,004;0,768;0,0003;0,419;0,083;0,7829999999999999;0,004;0,013000000000000001;0,07;0,013999999999999999;0,013999999999999999;0,5710000000000001;0,003;0,036000000000000004;4,2;58,8;0,7;15,9;0,09;2,8;20,7;5,3;58,9;0,8;11,2;0,12;2,8;21,1
2174;Э76ХФ;Р65;39,0;44,8333333;24,3;44,8333333;2,99082745;0,303631;0,111108;0,090991;0,103415;0,0394178;1552,0;1591,0;9,452342;12819,7530864;114,6;1,0;14,126;0,08;0,05;0,308;0,042;0,02;0,049371;0,12300000000000001;0,14;0,19699999999999998;5192,0;0,002;0,523;0,32;0,10300000000000001;0,7;0,006;0,012;0,068;0,01;0,019;0,474;0,002;0,004;0,003;0,77;0,0007;0,41600000000000004;0,10300000000000001;0,777;0,005;0,012;0,068;0,011000000000000001;0,013999999999999999;0,569;0,003;0,037000000000000005;4,4;58,8;0,4;14,5;0,12;2,9;20,2;5,2;60,7;0,6;6,4;0,11;2,7;22,5
2177;Э76ХФ;Р65;54,0;43,0166667;22,466666699999998;43,0166667;3,2002946;0,35457;0,10152;0,08228200000000001;0,131795;0,0398505;1554,0;1581,0;18,603952;13350,4451039;117,3;1,0;26,676;0,087;0,05;0,373;0,039;0,02;0,049913;0,171;0,125;0,18;4999,0;0,002;0,489;0,336;0,102;0,7140000000000001;0,011000000000000001;0,012;0,08;0,013000000000000001;0,015;0,45899999999999996;0,002;0,004;0,003;0,76;0,0002;0,418;0,1;0,779;0,01;0,013000000000000001;0,08;0,013999999999999999;0,011000000000000001;0,5589999999999999;0,003;0,037000000000000005;4,8;56,3;0,8;13,8;0,18;2,5;22,1;4,9;45,7;0,5;8,7;0,12;2,4;18,9
2178;Э76ХФ;Р65;52,0;41,5;17,1833333;41,5;3,3735038999999998;0,37203200000000003;0,10941600000000001;0,085423;0,131365;0,0481962;1558,0;1582,0;11,911487300000001;12916,0038797;117,7;1,0;16,418;0,087;0,05;0,39299999999999996;0,038;0,02;0,060365999999999996;0,16899999999999998;0,13;0,19399999999999998;3699,0;0,002;0,48100000000000004;0,325;0,087;0,711;0,008;0,011000000000000001;0,069;0,013000000000000001;0,016;0,45799999999999996;0,002;0,003;0,003;0,7759999999999999;0,0001;0,41700000000000004;0,08800000000000001;0,787;0,006999999999999999;0,012;0,07;0,013999999999999999;0,013999999999999999;0,573;0,003;0,036000000000000004;4,5;54,0;0,9;23,5;0,16;2,6;20,6;5,1;54,8;0,6;17,4;0,09;2,5;22,1
2182;Э76ХФ;Шар заг d шара 100 мм 2 гр.;53,0;45,2;21,05;45,2;2,7633662999999995;0,317621;0,128028;0,095663;0,089311;0,039375099999999996;1562,0;1589,0;11,477930800000001;12299,2874109;115,5000001;1,0;17,134;0,159;0,05;0,322;0,037000000000000005;0,02;0,049479;0,099;0,14800000000000002;0,227;4315,0;0,002;0,507;0,307;0,084;0,696;0,006;0,01;0,059000000000000004;0,01;0,015;0,479;0,002;0,003;0,004;0,774;0,0002;0,41700000000000004;0,084;0,779;0,005;0,011000000000000001;0,059000000000000004;0,011000000000000001;0,011000000000000001;0,56;0,003;0,037000000000000005;4,8;59,4;0,5;12,0;0,08;3,0;20,0;4,1;55,9;0,6;11,8;0,2;2,2;25,6
2183;Э76ХФ;Р65;13,0;44,216666700000005;16,6333333;44,216666700000005;3,0;0,368785;0,11562;0,158301;0,121647;0,04214880000000001;1588,0;1585,0;17,1713746;13112,224448899999;117,8;1,0;25,261;0,129;0,05;0,385;0,040999999999999995;0,02;0,053024;0,12300000000000001;0,24600000000000002;0,205;3635,0;0,002;0,474;0,32299999999999995;0,10099999999999999;0,655;0,01;0,011000000000000001;0,071;0,013000000000000001;0,02;0,462;0,002;0,004;0,003;0,78;0,0003;0,419;0,1;0,789;0,009000000000000001;0,013000000000000001;0,071;0,013999999999999999;0,013999999999999999;0,568;0,003;0,039;3,6;50,8;0,4;12,6;0,07;2,7;18,6;5,7;56,4;0,5;10,8;0,08;2,8;20,4
2184;Э76ХФ;Р65;13,0;44,8666667;18,15;44,8666667;2,99082745;0,3519939;0,12013199999999999;0,158131;0,11519700000000001;0,0407394;1577,0;1580,0;15,3626497;13127,272727299998;115,1;1,0;22,805;0,138;0,05;0,358;0,04;0,02;0,051251;0,113;0,24600000000000002;0,213;3971,0;0,002;0,47600000000000003;0,313;0,086;0,652;0,008;0,012;0,07400000000000001;0,009000000000000001;0,017;0,47;0,002;0,003;0,003;0,779;0,0002;0,414;0,08800000000000001;0,7909999999999999;0,008;0,012;0,075;0,009000000000000001;0,012;0,563;0,003;0,038;5,0;56,3;0,4;12,3;0,08;2,8;20,2;3,7;60,2;0,5;11,5;0,08;2,4;24,7
2185;Э76ХФ;Р65;14,0;41,1833333;18,3;41,1833333;2,99082745;0,3415477;0,120696;0,161544;0,12508699999999998;0,0411424;1576,0;1579,0;15,185962;12931,147541;116,2;1,0;20,674;0,145;0,05;0,327;0,040999999999999995;0,02;0,051758000000000005;0,127;0,251;0,214;3944,0;0,002;0,478;0,314;0,10400000000000001;0,647;0,006999999999999999;0,011000000000000001;0,068;0,006999999999999999;0,017;0,46399999999999997;0,001;0,003;0,003;0,7609999999999999;0,0004;0,40299999999999997;0,105;0,792;0,008;0,012;0,07200000000000001;0,008;0,013000000000000001;0,561;0,003;0,039;4,7;47,1;1,4;15,6;0,23;2,7;17,3;4,3;55,9;0,7;12,4;0,18;2,2;25,4
2186;Э76ХФ;Р65;15,0;40,6666667;20,45;40,6666667;3,5008748999999995;0,1737749;0,1128;0,08827;0,071939;0,039474699999999995;1549,0;1582,0;17,5874923;13431,784841100001;111,8;1,0;23,748;0,115;0,05;0,142;0,055999999999999994;0,02;0,04966;0,075;0,13699999999999998;0,2;4578,0;0,002;0,615;0,317;0,08900000000000001;0,703;0,005;0,01;0,055999999999999994;0,01;0,013999999999999999;0,498;0,002;0,004;0,004;0,7659999999999999;0,0008;0,401;0,091;0,778;0,006;0,009000000000000001;0,06;0,01;0,011000000000000001;0,55;0,003;0,039;3,7;53,8;0,5;9,2;0,08;3,0;18,1;4,9;60,5;1,0;6,1;0,13;2,7;22,5
2187;Э76ХФ;Р65;15,0;43,0166667;15,666666699999999;43,0166667;4,0;0,226827;0,14043599999999998;0,190221;0,136697;0,03737619999999999;1588,0;1587,0;12,767327900000002;13350,6382979;113,3;1,0;18,236;0,096;0,05;0,204;0,042;0,02;0,04702;0,133;0,29600000000000004;0,249;3486,0;0,002;0,5720000000000001;0,297;0,099;0,624;0,006999999999999999;0,012;0,06;0,008;0,018000000000000002;0,451;0,002;0,003;0,003;0,755;0,0003;0,418;0,098;0,787;0,006999999999999999;0,012;0,06;0,009000000000000001;0,013000000000000001;0,5660000000000001;0,003;0,036000000000000004;4,8;62,0;0,6;9,0;0,09;2,8;22,1;5,2;60,8;0,4;7,6;0,07;2,8;22,1
2188;Э76ХФ;Р65;15,0;39,7;14,733333300000002;39,7;3,0;0,363039;0,15961199999999998;0,233775;0,162583;0,041286300000000005;1602,0;1591,0;18,1532077;12901,3574661;116,5;1,0;23,816;0,134;0,05;0,36700000000000005;0,042;0,02;0,051939;0,155;0,364;0,28300000000000003;3168,0;0,001;0,493;0,285;0,102;0,5870000000000001;0,006999999999999999;0,012;0,081;0,009000000000000001;0,018000000000000002;0,429;0,001;0,004;0,003;0,773;0,0003;0,42200000000000004;0,1;0,795;0,006;0,012;0,08;0,009000000000000001;0,013000000000000001;0,5770000000000001;0,003;0,04;3,1;55,9;0,3;13,7;0,13;2,1;26,4;3,8;52,5;0,4;15,8;0,08;2,3;23,3
2189;Э76ХФ;Р65;17,0;41,0666667;17,0;40,2333333;3,3184712999999997;0,26565300000000003;0,113364;0,134432;0,10109299999999999;0,0392736;1566,0;1588,0;16,38343;13761,1764706;111,1;1,0;21,971999999999998;0,126;0,05;0,259;0,042;0,02;0,049407;0,10099999999999999;0,209;0,201;3899,0;0,002;0,55;0,315;0,094;0,667;0,008;0,011000000000000001;0,06;0,009000000000000001;0,017;0,474;0,002;0,003;0,003;0,765;0,0003;0,414;0,092;0,787;0,006999999999999999;0,012;0,06;0,01;0,011000000000000001;0,57;0,003;0,039;3,6;51,9;0,4;12,4;0,08;2,7;19,5;5,3;61,5;0,2;9,6;0,06;2,8;22,3
2190;Э76ХФ;Р65;17,0;42,3666667;22,0166667;41,716666700000005;3,7339015;0,185953;0,13028399999999998;0,173479;0,099502;0,041458800000000004;1548,0;1584,0;18,8825243;13495,230885699999;115,4;1,0;25,932;0,132;0,05;0,156;0,07;0,02;0,052155999999999994;0,08199999999999999;0,271;0,231;4952,0;0,002;0,631;0,304;0,115;0,638;0,005;0,011000000000000001;0,066;0,008;0,018000000000000002;0,479;0,002;0,004;0,003;0,78;0,0004;0,426;0,115;0,794;0,004;0,013000000000000001;0,066;0,009000000000000001;0,012;0,574;0,003;0,039;3,7;49,1;0,5;11,6;0,08;2,5;19,9;4,7;54,3;0,6;10,5;0,07;2,5;21,6
2191;Э76ХФ;Шар заг d шара 100 мм 2 гр.;14,0;40,55;22,85;40,55;4,4257897;0,326787;0,095316;0,077055;0,100921;0,0389;1602,0;1627,0;17,7842669;14229,321662999999;109,2;1,0;23,989;0,135;0,05;0,34;0,042;0,02;0,048937;0,125;0,11800000000000001;0,16899999999999998;5419,0;0,002;0,504;0,33;0,077;0,721;0,004;0,012;0,051;0,011000000000000001;0,016;0,48100000000000004;0,002;0,003;0,004;0,753;0,0003;0,42;0,08;0,795;0,004;0,013000000000000001;0,052000000000000005;0,012;0,011000000000000001;0,583;0,003;0,039;3,4;62,3;0,2;8,3;0,06;2,7;23,0;4,6;64,2;0,2;4,4;0,06;2,7;23,9
2192;Э76ХФ;Р65;11,0;45,55;21,3333333;45,55;3,3402637000000004;0,364735;0,08742;0,111044;0,14662999999999998;0,0400208;1577,0;1593,0;12,4565604;12954,375;113,6;1,0;18,671;0,145;0,05;0,387;0,040999999999999995;0,02;0,050347;0,182;0,17;0,155;4606,0;0,003;0,48700000000000004;0,341;0,131;0,685;0,009000000000000001;0,011000000000000001;0,068;0,013000000000000001;0,018000000000000002;0,43;0,002;0,003;0,004;0,765;0,0006;0,401;0,127;0,7879999999999999;0,009000000000000001;0,01;0,07;0,013999999999999999;0,011000000000000001;0,556;0,003;0,040999999999999995;3,7;62,5;0,2;8,7;0,06;2,7;23,6;4,4;51,0;0,5;5,9;0,07;2,7;18,8
2193;Э76ХФ;Р65;23,0;40,0166667;21,1666667;40,0166667;3,3165322999999995;0,378488;0,121824;0,154474;0,11997000000000001;0,0410558;1570,0;1590,0;14,4607247;13436,2204724;116,3;1,0;19,289;0,146;0,05;0,396;0,042;0,02;0,051649;0,122;0,24;0,21600000000000003;4740,0;0,002;0,483;0,315;0,14400000000000002;0,653;0,006999999999999999;0,012;0,07400000000000001;0,01;0,02;0,457;0,002;0,003;0,003;0,765;0,0004;0,41600000000000004;0,14300000000000002;0,7859999999999999;0,006;0,013000000000000001;0,07400000000000001;0,011000000000000001;0,013999999999999999;0,565;0,003;0,037000000000000005;3,6;48,9;1,0;10,7;0,08;2,7;18,2;4,4;61,3;0,4;8,6;0,06;2,8;22,0
2194;Э76ХФ;Р65;10,0;42,0166667;23,0;42,0166667;3,3300578;0,408491;0,161868;0,225577;0,13858900000000002;0,0404238;1562,0;1590,0;13,3213672;13385,217391299999;114,8;1,0;18,512999999999998;0,127;0,05;0,423;0,040999999999999995;0,02;0,050854;0,121;0,35200000000000004;0,287;5131,0;0,001;0,42700000000000005;0,282;0,085;0,596;0,005;0,013000000000000001;0,059000000000000004;0,006999999999999999;0,018000000000000002;0,446;0,001;0,002;0,003;0,779;0,0002;0,42100000000000004;0,084;0,797;0,004;0,012;0,059000000000000004;0,009000000000000001;0,013000000000000001;0,57;0,003;0,038;3,5;59,5;0,5;11,7;0,08;2,3;25,6;4,5;57,3;0,7;13,1;0,13;2,3;25,2
2195;Э76ХФ;Р65;19,0;41,2;22,35;41,2;3,5841758;0,408731;0,12238800000000001;0,13533299999999998;0,135278;0,0407394;1564,0;1602,0;17,844902899999997;14091,2751678;116,3;1,0;24,507;0,14600000000000002;0,050000100000000006;0,4340000000000001;0,055999999999999994;0,02;0,051251000000000005;0,154;0,209;0,217;5249,0;0,002;0,405;0,313;0,125;0,662;0,006;0,012;0,087;0,011000000000000001;0,022000000000000002;0,444;0,001;0,003;0,003;0,777;0,0002;0,41700000000000004;0,124;0,782;0,005;0,016;0,087;0,012;0,011000000000000001;0,5539999999999999;0,003;0,037000000000000005;3,1;52,7;0,4;10,3;0,09;2,8;18,7;4,1;56,9;0,5;12,2;0,17;2,3;24,9
2196;Э76ХФ;Р65;12,0;46,2333333;29,1;46,2333333;3,6806527;0,393883;0,13028399999999998;0,115257;0,11511099999999999;0,039675800000000004;1564,0;1608,0;9,8345515;12762,8865979;114,3;1,0;14,800999999999998;0,063;0,05;0,415;0,040999999999999995;0,02;0,049913;0,131;0,17800000000000002;0,231;6190,0;0,002;0,441;0,309;0,091;0,682;0,006;0,012;0,071;0,011000000000000001;0,019;0,467;0,002;0,003;0,003;0,777;0,0002;0,424;0,091;0,7859999999999999;0,005;0,013000000000000001;0,07200000000000001;0,013000000000000001;0,015;0,547;0,003;0,038;3,8;61,1;1,0;16,8;0,2;2,9;21,4;3,9;55,7;0,5;11,9;0,19;2,2;25,0
2197;Э76ХФ;Р65;14,0;42,8666667;17,6833333;42,8666667;2,99082745;0,435742;0,103776;0,128518;0,139836;0,0391011;1592,0;1583,0;12,685344800000001;12839,2082941;113,9;1,0;17,985;0,075;0,05;0,47100000000000003;0,042;0,02;0,04919;0,16399999999999998;0,198;0,184;3784,0;0,002;0,40700000000000003;0,327;0,096;0,6659999999999999;0,01;0,012;0,084;0,013000000000000001;0,019;0,43799999999999994;0,001;0,003;0,003;0,772;0,0002;0,419;0,096;0,785;0,009000000000000001;0,013000000000000001;0,084;0,013999999999999999;0,012;0,565;0,003;0,037000000000000005;3,4;59,5;0,3;11,5;0,09;2,4;25,0;4,4;57,2;1,0;11,6;0,11;2,3;24,9
2198;Э76ХФ;Р65;9,0;46,7;14,816666699999999;46,7;2,99082745;0,420288;0,15679200000000001;0,18162;0,145254;0,0399064;1604,0;1583,0;12,2267429;12950,2812148;116,3;1,0;18,999000000000002;0,063;0,05;0,44;0,042;0,02;0,050203;0,15;0,282;0,278;3198,0;0,002;0,43;0,28;0,07400000000000001;0,624;0,005;0,013000000000000001;0,052000000000000005;0,009000000000000001;0,016;0,441;0,001;0,003;0,003;0,777;0,0001;0,41700000000000004;0,076;0,7879999999999999;0,004;0,013999999999999999;0,053;0,01;0,012;0,569;0,003;0,037000000000000005;3,8;51,4;0,5;15,9;0,15;2,6;19,7;4,6;54,8;0,4;12,0;0,15;2,1;25,6
2199;Э76ХФ;Р65;8,0;43,85;13,483333300000002;43,85;2,99082745;0,37596;0,093624;0,066572;0,085914;0,039388900000000004;1595,0;1584,0;10,9268722;13078,368356;114,1;1,0;15,847000000000001;0,063;0,05;0,401;0,042;0,02;0,049552;0,106;0,102;0,166;2939,0;0,001;0,442;0,336;0,08199999999999999;0,722;0,006;0,011000000000000001;0,066;0,01;0,016;0,479;0,002;0,003;0,003;0,773;0,0003;0,41600000000000004;0,081;0,7809999999999999;0,005;0,012;0,066;0,011000000000000001;0,011000000000000001;0,5589999999999999;0,003;0,036000000000000004;3,4;49,1;0,5;11,0;0,11;3,0;16,5;3,8;51,9;0,6;15,4;0,16;2,6;19,7
2202;Э76ХФ;Р65;11,0;45,7;21,6666667;45,7;2,99082745;0,38044;0,12746400000000002;0,09854299999999999;0,102899;0,0393511;1568,0;1580,0;11,5949945;13148,307692299999;114,7;1,0;17,502;0,105;0,05;0,39899999999999997;0,042;0,02;0,049443;0,11900000000000001;0,152;0,226;4748,0;0,002;0,442;0,307;0,066;0,7020000000000001;0,004;0,011000000000000001;0,046;0,008;0,015;0,475;0,002;0,003;0,003;0,78;0,0003;0,419;0,067;0,79;0,004;0,013000000000000001;0,047;0,01;0,011000000000000001;0,574;0,004;0,037000000000000005;3,6;62,2;1,0;11,9;0,1;2,8;21,9;6,9;58,4;0,3;9,3;0,06;2,8;20,7
2203;Э76ХФ;Р65;11,0;48,8833333;18,033333300000002;48,8833333;2,99082745;0,46471999999999997;0,12746400000000002;0,15226800000000001;0,155875;0,0405944;1579,0;1586,0;11,4296625;13122,3659889;117,9;1,0;18,624000000000002;0,126;0,05;0,501;0,040999999999999995;0,02;0,050998;0,179;0,235;0,226;3944,0;0,002;0,36;0,309;0,085;0,654;0,005;0,011000000000000001;0,05;0,008;0,02;0,434;0,001;0,003;0,003;0,772;0,0003;0,415;0,083;0,787;0,004;0,013999999999999999;0,051;0,009000000000000001;0,013999999999999999;0,58;0,003;0,037000000000000005;3,6;50,7;0,8;12,6;0,19;2,7;19,1;4,4;57,6;0,4;14,1;0,08;2,3;25,2
2204;Э76ХФ;Р65;14,0;46,55;16,85;46,55;2,99082745;0,411175;0,12125999999999999;0,101797;0,130677;0,0397889;1592,0;1591,0;8,8839231;13712,7596439;115,1;1,0;13,738;0,1;0,05;0,43799999999999994;0,040999999999999995;0,02;0,049986;0,161;0,156;0,215;3851,0;0,002;0,428;0,316;0,08199999999999999;0,696;0,004;0,01;0,052000000000000005;0,009000000000000001;0,016;0,446;0,002;0,003;0,003;0,778;0,0002;0,419;0,083;0,785;0,004;0,012;0,053;0,009000000000000001;0,012;0,561;0,003;0,037000000000000005;3,7;55,8;0,7;13,5;0,08;2,3;24,6;4,7;61,8;0,6;7,9;0,08;2,7;22,5
2205;Э76ХФ;Р65;17,0;47,033333299999995;23,033333300000002;47,033333299999995;2,99082745;0,39377;0,12972;0,125638;0,126248;0,0402203;1562,0;1588,0;11,1269813;13160,0578871;116,6;1,0;17,355;0,051;0,05;0,414;0,042;0,02;0,050527999999999997;0,14400000000000002;0,19399999999999998;0,23;5052,0;0,002;0,41;0,306;0,087;0,669;0,006;0,01;0,057;0,006999999999999999;0,017;0,449;0,002;0,003;0,004;0,77;0,0006;0,419;0,087;0,785;0,006;0,011000000000000001;0,057;0,009000000000000001;0,012;0,569;0,004;0,038;3,6;60,0;0,8;12,3;0,17;2,9;20,4;5,2;61,6;0,5;7,6;0,08;2,8;22,1
2206;Э76ХФ;Р65;14,0;45,4;17,0666667;45,4;2,99082745;0,40885;0,09249600000000001;0,088326;0,121905;0,0396161;1597,0;1580,0;9,755613199999999;13120,3125;114,5;1,0;14,628;0,10099999999999999;0,05;0,441;0,042;0,02;0,049769;0,153;0,135;0,16399999999999998;3732,0;0,002;0,441;0,336;0,079;0,6990000000000001;0,005;0,009000000000000001;0,057;0,01;0,018000000000000002;0,44799999999999995;0,002;0,003;0,003;0,768;0,0001;0,41700000000000004;0,078;0,785;0,004;0,012;0,057;0,011000000000000001;0,015;0,565;0,003;0,038;3,3;55,3;0,5;16,9;0,19;2,3;23,6;4,1;55,9;0,4;16,4;0,08;2,5;22,1
2207;Э76ХФ;Р65;16,0;42,8666667;15,65;42,8666667;2,99082745;0,439145;0,11449200000000001;0,122202;0,139406;0,0385789;1567,0;1582,0;10,346838400000001;13548,8817891;114,1;1,0;14,727;0,051;0,05;0,473;0,04;0,02;0,048466;0,166;0,188;0,203;3534,0;0,001;0,41100000000000003;0,317;0,10099999999999999;0,6629999999999999;0,005;0,01;0,055999999999999994;0,008;0,019;0,44;0,001;0,003;0,003;0,7709999999999999;0,0002;0,418;0,102;0,7859999999999999;0,004;0,012;0,055999999999999994;0,01;0,015;0,568;0,003;0,037000000000000005;3,8;52,4;1,1;23,3;0,84;2,5;21,2;4,5;49,2;0,5;14,0;0,14;2,4;20,6
2210;Э76ХФ;Р65;13,0;46,1666667;23,8166667;46,1666667;2,4877336;0,72836;0,099264;0,09350499999999999;0,122396;0,039155199999999994;1559,0;1582,0;11,6506137;13732,400279899999;115,7;1,0;17,929000000000002;0,168;0,05;0,8340000000000001;0,031;0,02;0,04919;0,15;0,14300000000000002;0,17600000000000002;5451,0;0,002;0,188;0,335;0,092;0,7090000000000001;0,006;0,01;0,062;0,009000000000000001;0,018000000000000002;0,46;0,001;0,003;0,003;0,75;0,0001;0,415;0,08900000000000001;0,782;0,005;0,012;0,061;0,011000000000000001;0,013000000000000001;0,561;0,003;0,036000000000000004;3,7;60,1;0,6;16,1;0,24;2,7;22,2;3,2;57,3;0,5;14,8;0,2;2,2;25,6
2212;Э90ХАФ;Р65;30,0;53,8666667;32,75;53,8666667;4,3414864;0,571435;0,135924;0,206833;0,118148;0,0925965;1527,0;1600,0;20,819091699999998;14224,122137399998;115,3;1,0;32,472;0,16699999999999998;0,05;0,629;0,031;0,02;0,10326199999999999;0,096;0,32299999999999995;0,24100000000000002;7764,0;0,001;0,358;0,17;0,092;0,612;0,005;0,012;0,057999999999999996;0,006;0,02;0,436;0,002;0,002;0,003;0,848;0,0004;0,29;0,09;0,7929999999999999;0,003;0,016;0,057999999999999996;0,008;0,013000000000000001;0,546;0,003;0,083;3,2;48,2;0,8;9,5;0,19;2,7;17,7;4,5;59,2;0,5;6,2;0,13;2,2;26,7
2213;Э90ХАФ;Р65;35,0;46,6833333;24,05;46,1833333;3,4838435;0,50762;0,10828800000000001;0,13940999999999998;0,118652;0,0938749;1571,0;1599,0;16,264415900000003;13414,5530146;115,9;1,0;13,382;0,11;0,05;0,5579999999999999;0,042;0,02;0,104275;0,125;0,21600000000000003;0,192;5377,0;0,002;0,444;0,196;0,08800000000000001;0,6829999999999999;0,006;0,011000000000000001;0,062;0,009000000000000001;0,016;0,449;0,001;0,002;0,003;0,857;0,0003;0,293;0,09;0,812;0,004;0,016;0,063;0,011000000000000001;0,013000000000000001;0,546;0,003;0,085;3,0;60,1;0,6;12,3;0,22;2,6;23,6;4,3;58,0;0,6;6,2;0,16;2,2;26,1
