Repository: comptech-winter-school/steel-alloying

# steel-alloying
Проект "Оптимизация процесса легирования стали" на Зимней Школе CompTech 2021

File: data_frames/evraz_data_prprocessed_Anvar.csv (part 23 of 45)
;МАРКА;ПРОФИЛЬ;t вып-обр;t обработка;t под током;t продувка;ПСН гр.;чист расход C;чист расход Cr;чист расход Mn;чист расход Si;чист расход V;температура первая;температура последняя;Ar (интенс.);эл. энергия (интенс.);произв жидкая сталь;произв количество обработок;расход газ Ar;сыпуч известь РП;сыпуч кокс пыль УСТК;сыпуч  кокс. мелочь КМ1;сыпуч  шпат плав.;ферспл CaC2;ферспл  FeV-80;ферспл  Mn5Si65Al0.5;ферспл SiMn18;ферспл  фх850А;эл. энергия;химсталь первый Al_1;химсталь первый C_1;химсталь первый Cr_1;химсталь первый Cu_1;химсталь первый Mn_1;химсталь первый Mo_1;химсталь первый N_1;химсталь первый Ni_1;химсталь первый P_1;химсталь первый S_1;химсталь первый Si_1;химсталь первый Ti_1;химсталь первый V_1;химсталь последний Al;химсталь последний C;химсталь последний Ca;химсталь последний Cr;химсталь последний Cu;химсталь последний Mn;химсталь последний Mo;химсталь последний N;химсталь последний Ni;химсталь последний P;химсталь последний S;химсталь последний Si;химсталь последний Ti;химсталь последний V;химшлак первый Al2O3_1;химшлак первый CaO_1;химшлак первый FeO_1;химшлак первый MgO_1;химшлак первый MnO_1;химшлак первый R_1;химшлак первый SiO2_1;химшлак последний Al2O3;химшлак последний CaO;химшлак последний FeO;химшлак последний MgO;химшлак последний MnO;химшлак последний R;химшлак последний SiO2
2214;Э90ХАФ;Р65;38,0;48,9;26,0666667;48,5666667;3,5122567000000005;0,4829273;0,10434;0,09339700000000001;0,11848399999999999;0,0917122;1562,0;1599,0;13,6278038;13440,1534527;114,0;1,0;17,754;0,222;0,05;0,527;0,040999999999999995;0,02;0,10225;0,14400000000000002;0,14300000000000002;0,185;5839,0;0,002;0,465;0,198;0,084;0,721;0,005;0,011000000000000001;0,052000000000000005;0,012;0,017;0,447;0,002;0,003;0,004;0,8590000000000001;0,0004;0,29;0,08199999999999999;0,804;0,003;0,013999999999999999;0,052000000000000005;0,013000000000000001;0,01;0,544;0,003;0,085;4,5;58,8;0,6;11,0;0,2;2,5;23,4;4,9;51,0;0,6;7,5;0,14;2,6;19,4
2215;Э90ХАФ;Р65;43,0;43,033333299999995;25,0666667;43,033333299999995;4,4336248;0,5023782999999999;0,09700800000000001;0,149498;0,118796;0,0928193;1539,0;1588,0;20,680273100000004;14134,3085106;115,3;1,0;15,987;0,147;0,05;0,5479999999999999;0,038;0,02;0,10344300000000001;0,121;0,23199999999999998;0,172;5905,0;0,002;0,42100000000000004;0,20600000000000002;0,083;0,662;0,005;0,013000000000000001;0,057999999999999996;0,008;0,015;0,444;0,001;0,003;0,003;0,858;0,0003;0,29100000000000004;0,084;0,7929999999999999;0,003;0,018000000000000002;0,06;0,011000000000000001;0,011000000000000001;0,532;0,003;0,084;3,7;49,5;0,8;12,0;0,32;2,6;19,1;4,2;56,6;0,6;13,1;0,17;2,2;25,4
2216;Э90ХАФ;Р65;36,0;49,3833333;23,8666667;49,033333299999995;4,0;0,46787349999999994;0,027636;0,122846;0,112224;0,0904997;1567,0;1587,0;15,7120084;13263,687150799999;113,2;1,0;16,646;0,136;0,05;0,52;0,040999999999999995;0,02;0,101201;0,122;0,19;0,049;5276,0;0,002;0,47200000000000003;0,263;0,1;0,691;0,006;0,012;0,066;0,01;0,016;0,457;0,002;0,003;0,003;0,855;0,0003;0,28800000000000003;0,1;0,8029999999999999;0,005;0,018000000000000002;0,065;0,012;0,011000000000000001;0,546;0,003;0,084;3,7;53,1;0,4;10,6;0,12;2,6;20,5;3,5;57,3;0,5;13,2;0,19;2,2;25,7
2217;Э90ХАФ;Р65;43,0;47,533333299999995;21,716666699999998;47,2;4,0;0,503845;0,06373200000000001;0,129993;0,119984;0,09233739999999999;1566,0;1581,0;18,8492754;13797,697620899999;114,9;1,0;13,005999999999998;0,13699999999999998;0,05;0,562;0,040999999999999995;0,02;0,103154;0,131;0,201;0,113;4994,0;0,002;0,45799999999999996;0,231;0,11199999999999999;0,687;0,005;0,011000000000000001;0,064;0,01;0,016;0,446;0,002;0,003;0,004;0,855;0,0005;0,287;0,113;0,8009999999999999;0,004;0,018000000000000002;0,064;0,011000000000000001;0,011000000000000001;0,552;0,003;0,084;5,4;57,1;0,8;8,5;0,08;2,6;22,0;4,5;50,9;0,3;9,1;0,08;2,7;19,1
2218;Э90ХАФ;Р65;53,0;43,3666667;21,15;42,8833333;3,5456262;0,5129229999999999;0,065424;0,126029;0,159032;0,0910075;1584,0;1592,0;17,634231600000003;13341,843971600001;113,2;1,0;13,450999999999999;0,10300000000000001;0,05;0,5720000000000001;0,040999999999999995;0,02;0,101345;0,193;0,193;0,11599999999999999;4703,0;0,002;0,414;0,22899999999999998;0,09300000000000001;0,6729999999999999;0,006999999999999999;0,012;0,066;0,013000000000000001;0,018000000000000002;0,405;0,001;0,004;0,003;0,846;0,0003;0,29;0,095;0,797;0,005;0,019;0,066;0,015;0,012;0,544;0,003;0,085;3,1;57,0;0,4;16,0;0,33;2,2;25,9;4,5;51,4;0,4;17,7;0,24;2,1;25,1
2219;Э90ХАФ;Р65;39,0;47,05;22,3333333;46,55;3,5826644999999995;0,49048;0,093624;0,15365499999999999;0,10956800000000001;0,08903639999999999;1547,0;1579,0;13,2031364;13505,3731343;113,1;1,0;14,032;0,18600000000000003;0,05;0,539;0,042;0,02;0,099284;0,105;0,239;0,166;5027,0;0,002;0,45299999999999996;0,203;0,087;0,6609999999999999;0,006999999999999999;0,012;0,064;0,008;0,016;0,452;0,001;0,002;0,004;0,8440000000000001;0,0037;0,287;0,087;0,799;0,005;0,018000000000000002;0,064;0,01;0,011000000000000001;0,547;0,003;0,08199999999999999;3,6;59,7;0,3;10,3;0,1;2,4;25,0;3,2;57,2;0,5;14,3;0,21;2,2;25,5
2220;Э90ХАФ;Р65;41,0;45,033333299999995;20,9;45,033333299999995;3,2168459;0,5203589;0,05865599999999999;0,10625899999999999;0,12779200000000002;0,0922533;1580,0;1582,0;21,518148;12620,0956938;115,7;1,0;14,459000000000001;0,19699999999999998;0,05;0,581;0,03;0,02;0,10300899999999999;0,153;0,163;0,10400000000000001;4396,0;0,002;0,42100000000000004;0,24;0,079;0,6990000000000001;0,006;0,01;0,063;0,01;0,024;0,447;0,002;0,002;0,004;0,856;0,0004;0,289;0,077;0,7909999999999999;0,005;0,019;0,062;0,011000000000000001;0,011000000000000001;0,544;0,003;0,083;3,4;53,0;0,7;8,5;0,09;2,9;18,5;4,3;49,7;0,9;8,3;0,12;2,5;20,0
2221;Э90ХАФ;Р65;41,0;47,3833333;20,55;46,8833333;4,0;0,48138500000000006;0,08742;0,100477;0,100988;0,0903927;1577,0;1583,0;16,2774617;13369,3430657;113,0;1,0;12,398;0,259;0,05;0,531;0,038;0,02;0,100948;0,114;0,155;0,155;4579,0;0,002;0,46399999999999997;0,212;0,079;0,7;0,005;0,011000000000000001;0,05;0,009000000000000001;0,016;0,46;0,002;0,002;0,004;0,846;0,0004;0,29100000000000004;0,081;0,79;0,003;0,018000000000000002;0,051;0,011000000000000001;0,011000000000000001;0,531;0,003;0,081;5,5;57,8;0,6;11,2;0,08;2,7;21,3;4,0;56,9;0,8;10,6;0,19;2,2;25,9
2224;Э90ХАФ;Р65;54,0;53,8833333;27,2166667;53,533333299999995;3,24895;0,459905;0,069372;0,070128;0,074648;0,0905466;1552,0;1587,0;8,409386;13346,2339253;112,9;1,0;11,946;0,145;0,05;0,509;0,040999999999999995;0,02;0,101201;0,086;0,10800000000000001;0,12300000000000001;6054,0;0,002;0,47600000000000003;0,223;0,079;0,7240000000000001;0,004;0,009000000000000001;0,052000000000000005;0,012;0,016;0,474;0,002;0,003;0,004;0,87;0,0005;0,287;0,079;0,792;0,003;0,013999999999999999;0,052000000000000005;0,013999999999999999;0,013000000000000001;0,546;0,003;0,085;6,7;59,4;0,6;11,7;0,08;3,1;19,3;3,2;59,3;0,4;10,4;0,12;2,4;24,6
2225;Э90ХАФ;Р65;65,0;42,3666667;18,5166667;42,1833333;3,0403507;0,5127385;0,040608;0,070668;0,094208;0,092227;1574,0;1580,0;16,949275399999998;13667,686768700001;114,5000001;1,0;11,695;0,14500000000000002;0,05;0,575;0,031;0,02;0,103371;0,116;0,10800000000000001;0,07200000000000001;4218,0;0,003;0,428;0,249;0,107;0,7240000000000001;0,005;0,01;0,06;0,013999999999999999;0,017;0,457;0,002;0,004;0,003;0,867;0,0003;0,271;0,11199999999999999;0,777;0,005;0,017;0,064;0,017;0,013000000000000001;0,522;0,003;0,084;4,1;60,3;0,5;12,3;0,14;2,7;22,1;4,3;58,9;0,8;11,5;0,14;2,7;22,1
2226;Э90ХАФ;Р65;66,0;50,033333299999995;18,3666667;49,8666667;2,4358009;0,465685;0,10208400000000001;0,124075;0,13391199999999998;0,0909513;1586,0;1583,0;15,3726894;12939,7459165;113,5;1,0;10,257;0,149;0,05;0,508;0,062;0,02;0,101309;0,155;0,191;0,18100000000000002;3961,0;0,002;0,44799999999999995;0,196;0,10300000000000001;0,6809999999999999;0,006;0,01;0,077;0,011000000000000001;0,017;0,426;0,001;0,003;0,003;0,8440000000000001;0,0002;0,304;0,099;0,81;0,004;0,017;0,07200000000000001;0,013000000000000001;0,013000000000000001;0,5479999999999999;0,003;0,086;3,7;52,6;0,7;15,6;0,47;2,3;23,3;4,4;54,4;0,4;13,7;0,24;2,4;22,8
2231;Э76ХФ;Р65;31,0;47,0166667;22,1833333;47,0166667;2,8256039;0,246835;0,105468;0,10285;0,11845599999999999;0,038756099999999995;1552,0;1589,0;10,2601914;12301,1269722;115,7;1,0;16,08;0,053;0,05;0,23800000000000002;0,040999999999999995;0,02;0,048756;0,14;0,158;0,187;4548,0;0,002;0,569;0,32799999999999996;0,08800000000000001;0,6940000000000001;0,013999999999999999;0,011000000000000001;0,078;0,012;0,013999999999999999;0,47100000000000003;0,002;0,003;0,003;0,7609999999999999;0,0002;0,418;0,086;0,777;0,013999999999999999;0,012;0,078;0,012;0,01;0,5589999999999999;0,003;0,037000000000000005;3,9;61,0;0,4;10,6;0,08;2,8;21,5;4,1;55,2;1,0;9,0;0,19;2,2;25,5
2233;Э76ХФ;Р65;46,0;42,3666667;18,3833333;42,3666667;2,6653992000000004;0,339285;0,116748;0,12997;0,14198;0,0389;1569,0;1582,0;15,566955199999999;12875,793291;114,4;1,0;21,984;0,087;0,05;0,349;0,064;0,02;0,048937;0,165;0,2;0,207;3945,0;0,002;0,524;0,317;0,087;0,6629999999999999;0,006;0,011000000000000001;0,06;0,01;0,015;0,44299999999999995;0,001;0,002;0,003;0,762;0,0002;0,419;0,08800000000000001;0,779;0,005;0,015;0,062;0,01;0,011000000000000001;0,568;0,003;0,036000000000000004;3,9;49,4;0,4;11,7;0,14;2,4;20,4;3,9;49,1;0,5;11,5;0,13;2,5;19,7
2234;Э76ХФ;Р65;43,0;42,0166667;20,6333333;42,0166667;2,3654778;0,40513000000000005;0,116184;0,13960799999999998;0,125824;0,0381234;1572,0;1582,0;9,7469584;12684,3295638;112,9;1,0;13,485999999999999;0,09699999999999999;0,05;0,43;0,063;0,02;0,04796;0,136;0,21600000000000003;0,20600000000000002;4362,0;0,002;0,45;0,314;0,09300000000000001;0,6609999999999999;0,008;0,009000000000000001;0,07200000000000001;0,008;0,017;0,45799999999999996;0,002;0,003;0,003;0,7659999999999999;0,0001;0,418;0,094;0,789;0,008;0,012;0,07200000000000001;0,01;0,011000000000000001;0,565;0,003;0,036000000000000004;3,9;47,5;0,6;10,5;0,12;2,6;18,6;5,0;54,1;0,7;8,3;0,11;2,4;22,9
2235;Э76ХФ;Р65;47,0;45,033333299999995;22,3333333;45,033333299999995;3,2515077999999997;0,34411529999999996;0,137052;0,16803900000000002;0,128348;0,0384112;1538,0;1575,0;14,020588199999999;13182,985074600001;115,4;1,0;20,656999999999996;0,075;0,05;0,31;0,042;0,02;0,048322000000000004;0,128;0,261;0,243;4907,0;0,001;0,486;0,304;0,085;0,647;0,005;0,011000000000000001;0,057999999999999996;0,008;0,016;0,465;0,002;0,002;0,003;0,7490000000000001;0,0004;0,423;0,085;0,7909999999999999;0,004;0,012;0,059000000000000004;0,009000000000000001;0,012;0,574;0,003;0,035;3,6;52,7;0,5;13,4;0,11;2,5;21,2;4,2;52,9;0,5;11,6;0,07;2,4;21,7
2239;Э76ХФ;Р65;38,0;42,8333333;23,3833333;42,8333333;2,5122616;0,24117;0,10828800000000001;0,088777;0,088112;0,037893699999999995;1535,0;1581,0;11,3154864;12762,9365645;110,3;1,0;16,156;0,07999999999999999;0,05;0,231;0,06100000000000001;0,02;0,047671;0,099;0,13699999999999998;0,192;4974,0;0,002;0,537;0,321;0,083;0,703;0,004;0,009000000000000001;0,054000000000000006;0,009000000000000001;0,016;0,47;0,003;0,003;0,004;0,763;0,0006;0,42;0,08199999999999999;0,785;0,004;0,01;0,054000000000000006;0,01;0,011000000000000001;0,565;0,004;0,037000000000000005;4,6;64,3;0,3;5,7;0,06;2,9;22,5;4,9;65,5;0,3;5,1;0,05;2,8;22,7
2240;Э76ХФ;Р65;32,0;48,8833333;26,4666667;48,8833333;3,0381471;0,375735;0,14043599999999998;0,1453;0,149368;0,039675800000000004;1531,0;1573,0;11,6070235;12962,720403;117,0;1,0;18,913;0,08;0,05;0,389;0,06;0,02;0,049913;0,17;0,22399999999999998;0,249;5718,0;0,002;0,45399999999999996;0,299;0,09;0,662;0,006;0,01;0,067;0,006999999999999999;0,016;0,442;0,002;0,002;0,003;0,752;0,0003;0,42;0,092;0,7879999999999999;0,005;0,012;0,068;0,009000000000000001;0,013000000000000001;0,568;0,003;0,035;3,0;59,2;0,3;12,3;0,12;2,3;25,7;3,1;59,2;0,4;12,6;0,13;2,3;25,8
2241;Э76ХФ;Р65;28,0;41,55;13,35;41,55;1,3905079;0,38648000000000005;0,126336;0,117193;0,15858;0,039532;1611,0;1579,0;19,520097399999997;11694,3820225;116,3;1,0;26,71;0,14;0,05;0,406;0,04;0,02;0,049732;0,196;0,179;0,22399999999999998;2602,0;0,002;0,446;0,311;0,078;0,688;0,004;0,009000000000000001;0,052000000000000005;0,012;0,016;0,42700000000000005;0,001;0,003;0,003;0,785;0,0001;0,419;0,079;0,789;0,004;0,011000000000000001;0,053;0,013000000000000001;0,011000000000000001;0,563;0,003;0,037000000000000005;4,0;46,4;0,6;12,9;0,12;2,2;20,9;4,9;47,5;0,3;14,4;0,1;2,3;20,2
2242;Э76ХФ;Р65;10,0;44,533333299999995;19,6666667;44,533333299999995;2,0;0,46369;0,14664000000000002;0,182004;0,15478;0,0402514;1584,0;1577,0;10,8693862;13042,372881399999;118,4;1,0;16,135;0,079;0,05;0,495;0,040999999999999995;0,02;0,050637;0,163;0,282;0,26;4275,0;0,002;0,414;0,295;0,078;0,637;0,008;0,011000000000000001;0,062;0,009000000000000001;0,018000000000000002;0,43799999999999994;0,002;0,002;0,003;0,77;0,0003;0,41700000000000004;0,078;0,789;0,006999999999999999;0,012;0,062;0,01;0,013000000000000001;0,569;0,003;0,036000000000000004;3,4;39,7;0,5;8,5;0,1;2,3;16,9;4,2;56,6;1,0;10,2;0,09;2,3;24,9
2243;Э76ХФ;Р65;16,0;42,6666667;17,9333333;42,6666667;2,0;0,43773999999999996;0,12972;0,15945;0,159672;0,03893630000000001;1588,0;1579,0;12,9346875;12810,7806691;115,6;1,0;18,396;0,079;0,05;0,467;0,039;0,02;0,0489;0,18;0,24600000000000002;0,23;3829,0;0,002;0,395;0,308;0,107;0,6579999999999999;0,009000000000000001;0,01;0,073;0,009000000000000001;0,019;0,42100000000000004;0,002;0,003;0,003;0,773;0,0003;0,418;0,107;0,794;0,009000000000000001;0,011000000000000001;0,073;0,01;0,015;0,5720000000000001;0,003;0,037000000000000005;3,3;48,4;0,3;10,7;0,09;2,4;20,0;4,7;52,3;0,5;6,3;0,06;2,4;21,8
2244;Э76ХФ;Р65;15,0;47,033333299999995;23,966666699999998;47,033333299999995;2,8443956000000004;0,41834;0,120696;0,151385;0,11865999999999999;0,0388786;1553,0;1572,0;10,7508859;13285,952712100001;114,5;1,0;16,855;0,131;0,05;0,445;0,061;0,02;0,04872;0,12;0,235;0,214;5307,0;0,002;0,39399999999999996;0,314;0,08199999999999999;0,6609999999999999;0,005;0,009000000000000001;0,052000000000000005;0,008;0,018000000000000002;0,45299999999999996;0,002;0,003;0,003;0,775;0,0003;0,41700000000000004;0,081;0,7929999999999999;0,004;0,01;0,052000000000000005;0,009000000000000001;0,015;0,5579999999999999;0,004;0,036000000000000004;3,2;59,1;0,5;9,5;0,15;2,9;20,7;4,6;60,8;0,5;5,9;0,08;2,7;22,3
2246;Э76ХФ;Р65;10,0;41,1833333;21,533333300000002;41,1833333;2,7495127;0,433895;0,142692;0,180248;0,13683199999999998;0,0389935;1566,0;1585,0;13,9279644;13240,8668731;115,2;1,0;19,12;0,086;0,05;0,45899999999999996;0,040999999999999995;0,02;0,048864;0,136;0,28;0,253;4752,0;0,002;0,358;0,295;0,096;0,638;0,006;0,009000000000000001;0,063;0,006999999999999999;0,02;0,44799999999999995;0,002;0,003;0,002;0,759;0,0001;0,418;0,095;0,799;0,005;0,011000000000000001;0,063;0,009000000000000001;0,013999999999999999;0,565;0,003;0,036000000000000004;2,5;25,2;0,9;5,9;0,14;2,4;10,4;3,9;48,5;0,6;8,3;0,08;2,3;21,2
2247;Э76ХФ;Р65;8,0;43,7;25,8166667;43,7;2,0;0,369145;0,10998;0,132115;0,102524;0,0386799;1551,0;1582,0;12,032265400000002;13193,8024532;112,9;1,0;17,527;0,098;0,05;0,387;0,068;0,02;0,04872;0,10400000000000001;0,205;0,195;5677,0;0,002;0,444;0,324;0,1;0,675;0,006999999999999999;0,009000000000000001;0,073;0,009000000000000001;0,018000000000000002;0,467;0,002;0,003;0,003;0,755;0,0002;0,424;0,1;0,8;0,006999999999999999;0,011000000000000001;0,073;0,01;0,013999999999999999;0,573;0,003;0,037000000000000005;3,0;50,2;0,3;7,8;0,14;2,7;18,5;4,7;62,2;0,4;7,7;0,07;2,7;22,6
2248;Э90ХАФ;Р65;8,0;43,7;28,0333333;43,533333299999995;3,0878735;0,504955;0,10321199999999998;0,130148;0,09399199999999999;0,0929527;1564,0;1621,0;13,0090909;14492,0332937;115,6;1,0;10,494000000000002;0,235;0,05;0,556;0,04;0,02;0,104456;0,092;0,20199999999999999;0,183;6771,0;0,002;0,40299999999999997;0,198;0,086;0,6759999999999999;0,004;0,008;0,049;0,009000000000000001;0,016;0,46299999999999997;0,002;0,003;0,003;0,8640000000000001;0,0002;0,289;0,085;0,79;0,003;0,013000000000000001;0,049;0,01;0,012;0,53;0,003;0,085;3,7;50,3;0,5;9,3;0,16;2,8;18,0;4,2;53,3;0,7;6,9;0,1;2,7;20,0
2249;Э90ХАФ;Р65;8,0;57,216666700000005;28,866666700000003;56,7;3,6761863;0,534455;0,117876;0,200102;0,12111199999999998;0,0921211;1530,0;1591,0;14,839685300000001;13788,9145497;114,7;1,0;24,098000000000003;0,081;0,05;0,5870000000000001;0,053;0,02;0,10423900000000001;0,105;0,311;0,209;6634,0;0,001;0,525;0,185;0,07200000000000001;0,614;0,003;0,012;0,043;0,008;0,015;0,418;0,001;0,005;0,003;0,794;0,0002;0,293;0,07400000000000001;0,81;0,001;0,013999999999999999;0,043;0,011000000000000001;0,011000000000000001;0,535;0,004;0,08800000000000001;1,8;82,8;0,3;1,2;0,08;10,1;8,2;5,0;57,0;0,7;9,9;0,35;2,4;24,2
2250;Э90ХАФ;Р65;10,0;47,716666700000005;24,5166667;47,4166667;3,3984273000000003;0,542135;0,09306;0,15078699999999998;0,098852;0,0889858;1566,0;1593,0;15,4797603;13714,7518695;115,7;1,0;12,917;0,08199999999999999;0,05;0,603;0,04;0,02;0,099935;0,091;0,23399999999999999;0,165;5604,0;0,002;0,408;0,20800000000000002;0,076;0,659;0,005;0,008;0,052000000000000005;0,006999999999999999;0,013000000000000001;0,45;0,002;0,003;0,003;0,841;0,0001;0,28800000000000003;0,065;0,7879999999999999;0,004;0,013999999999999999;0,052000000000000005;0,008;0,01;0,547;0,003;0,08199999999999999;3,2;60,9;0,7;11,0;0,15;2,7;22,4;4,9;62,9;0,4;5,5;0,07;2,8;21,9
2252;Э90ХАФ;Р65;17,0;53,5833333;25,0;53,4166667;3,0403507;0,458905;0,046812;0,043885;0,07382000000000001;0,0913106;1564,0;1598,0;14,9214953;12895,2;112,5;1,0;5,322;0,075;0,05;0,513;0,040999999999999995;0,02;0,10300899999999999;0,09699999999999999;0,066;0,083;5373,0;0,002;0,48;0,245;0,092;0,752;0,006999999999999999;0,009000000000000001;0,067;0,013999999999999999;0,017;0,469;0,002;0,003;0,003;0,858;0,0002;0,28800000000000003;0,09;0,795;0,005;0,016;0,067;0,016;0,013000000000000001;0,55;0,003;0,087;3,2;62,6;0,2;8,7;0,09;2,7;23,5;3,2;61,4;0,4;8,3;0,13;2,5;24,2
2253;Э90ХАФ;Р65;29,0;50,3666667;20,1833333;50,2;3,0403507;0,505935;0,10208400000000001;0,141327;0,099492;0,0946058;1574,0;1579,0;14,3743119;13115,7720892;117,3;1,0;7,834;0,068;0,05;0,557;0,040999999999999995;0,02;0,107096;0,096;0,21899999999999997;0,18100000000000002;4412,0;0,002;0,449;0,203;0,08800000000000001;0,6679999999999999;0,005;0,008;0,059000000000000004;0,011000000000000001;0,016;0,449;0,002;0,003;0,003;0,8490000000000001;0,0004;0,29100000000000004;0,087;0,7909999999999999;0,003;0,015;0,059000000000000004;0,012;0,011000000000000001;0,544;0,003;0,086;4,5;51,6;0,8;8,4;0,16;2,9;17,8;5,9;53,4;0,7;6,9;0,09;2,6;20,6
2254;Э90ХАФ;Р65;29,0;45,3666667;19,3666667;45,05;3,0403507;0,5198699999999999;0,07219199999999999;0,110883;0,138548;0,09027589999999999;1572,0;1579,0;16,221787699999997;13470,567986200002;112,1;1,0;9,679;0,017;0,05;0,581;0,04;0,02;0,102394;0,17;0,16899999999999998;0,128;4348,0;0,001;0,41700000000000004;0,225;0,084;0,69;0,006999999999999999;0,009000000000000001;0,068;0,012;0,016;0,41700000000000004;0,001;0,005;0,003;0,8320000000000001;0,0003;0,294;0,085;0,8109999999999999;0,005;0,015;0,068;0,013999999999999999;0,013999999999999999;0,546;0,004;0,09;3,6;60,4;2,5;10,6;1,6;2,7;22,5;3,7;50,8;0,8;6,5;0,13;2,7;19,2
2255;Э90ХАФ;Р65;30,0;47,85;22,1833333;47,6833333;3,0403507;0,523625;0,089676;0,09378;0,09432;0,0923376;1569,0;1579,0;13,5054;13393,8392186;115,0;1,0;7,502999999999999;0,055999999999999994;0,05;0,583;0,071;0,02;0,104094;0,10800000000000001;0,14400000000000002;0,159;4952,0;0,002;0,369;0,21;0,11800000000000001;0,695;0,008;0,008;0,078;0,01;0,016;0,43700000000000006;0,002;0,003;0,003;0,851;0,0003;0,29;0,11900000000000001;0,7909999999999999;0,006;0,016;0,078;0,011000000000000001;0,013999999999999999;0,541;0,004;0,085;3,0;57,9;0,7;10,1;0,24;2,8;21,0;3,9;56,3;0,4;6,4;0,1;2,7;20,7
2256;Э90ХАФ;Р65;34,0;43,1833333;18,6166667;43,033333299999995;3,0403507;0,53072;0,104904;0,143352;0,103872;0,09281299999999999;1581,0;1580,0;14,034489800000001;13397,6723366;115,9;1,0;7,641;0,075;0,05;0,5870000000000001;0,052000000000000005;0,02;0,10481800000000001;0,102;0,222;0,18600000000000003;4157,0;0,002;0,43700000000000006;0,19899999999999998;0,10099999999999999;0,6679999999999999;0,006999999999999999;0,009000000000000001;0,065;0,009000000000000001;0,018000000000000002;0,439;0,001;0,002;0,004;0,855;0,0007;0,289;0,1;0,795;0,005;0,015;0,065;0,01;0,012;0,551;0,003;0,084;3,3;53,0;0,5;9,2;0,11;2,7;20,0;5,1;62,1;0,6;5,9;0,09;2,8;22,1
2257;Э90ХАФ;Р65;35,0;42,8666667;16,6333333;42,7;3,0403507;0,56416;0,080088;0,14091800000000002;0,107048;0,0928216;1581,0;1577,0;13,557863500000002;13620,8416834;115,3;1,0;7,615;0,153;0,05;0,633;0,052000000000000005;0,02;0,104022;0,10800000000000001;0,218;0,142;3776,0;0,002;0,40399999999999997;0,21899999999999997;0,115;0,667;0,006999999999999999;0,011000000000000001;0,07200000000000001;0,01;0,021;0,441;0,002;0,003;0,003;0,8540000000000001;0,0004;0,281;0,121;0,794;0,006999999999999999;0,017;0,078;0,013000000000000001;0,016;0,544;0,003;0,084;3,1;56,7;0,3;15,0;0,16;2,3;24,7;3,1;56,6;0,3;14,8;0,16;2,3;24,8
2259;Э90ХАФ;Р65;39,0;43,8833333;19,1833333;43,8833333;3,0403507;0,52676;0,080088;0,136915;0,1213;0,0919447;1577,0;1582,0;14,342675199999999;13602,432667200002;114,2;1,0;7,506;0,154;0,05;0,5870000000000001;0,052000000000000005;0,02;0,102431;0,132;0,21100000000000002;0,142;4349,0;0,002;0,41700000000000004;0,21600000000000003;0,098;0,669;0,009000000000000001;0,011000000000000001;0,071;0,01;0,016;0,434;0,001;0,003;0,004;0,841;0,0002;0,289;0,098;0,809;0,006999999999999999;0,019;0,071;0,012;0,01;0,552;0,003;0,087;3,9;43,2;0,8;8,7;0,58;1,8;24,1;4,1;49,8;1,0;6,0;0,1;2,0;25,3
2260;Э90ХАФ;Р65;38,0;43,5166667;26,5;43,35;4,2217195;0,44456999999999997;0,089112;0,080755;0,08122;0,09197580000000001;1519,0;1582,0;12,702;13625,6603774;113,6;1,0;4,234;0,111;0,05;0,486;0,053;0,02;0,101997;0,09300000000000001;0,124;0,158;6018,0;0,002;0,466;0,21;0,08800000000000001;0,723;0,009000000000000001;0,011000000000000001;0,063;0,009000000000000001;0,016;0,461;0,002;0,004;0,003;0,86;0,0003;0,29;0,08900000000000001;0,7959999999999999;0,006999999999999999;0,021;0,063;0,01;0,01;0,542;0,004;0,085;3,1;62,4;0,2;10,2;0,16;2,6;23,9;4,2;63,5;0,3;5,3;0,06;2,7;24,0
2261;Э90ХАФ;Р65;45,0;43,35;24,1333333;43,216666700000005;4,165551799999999;0,5153399999999999;0,10152;0,10934300000000001;0,129188;0,0952698;1537,0;1578,0;13,226501800000001;14439,7790055;118,0;1,0;8,318;0,185;0,05;0,57;0,052000000000000005;0,02;0,105433;0,156;0,16699999999999998;0,18;5808,0;0,002;0,42;0,20199999999999999;0,08900000000000001;0,696;0,005;0,011000000000000001;0,059000000000000004;0,01;0,017;0,426;0,002;0,003;0,003;0,8490000000000001;0,0003;0,29100000000000004;0,09;0,7929999999999999;0,004;0,018000000000000002;0,06;0,011000000000000001;0,012;0,536;0,003;0,085;3,7;60,0;0,2;10,7;0,12;2,5;24,2;4,4;58,6;0,6;10,6;0,11;2,3;25,1
2262;Э90ХАФ;Р65;53,0;41,4;18,533333300000002;41,216666700000005;3,1013942;0,483365;0,11449200000000001;0,13777999999999999;0,1292;0,091677;1573,0;1586,0;13,156031599999999;13444,9640288;114,0;1,0;6,483;0,171;0,05;0,527;0,052000000000000005;0,02;0,102214;0,14400000000000002;0,212;0,203;4153,0;0,002;0,45899999999999996;0,187;0,084;0,6679999999999999;0,006;0,011000000000000001;0,062;0,008;0,016;0,42700000000000005;0,001;0,003;0,003;0,8590000000000001;0,0006;0,28800000000000003;0,08199999999999999;0,7909999999999999;0,004;0,02;0,062;0,009000000000000001;0,01;0,5479999999999999;0,003;0,084;2,9;57,3;0,3;14,4;0,12;2,2;25,5;3,5;58,3;0,4;9,8;0,09;2,3;25,4
2263;Э90ХАФ;Р65;46,0;42,533333299999995;19,3666667;42,3666667;3,0403507;0,503305;0,10998;0,175591;0,147076;0,09603099999999999;1557,0;1578,0;13,658715599999999;13433,390705700001;118,7;1,0;7,444;0,156;0,05;0,551;0,053;0,02;0,106879;0,156;0,271;0,195;4336,0;0,002;0,452;0,196;0,102;0,6459999999999999;0,006999999999999999;0,009000000000000001;0,064;0,008;0,019;0,42100000000000004;0,001;0,002;0,003;0,833;0,0003;0,289;0,102;0,797;0,005;0,018000000000000002;0,064;0,01;0,011000000000000001;0,5429999999999999;0,003;0,084;4,3;53,0;0,5;12,8;0,09;2,5;21,5;4,9;52,5;0,5;10,0;0,09;2,6;20,5
2264;Э90ХАФ;Р65;45,0;45,3666667;20,4833333;45,216666700000005;3,3174235;0,5000264;0,120696;0,155407;0,126932;0,09387639999999998;1561,0;1583,0;16,0381208;13588,608624899998;116,5;1,0;13,276;0,16899999999999998;0,05;0,523;0,052000000000000005;0,03;0,104456;0,133;0,24;0,214;4639,0;0,002;0,426;0,184;0,069;0,6709999999999999;0,006999999999999999;0,013999999999999999;0,053;0,006999999999999999;0,012;0,444;0,002;0,003;0,003;0,853;0,0004;0,28800000000000003;0,07200000000000001;0,799;0,006;0,016;0,054000000000000006;0,009000000000000001;0,008;0,536;0,003;0,08199999999999999;3,6;52,3;0,7;9,9;0,1;2,5;20,8;4,3;56,1;0,7;10,7;0,08;2,6;21,9
2265;Э90ХАФ;Р65;30,0;48,2;18,2;48,033333299999995;3,0;0,528485;0,0987;0,154912;0,15299200000000002;0,0918793;1572,0;1590,0;15,311722099999999;12504,3956044;114,9;1,0;11,755999999999998;0,064;0,05;0,585;0,040999999999999995;0,02;0,10290099999999999;0,174;0,23800000000000002;0,175;3793,0;0,002;0,408;0,20199999999999999;0,08900000000000001;0,665;0,006;0,01;0,064;0,009000000000000001;0,017;0,41200000000000003;0,002;0,003;0,003;0,8440000000000001;0,0002;0,28800000000000003;0,08900000000000001;0,799;0,005;0,016;0,064;0,01;0,012;0,544;0,003;0,083;3,6;56,9;0,6;9,7;0,09;2,5;22,8;4,2;59,5;0,3;9,0;0,08;2,6;22,6
2266;Э76ХФ;Р65;37,0;42,2;22,9833333;42,2;4,0222046;0,31659;0,080088;0,07384199999999999;0,125352;0,0390713;1556,0;1631,0;16,321564000000002;13851,776649700001;114,4;1,0;22,959;0,20199999999999999;0,05;0,33;0,052000000000000005;0,02;0,048937;0,165;0,111;0,142;5306,0;0,002;0,513;0,349;0,096;0,727;0,008;0,009000000000000001;0,07200000000000001;0,011000000000000001;0,015;0,45399999999999996;0,002;0,003;0,004;0,763;0,0004;0,42;0,09699999999999999;0,7959999999999999;0,008;0,012;0,073;0,013000000000000001;0,008;0,561;0,003;0,037000000000000005;4,3;58,4;0,4;8,3;0,07;2,6;22,3;5,0;59,2;0,4;6,7;0,08;2,6;22,6
2267;Э76ХФ;Р65;40,0;47,5166667;23,5666667;47,5166667;3,2593407;0,35479499999999997;0,111108;0,083977;0,126172;0,039302;1540,0;1602,0;9,6056932;13231,4002829;115,4;1,0;15,185;0,24100000000000002;0,06;0,371;0,051;0,02;0,049226;0,162;0,127;0,19699999999999998;5197,0;0,002;0,47;0,324;0,084;0,718;0,008;0,008;0,06;0,01;0,013999999999999999;0,45799999999999996;0,003;0,003;0,003;0,79;0,0004;0,42;0,083;0,7909999999999999;0,008;0,01;0,061;0,011000000000000001;0,009000000000000001;0,563;0,004;0,038;3,8;59,0;0,7;9,1;0,07;2,8;21,3;4,5;59,7;0,9;6,7;0,09;2,6;23,2
2268;Э76ХФ;Р65;50,0;47,8666667;22,1166667;47,8666667;2,7781414;0,28714;0,128592;0,089919;0,134804;0,039124;1556,0;1589,0;13,832487099999998;13360,964581799999;115,3;1,0;21,644000000000002;0,07400000000000001;0,05;0,284;0,052000000000000005;0,02;0,049262;0,17300000000000001;0,136;0,228;4925,0;0,002;0,555;0,304;0,09300000000000001;0,708;0,006;0,01;0,063;0,01;0,012;0,45799999999999996;0,002;0,003;0,004;0,745;0,0003;0,41600000000000004;0,09300000000000001;0,7859999999999999;0,006;0,011000000000000001;0,064;0,011000000000000001;0,006;0,5770000000000001;0,003;0,037000000000000005;3,4;50,8;0,4;9,0;0,08;2,7;19,1;3,9;53,7;0,4;7,5;0,07;2,7;20,1
2273;Э76ХФ;Р65;48,0;40,2333333;14,05;40,2333333;1,6839623;0,34872420000000004;0,13535999999999998;0,129955;0,14242;0,039598900000000006;1591,0;1582,0;13,3777133;11953,024911;116,4;1,0;17,941;0,109;0,05;0,316;0,042;0,02;0,049986;0,168;0,19899999999999998;0,24;2799,0;0,002;0,485;0,303;0,10800000000000001;0,6729999999999999;0,006999999999999999;0,009000000000000001;0,076;0,012;0,019;0,447;0,002;0,003;0,003;0,755;0,0002;0,423;0,111;0,794;0,006999999999999999;0,011000000000000001;0,077;0,013000000000000001;0,011000000000000001;0,561;0,003;0,037000000000000005;4,4;56,8;0,7;7,8;0,06;2,8;20,3;5,3;57,5;0,5;8,8;0,08;2,5;22,6
2274;Э76ХФ;Р65;43,0;40,8666667;13,616666699999998;40,8666667;2,99082745;0,353815;0,113364;0,093665;0,13326;0,0387386;1565,0;1580,0;8,803262599999998;12553,7331701;114,5;1,0;11,992;0,061;0,05;0,369;0,051;0,02;0,0489;0,16899999999999998;0,142;0,201;2849,0;0,002;0,479;0,321;0,105;0,701;0,012;0,006999999999999999;0,078;0,013999999999999999;0,019;0,45299999999999996;0,002;0,003;0,003;0,7659999999999999;0,0002;0,41600000000000004;0,105;0,782;0,011000000000000001;0,008;0,079;0,015;0,015;0,57;0,003;0,036000000000000004;3,8;56,7;0,2;11,5;0,06;2,7;21,4;4,7;59,7;0,9;6,4;0,06;2,7;22,5
2275;Э76ХФ;Р65;45,0;41,2;15,35;41,2;2,0;0,3801483;0,14043599999999998;0,135488;0,158608;0,039484;1592,0;1578,0;11,201941699999999;12269,7068404;115,9;1,0;15,384;0,073;0,05;0,359;0,04;0,02;0,049841;0,191;0,207;0,249;3139,0;0,002;0,456;0,301;0,09699999999999999;0,667;0,006999999999999999;0,008;0,071;0,011000000000000001;0,018000000000000002;0,429;0,002;0,003;0,003;0,7609999999999999;0,0003;0,419;0,096;0,7809999999999999;0,006;0,01;0,071;0,012;0,012;0,557;0,003;0,037000000000000005;3,7;45,9;0,9;8,8;0,09;2,5;18,2;5,0;57,4;0,5;9,2;0,07;2,5;23,1
2277;Э76ХФ;Р65;51,0;40,3333333;21,4166667;40,3333333;3,9009949999999995;0,3366136;0,11223599999999999;0,112604;0,132624;0,040544;1554,0;1575,0;15,2258385;13738,8326848;114,5;1,0;20,428;0,145;0,05;0,34299999999999997;0,04;0,02;0,051179;0,16;0,172;0,19899999999999998;4904,0;0,002;0,51;0,32299999999999995;0,10300000000000001;0,6890000000000001;0,006;0,008;0,077;0,01;0,017;0,45;0,002;0,003;0,003;0,77;0,0004;0,42;0,10400000000000001;0,787;0,006;0,011000000000000001;0,077;0,011000000000000001;0,012;0,57;0,003;0,039;3,3;62,7;0,4;9,8;0,06;2,5;24,7;4,4;57,9;0,8;7,7;0,07;2,5;23,6
2278;Э76ХФ;Р65;28,0;42,533333299999995;20,216666699999998;42,533333299999995;3,9269841;0,34855549999999996;0,119004;0,127208;0,113568;0,0394555;1570,0;1581,0;14,9409875;13601,6488046;115,3;1,0;21,183000000000003;0,209;0,05;0,355;0,04;0,02;0,049805;0,124;0,196;0,21100000000000002;4583,0;0,002;0,506;0,312;0,083;0,672;0,009000000000000001;0,01;0,066;0,008;0,013999999999999999;0,47;0,002;0,003;0,003;0,758;0,0004;0,41200000000000003;0,085;0,7759999999999999;0,008;0,01;0,067;0,01;0,011000000000000001;0,561;0,003;0,037000000000000005;3,5;50,8;0,3;9,3;0,06;2,5;20,4;4,4;56,7;0,5;9,0;0,07;2,5;22,4
2279;Э76ХФ;Р65;29,0;46,533333299999995;17,0;46,533333299999995;2,99082745;0,37121;0,10828800000000001;0,10498800000000001;0,152928;0,0391402;1586,0;1575,0;12,0291105;12758,8235294;115,2;1,0;18,595;0,203;0,05;0,391;0,04;0,02;0,049407;0,195;0,159;0,192;3615,0;0,002;0,46799999999999997;0,324;0,087;0,6970000000000001;0,006;0,008;0,062;0,012;0,017;0,445;0,002;0,003;0,003;0,757;0,0002;0,41600000000000004;0,087;0,789;0,006;0,011000000000000001;0,062;0,012;0,012;0,563;0,003;0,037000000000000005;3,4;55,5;0,3;12,1;0,09;2,3;23,7;3,2;57,8;0,5;11,4;0,13;2,3;25,6
2280;Э90ХАФ;Р65;26,0;45,5166667;22,9833333;45,3333333;3,6134021;0,5237264;0,036660000000000005;0,15698499999999999;0,13758;0,09002589999999999;1603,0;1612,0;13,601148499999999;13661,2037708;111,5;1,0;9,211;0,26;0,05;0,585;0,028999999999999998;0,02;0,100731;0,149;0,242;0,065;5233,0;0,001;0,43700000000000006;0,252;0,11800000000000001;0,657;0,008;0,01;0,085;0,01;0,018000000000000002;0,42200000000000004;0,001;0,002;0,003;0,838;0,0002;0,287;0,12;0,802;0,006999999999999999;0,019;0,085;0,011000000000000001;0,01;0,556;0,003;0,084;3,2;53,3;0,7;14,4;0,16;2,1;25,1;3,7;57,7;0,3;10,4;0,05;2,2;26,6
2281;Э90ХАФ;Р65;28,0;44,0166667;18,8333333;43,6833333;3,6239049;0,44106999999999996;0,077832;0,178786;0,126856;0,0912478;1593,0;1592,0;14,9490071;13488,849557499998;113,9;1,0;10,456;0,147;0,05;0,48;0,032;0,02;0,102611;0,12300000000000001;0,27699999999999997;0,138;4234,0;0,002;0,501;0,22;0,09699999999999999;0,645;0,006;0,011000000000000001;0,064;0,008;0,018000000000000002;0,442;0,002;0,002;0,003;0,855;0,0002;0,29;0,09699999999999999;0,804;0,005;0,018000000000000002;0,065;0,009000000000000001;0,011000000000000001;0,552;0,003;0,084;3,7;50,4;0,4;11,7;0,08;2,5;20,1;4,9;52,5;0,3;8,0;0,06;2,6;20,2
2282;Э90ХАФ;Р65;40,0;40,6666667;18,3833333;40,5;3,6341097;0,40428909999999996;0,075576;0,16733900000000002;0,124404;0,0918354;1584,0;1583,0;15,9661682;12950,8612874;115,1;1,0;9,491;0,14400000000000002;0,05;0,431;0,031;0,02;0,103154;0,124;0,259;0,134;3968,0;0,002;0,532;0,22399999999999998;0,09300000000000001;0,657;0,006;0,01;0,064;0,009000000000000001;0,015;0,44799999999999995;0,002;0,003;0,003;0,853;0,0003;0,29;0,094;0,804;0,004;0,017;0,064;0,011000000000000001;0,013000000000000001;0,5539999999999999;0,003;0,083;3,3;58,2;0,4;12,2;0,08;2,6;22,5;3,7;51,0;0,9;12,1;0,11;2,5;20,2
2283;Э90ХАФ;Р65;35,0;42,3666667;20,9833333;42,2;3,0403507;0,43181359999999996;0,10998;0,16268;0,13784000000000002;0,0919611;1580,0;1587,0;14,6758065;13147,5774424;114,8;1,0;10,11;0,146;0,05;0,45899999999999996;0,038;0,02;0,103154;0,147;0,251;0,195;4598,0;0,002;0,521;0,191;0,079;0,6579999999999999;0,005;0,012;0,055999999999999994;0,009000000000000001;0,013000000000000001;0,428;0,002;0,003;0,004;0,84;0,0004;0,289;0,079;0,805;0,003;0,02;0,055;0,01;0,01;0,561;0,003;0,085;4,1;58,4;0,8;12,5;0,08;2,6;22,8;4,6;55,0;0,6;6,5;0,05;2,7;20,4
2284;Э90ХАФ;Р65;31,0;44,0166667;22,55;43,85;3,6770026;0,37259640000000005;0,139308;0,12570599999999998;0,105496;0,0918422;1547,0;1581,0;15,090617800000002;13694,900221700002;114,2;1,0;10,991;0,147;0,05;0,35600000000000004;0,037000000000000005;0,02;0,10326199999999999;0,11199999999999999;0,19399999999999998;0,247;5147,0;0,002;0,551;0,163;0,068;0,69;0,004;0,012;0,044000000000000004;0,009000000000000001;0,016;0,456;0,002;0,003;0,003;0,843;0,0002;0,287;0,068;0,8029999999999999;0,002;0,018000000000000002;0,044000000000000004;0,01;0,013000000000000001;0,547;0,003;0,084;3,0;61,6;0,3;10,4;0,11;2,6;24,0;3,8;62,3;0,5;8,0;0,13;2,6;24,2
2285;Э90ХАФ;Р65;26,0;44,8666667;20,283333300000002;44,7;3,8193102999999997;0,40946;0,098136;0,080992;0,110672;0,09076820000000001;1580,0;1580,0;14,9642857;12956,4502876;113,8;1,0;10,475;0,2;0,05;0,441;0,037000000000000005;0,02;0,102105;0,139;0,12300000000000001;0,174;4380,0;0,002;0,544;0,203;0,076;0,732;0,004;0,013000000000000001;0,051;0,009000000000000001;0,013000000000000001;0,46;0,002;0,003;0,003;0,846;0,0002;0,29100000000000004;0,078;0,8029999999999999;0,003;0,017;0,052000000000000005;0,011000000000000001;0,012;0,5479999999999999;0,003;0,084;3,7;58,7;0,8;11,2;0,11;2,5;23,1;3,6;49,4;0,6;8,9;0,09;2,6;18,9
2286;Э90ХАФ;Р65;34,0;45,85;21,0;45,3666667;3,2872163999999997;0,25674410000000003;0,113928;0,098325;0,07702;0,0911389;1533,0;1590,0;14,469714300000001;13677,142857100001;113,1;1,0;12,661;0,075;0,05;0,237;0,03;0,02;0,101997;0,079;0,152;0,20199999999999999;4787,0;0,003;0,608;0,188;0,08800000000000001;0,7120000000000001;0,005;0,013000000000000001;0,053;0,012;0,013999999999999999;0,479;0,003;0,004;0,003;0,85;0,0003;0,287;0,087;0,7959999999999999;0,004;0,016;0,054000000000000006;0,012;0,01;0,5379999999999999;0,003;0,085;3,4;60,9;0,5;7,9;0,18;2,6;23,3;4,6;61,4;0,3;8,7;0,07;2,8;22,2
2287;Э90ХАФ;Р65;38,0;50,35;23,8666667;50,0166667;3,5841523;0,40478000000000003;0,11844;0,143656;0,114176;0,09230369999999999;1569,0;1586,0;15,034869699999998;13449,7206704;115,5;1,0;8,336;0,131;0,05;0,429;0,038;0,02;0,103805;0,11800000000000001;0,222;0,21;5350,0;0,002;0,552;0,182;0,092;0,6729999999999999;0,006;0,011000000000000001;0,057999999999999996;0,01;0,016;0,447;0,002;0,003;0,003;0,84;0,0002;0,285;0,09300000000000001;0,7979999999999999;0,004;0,016;0,057999999999999996;0,01;0,01;0,5529999999999999;0,003;0,084;2,9;58,9;0,4;10,4;0,07;2,5;24,0;3,7;58,6;0,6;10,6;0,09;2,3;25,8
2288;Э90ХАФ;Р65;50,0;44,033333299999995;24,8666667;43,7;3,6009281000000004;0,43662870000000004;0,10659600000000001;0,178111;0,125396;0,09158480000000001;1571,0;1598,0;11,2339535;13635,120643399998;114,8;1,0;8,051;0,294;0,05;0,43799999999999994;0,042;0,02;0,10293699999999999;0,121;0,276;0,18899999999999997;5651,0;0,002;0,49700000000000005;0,19399999999999998;0,099;0,65;0,006;0,01;0,063;0,008;0,015;0,441;0,002;0,003;0,003;0,8340000000000001;0,0007;0,287;0,098;0,802;0,004;0,015;0,063;0,01;0,013000000000000001;0,545;0,003;0,084;5,0;49,4;0,8;14,5;0,08;2,6;19,3;3,4;57,9;0,8;10,3;0,17;2,3;24,9
2289;Э90ХАФ;Р65;36,0;40,716666700000005;19,55;40,3833333;3,8468571000000003;0,37244640000000007;0,09587999999999999;0,129414;0,102664;0,0912646;1568,0;1587,0;18,59509;13565,217391299999;113,7;1,0;6,312;0,145;0,05;0,376;0,038;0,02;0,101997;0,106;0,2;0,17;4420,0;0,002;0,5429999999999999;0,203;0,10400000000000001;0,6779999999999999;0,006999999999999999;0,012;0,069;0,01;0,013999999999999999;0,46;0,002;0,003;0,003;0,8440000000000001;0,0002;0,28600000000000003;0,102;0,792;0,005;0,019;0,069;0,011000000000000001;0,01;0,5379999999999999;0,003;0,084;3,3;61,0;0,3;9,5;0,09;2,5;24,3;4,5;60,3;0,6;8,9;0,08;2,6;23,0
2290;Э90ХАФ;Р65;37,0;48,35;20,4833333;48,1833333;3,0403507;0,384115;0,095316;0,065064;0,23478400000000002;0,08940219999999999;1570,0;1586,0;12,729421499999999;13565,174938999999;110,7;1,0;8,557;0,107;0,05;0,41100000000000003;0,051;0,02;0,10004299999999999;0,34;0,092;0,16899999999999998;4631,0;0,002;0,541;0,204;0,092;0,727;0,006999999999999999;0,01;0,07;0,012;0,015;0,312;0,002;0,003;0,004;0,847;0,0006;0,29100000000000004;0,092;0,79;0,005;0,019;0,07;0,013000000000000001;0,011000000000000001;0,527;0,003;0,084;3,4;54,2;0,7;11,0;0,1;2,7;19,7;3,4;51,2;0,6;7,8;0,1;2,7;19,2
2291;Э90ХАФ;Р65;20,0;47,1666667;20,8;46,9833333;3,0403507;0,386565;0,117876;0,107091;0,074276;0,09214989999999999;1573,0;1592,0;12,035908599999999;13237,5;113,6;1,0;6,145;0,064;0,05;0,408;0,052000000000000005;0,02;0,103154;0,071;0,166;0,209;4589,0;0,002;0,537;0,192;0,085;0,703;0,005;0,013000000000000001;0,069;0,009000000000000001;0,013000000000000001;0,46299999999999997;0,002;0,003;0,003;0,866;0,0002;0,294;0,083;0,7829999999999999;0,004;0,02;0,068;0,01;0,009000000000000001;0,535;0,003;0,085;3,1;48,7;0,8;7,5;0,09;3,0;16,1;4,1;62,6;0,6;5,4;0,08;2,7;23,5
2292;Э90ХАФ;Р65;27,0;43,9833333;24,783333300000002;43,8;3,0403507;0,30776;0,110544;0,057651999999999995;0,069232;0,09320060000000001;1541,0;1584,0;11,8836045;13199,1930061;116,2;1,0;5,275;0,126;0,05;0,314;0,053;0,02;0,10481800000000001;0,084;0,08800000000000001;0,196;5452,0;0,002;0,608;0,192;0,083;0,74;0,006999999999999999;0,011000000000000001;0,059000000000000004;0,013000000000000001;0,016;0,47700000000000004;0,003;0,004;0,004;0,8540000000000001;0,0002;0,29;0,085;0,7929999999999999;0,006;0,018000000000000002;0,059000000000000004;0,015;0,012;0,5429999999999999;0,004;0,087;3,6;61,0;0,4;11,2;0,12;2,8;21,9;3,3;59,1;0,5;8,7;0,12;2,4;24,5
2293;Э90ХАФ;Р65;26,0;44,533333299999995;20,533333300000002;44,2;3,0403507;0,42868;0,12978299999999998;0,179452;0,106592;0,0928328;1570,0;1589,0;12,454873599999999;13470,779220800001;115,7;1,0;5,75;0,15;0,05;0,455;0,040999999999999995;0,02;0,10423900000000001;0,091;0,27899999999999997;0,23;4610,0;0,002;0,502;0,17300000000000001;0,096;0,631;0,005;0,011000000000000001;0,057999999999999996;0,008;0,018000000000000002;0,43799999999999994;0,002;0,003;0,003;0,8440000000000001;0,0002;0,28800000000000003;0,096;0,79;0,003;0,017;0,059000000000000004;0,008;0,013000000000000001;0,54;0,003;0,085;3,8;52,0;0,6;13,2;0,13;2,4;21,3;4,4;53,9;0,8;16,3;0,09;2,5;21,6
2294;Э90ХАФ;Р65;27,0;52,533333299999995;20,8333333;52,3833333;3,0403507;0,52715;0,09185399999999999;0,12004000000000001;0,0848;0,09265110000000001;1588,0;1581,0;12,813559300000001;13271,04;115,4;1,0;7,14;0,155;0,05;0,586;0,040999999999999995;0,02;0,104528;0,08199999999999999;0,18600000000000003;0,162;4608,0;0,002;0,428;0,20800000000000002;0,08800000000000001;0,6859999999999999;0,009000000000000001;0,011000000000000001;0,066;0,009000000000000001;0,016;0,456;0,002;0,003;0,003;0,8590000000000001;0,0006;0,28600000000000003;0,08800000000000001;0,7909999999999999;0,006999999999999999;0,021;0,066;0,01;0,012;0,545;0,003;0,084;3,1;46,7;1,5;8,9;0,14;2,2;21,4;4,5;61,2;0,5;7,0;0,07;2,7;22,7
2295;Э76ХФ;Р65;32,0;52,9;24,6833333;52,9;2,99082745;0,29396500000000003;0,10716300000000001;0,102479;0,110724;0,0381277;1585,0;1617,0;11,2149675;13512,7616475;111,2;1,0;19,648;0,27399999999999997;0,05;0,29600000000000004;0,040999999999999995;0,02;0,048141;0,13;0,157;0,18899999999999997;5559,0;0,002;0,522;0,326;0,10400000000000001;0,7;0,006999999999999999;0,011000000000000001;0,071;0,01;0,017;0,47;0,002;0,003;0,004;0,759;0,0002;0,419;0,10300000000000001;0,79;0,006999999999999999;0,012;0,07200000000000001;0,01;0,008;0,563;0,003;0,038;3,6;48,4;0,4;10,3;0,07;2,8;17,3;3,9;54,1;0,4;12,6;0,08;2,7;19,7
2296;Э76ХФ;Р65;42,0;52,5666667;26,0166667;52,5666667;2,99082745;0,2714291;0,126441;0,099741;0,10359600000000001;0,0387288;1541,0;1593,0;10,3784301;13438,3087764;113,6;1,0;18,07;0,127;0,05;0,248;0,04;0,02;0,0489;0,12;0,153;0,223;5827,0;0,002;0,526;0,31;0,091;0,6990000000000001;0,006999999999999999;0,011000000000000001;0,069;0,009000000000000001;0,015;0,473;0,002;0,003;0,004;0,757;0,0003;0,42;0,092;0,789;0,006;0,013000000000000001;0,07;0,01;0,008;0,56;0,003;0,038;3,7;58,3;0,5;10,6;0,06;2,8;21,1;4,2;61,9;0,5;6,1;0,08;2,6;23,4
2297;Э76ХФ;Р65;50,0;58,5666667;27,316666700000003;58,5666667;2,99082745;0,265525;0,090153;0,07761699999999999;0,103372;0,039617400000000004;1524,0;1587,0;12,009391;13591,7022575;116,5;1,0;23,445;0,065;0,05;0,265;0,040999999999999995;0,02;0,050022000000000004;0,129;0,11800000000000001;0,159;6188,0;0,002;0,524;0,33899999999999997;0,09300000000000001;0,7190000000000001;0,006;0,011000000000000001;0,061;0,01;0,013999999999999999;0,47200000000000003;0,003;0,004;0,004;0,74;0,0003;0,415;0,09300000000000001;0,7859999999999999;0,005;0,013000000000000001;0,062;0,011000000000000001;0,009000000000000001;0,551;0,004;0,037000000000000005;3,4;63,3;1,0;9,3;0,41;3,0;20,8;4,0;62,3;0,6;4,8;0,1;2,8;22,0
