Repository: comptech-winter-school/steel-alloying

# steel-alloying
Проект "Оптимизация процесса легирования стали" на Зимней Школе CompTech 2021

File: data_frames/evraz_data_prprocessed_Anvar.csv (part 24 of 45)
;МАРКА;ПРОФИЛЬ;t вып-обр;t обработка;t под током;t продувка;ПСН гр.;чист расход C;чист расход Cr;чист расход Mn;чист расход Si;чист расход V;температура первая;температура последняя;Ar (интенс.);эл. энергия (интенс.);произв жидкая сталь;произв количество обработок;расход газ Ar;сыпуч известь РП;сыпуч кокс пыль УСТК;сыпуч  кокс. мелочь КМ1;сыпуч  шпат плав.;ферспл CaC2;ферспл  FeV-80;ферспл  Mn5Si65Al0.5;ферспл SiMn18;ферспл  фх850А;эл. энергия;химсталь первый Al_1;химсталь первый C_1;химсталь первый Cr_1;химсталь первый Cu_1;химсталь первый Mn_1;химсталь первый Mo_1;химсталь первый N_1;химсталь первый Ni_1;химсталь первый P_1;химсталь первый S_1;химсталь первый Si_1;химсталь первый Ti_1;химсталь первый V_1;химсталь последний Al;химсталь последний C;химсталь последний Ca;химсталь последний Cr;химсталь последний Cu;химсталь последний Mn;химсталь последний Mo;химсталь последний N;химсталь последний Ni;химсталь последний P;химсталь последний S;химсталь последний Si;химсталь последний Ti;химсталь последний V;химшлак первый Al2O3_1;химшлак первый CaO_1;химшлак первый FeO_1;химшлак первый MgO_1;химшлак первый MnO_1;химшлак первый R_1;химшлак первый SiO2_1;химшлак последний Al2O3;химшлак последний CaO;химшлак последний FeO;химшлак последний MgO;химшлак последний MnO;химшлак последний R;химшлак последний SiO2
2298;Э76ХФ;Р65;43,0;50,0166667;18,8666667;50,0166667;2,99082745;0,347655;0,10716300000000001;0,08429099999999999;0,115396;0,0401045;1583,0;1584,0;9,0436049;13131,0954064;116,8;1,0;14,829;0,07200000000000001;0,05;0,363;0,04;0,02;0,050637;0,145;0,128;0,18899999999999997;4129,0;0,002;0,489;0,332;0,085;0,7190000000000001;0,008;0,011000000000000001;0,063;0,01;0,013999999999999999;0,461;0,002;0,003;0,003;0,773;0,0002;0,42100000000000004;0,087;0,7909999999999999;0,006999999999999999;0,013000000000000001;0,064;0,011000000000000001;0,011000000000000001;0,565;0,003;0,038;3,5;60,3;0,3;9,1;0,11;2,7;22,1;3,6;61,7;0,3;9,5;0,11;2,7;22,9
2299;Э76ХФ;Р65;37,0;53,25;14,666666699999999;53,25;2,99082745;0,3883;0,069174;0,06453400000000001;0,131144;0,0399033;1592,0;1582,0;12,309859199999998;13536,8181818;116,7;1,0;21,85;0,062;0,05;0,42100000000000004;0,04;0,02;0,050383;0,17800000000000002;0,096;0,122;3309,0;0,002;0,452;0,36;0,10099999999999999;0,728;0,006999999999999999;0,011000000000000001;0,076;0,011000000000000001;0,013999999999999999;0,442;0,002;0,003;0,003;0,768;0,0002;0,418;0,10099999999999999;0,7909999999999999;0,006999999999999999;0,013000000000000001;0,076;0,012;0,012;0,563;0,003;0,038;3,6;62,9;0,8;8,3;0,23;2,9;21,7;4,0;62,4;0,4;4,7;0,07;2,8;22,1
2300;Э76ХФ;Р65;48,0;45,7333333;19,6666667;45,7333333;2,99082745;0,3274;0,10659600000000001;0,086364;0,099984;0,038872199999999996;1542,0;1571,0;11,3023409;13210,1694915;114,1;1,0;17,167;0,07400000000000001;0,05;0,33799999999999997;0,042;0,02;0,049081;0,12;0,132;0,188;4330,0;0,002;0,491;0,33299999999999996;0,09300000000000001;0,7090000000000001;0,006;0,01;0,062;0,01;0,015;0,47;0,002;0,004;0,003;0,7759999999999999;0,0001;0,425;0,09300000000000001;0,785;0,005;0,012;0,062;0,01;0,015;0,569;0,004;0,037000000000000005;3,6;60,2;0,5;7,8;0,09;2,6;22,9;4,0;60,3;0,8;5,5;0,08;2,5;24,5
2302;Э76ХФ;Р65;42,0;44,2;27,9666667;44,2;4,7542453;0,31875;0,104328;0,053687;0,084772;0,039101800000000006;1506,0;1570,0;10,7029412;14704,648390900002;114,7;1,0;15,769;0,052000000000000005;0,05;0,32899999999999996;0,07;0,02;0,049371;0,11;0,081;0,184;6854,0;0,002;0,506;0,32799999999999996;0,10099999999999999;0,735;0,008;0,01;0,067;0,01;0,017;0,47600000000000003;0,003;0,005;0,004;0,743;0,0003;0,415;0,099;0,774;0,006999999999999999;0,012;0,067;0,011000000000000001;0,011000000000000001;0,555;0,004;0,038;3,2;64,3;0,3;7,7;0,21;2,8;22,9;4,4;64,6;0,3;3,0;0,05;2,8;21,8
2303;Э76ХФ;Р65;40,0;40,8666667;16,1666667;40,8666667;2,6438356;0,37382;0,086184;0,115152;0,13331199999999999;0,0400467;1577,0;1580,0;12,8569331;13049,072164899999;117,6;1,0;17,514;0,079;0,05;0,39799999999999996;0,040999999999999995;0,02;0,050564;0,16;0,17600000000000002;0,152;3516,0;0,002;0,461;0,34600000000000003;0,10300000000000001;0,693;0,005;0,01;0,069;0,011000000000000001;0,016;0,45399999999999996;0,002;0,004;0,003;0,762;0,0002;0,418;0,10400000000000001;0,795;0,005;0,013000000000000001;0,069;0,012;0,013000000000000001;0,569;0,003;0,038;3,8;47,9;0,4;8,9;0,19;2,6;18,5;5,7;59,6;0,5;8,4;0,08;2,7;22,3
2304;Э76ХФ;Р65;38,0;41,0166667;23,35;41,0166667;3,6165778;0,35229499999999997;0,108297;0,14818199999999998;0,096232;0,0392452;1524,0;1577,0;13,775375899999998;13729,3361884;115,7;1,0;18,834;0,098;0,05;0,366;0,079;0,02;0,049552;0,08800000000000001;0,23;0,191;5343,0;0,002;0,436;0,327;0,099;0,665;0,006;0,01;0,064;0,006999999999999999;0,019;0,47;0,002;0,003;0,003;0,7659999999999999;0,0001;0,41700000000000004;0,09699999999999999;0,79;0,005;0,013000000000000001;0,063;0,008;0,012;0,57;0,004;0,037000000000000005;3,5;52,1;0,3;7,9;0,16;2,8;18,5;5,9;62,8;0,3;4,9;0,06;2,8;20,8
2305;Э76ХФ;Р65;23,0;44,4833333;18,6;44,4833333;2,0;0,429015;0,104895;0,158563;0,148228;0,0400182;1576,0;1573,0;18,1072312;12880,645161299999;116,8;1,0;26,849;0,129;0,05;0,461;0,04;0,02;0,050527999999999997;0,165;0,244;0,185;3993,0;0,002;0,41100000000000003;0,33399999999999996;0,094;0,652;0,006;0,011000000000000001;0,065;0,01;0,02;0,447;0,002;0,003;0,003;0,775;0,0001;0,425;0,09699999999999999;0,799;0,005;0,015;0,067;0,012;0,015;0,565;0,003;0,037000000000000005;3,9;54,0;0,9;8,6;0,13;2,7;20,0;5,3;51,5;0,7;7,3;0,08;2,4;21,6
2306;Э76ХФ;Р65;13,0;49,7;22,1333333;49,7;2,8932432;0,3870201;0,15138900000000002;0,173452;0,13883199999999998;0,0395311;1571,0;1574,0;11,185692699999999;12892,771084299999;116,1;1,0;18,503;0,084;0,05;0,373;0,052000000000000005;0,02;0,049913;0,14400000000000002;0,268;0,267;4756,0;0,002;0,44299999999999995;0,29;0,091;0,642;0,006;0,013000000000000001;0,065;0,006;0,017;0,449;0,002;0,003;0,003;0,7509999999999999;0,0001;0,42;0,091;0,795;0,005;0,011000000000000001;0,065;0,006999999999999999;0,013000000000000001;0,562;0,003;0,038;3,5;57,9;0,4;9,2;0,11;2,7;21,2;5,7;62,7;0,4;6,2;0,07;2,8;21,6
2307;Э76ХФ;Р65;30,0;40,5166667;16,8666667;40,5166667;2,7917495;0,547575;0,163863;0,196982;0,186712;0,039674400000000005;1586,0;1574,0;19,844426199999997;13115,8102767;117,0;1,0;26,801;0,16899999999999998;0,05;0,595;0,027000000000000003;0,02;0,050094;0,209;0,303;0,289;3687,0;0,001;0,34;0,28;0,10300000000000001;0,61;0,006;0,01;0,065;0,006999999999999999;0,02;0,392;0,001;0,003;0,003;0,7979999999999999;0,0002;0,418;0,1;0,79;0,005;0,015;0,065;0,009000000000000001;0,016;0,5770000000000001;0,004;0,038;3,5;45,9;1,4;10,7;0,46;2,2;20,6;3,3;58,6;0,4;8,7;0,14;2,5;23,5
2308;Э76ХФ;Р65;26,0;40,5166667;13,833333300000001;40,5166667;1,3161806999999999;0,424955;0,14571900000000002;0,145223;0,188708;0,03913030000000001;1610,0;1578,0;17,3350884;11780,2409639;114,4;1,0;23,412;0,256;0,05;0,449;0,04;0,02;0,049407;0,23399999999999999;0,221;0,257;2716,0;0,002;0,409;0,29;0,105;0,66;0,006999999999999999;0,013000000000000001;0,067;0,009000000000000001;0,02;0,40399999999999997;0,001;0,003;0,003;0,765;0,0003;0,41700000000000004;0,106;0,79;0,006;0,016;0,068;0,01;0,012;0,563;0,003;0,037000000000000005;3,2;47,4;0,4;12,6;0,14;2,1;22,6;4,3;52,5;0,6;14,1;0,11;2,1;25,2
2309;Э76ХФ;Р65;20,0;45,55;15,9;45,55;1,3863326;0,40762;0,133812;0,140355;0,19505999999999998;0,0387288;1612,0;1580,0;17,583754100000004;12301,8867925;114,9;1,0;26,698;0,332;0,05;0,43;0,040999999999999995;0,02;0,0489;0,24600000000000002;0,213;0,23600000000000002;3260,0;0,002;0,439;0,303;0,11599999999999999;0,667;0,008;0,011000000000000001;0,077;0,009000000000000001;0,021;0,402;0,001;0,004;0,003;0,75;0,0004;0,41200000000000003;0,11900000000000001;0,7929999999999999;0,008;0,013999999999999999;0,081;0,011000000000000001;0,012;0,5670000000000001;0,003;0,038;3,6;52,3;0,6;13,9;0,37;2,1;24,4;4,7;51,5;1,0;14,1;0,13;2,1;24,9
2310;Э90ХАФ;Р65;17,0;44,3833333;27,633333299999997;43,9;2,9423275;0,52942;0,104328;0,133331;0,10691600000000001;0,0918966;1567,0;1619,0;13,421953899999998;13963,5705669;114,9;1,0;13,585999999999999;0,157;0,05;0,586;0,03;0,02;0,10351600000000001;0,111;0,20600000000000002;0,184;6431,0;0,002;0,40399999999999997;0,19699999999999998;0,095;0,6759999999999999;0,006;0,011000000000000001;0,055999999999999994;0,008;0,02;0,445;0,002;0,003;0,003;0,8440000000000001;0,0001;0,287;0,095;0,7979999999999999;0,004;0,018000000000000002;0,057;0,01;0,012;0,5489999999999999;0,004;0,085;3,5;53,8;0,7;12,7;0,25;2,6;20,7;4,1;50,9;0,7;9,5;0,09;2,3;22,1
2311;Э90ХАФ;Р65;16,0;42,4;21,0666667;42,0833333;2,7863903;0,5166649999999999;0,101493;0,12755999999999998;0,10407999999999999;0,09018939999999999;1580,0;1597,0;13,6039514;12750,9493671;112,6;1,0;14,919;0,213;0,05;0,5710000000000001;0,040999999999999995;0,02;0,101201;0,109;0,19699999999999998;0,179;4477,0;0,002;0,44;0,198;0,11699999999999999;0,6709999999999999;0,006;0,012;0,071;0,008;0,02;0,447;0,002;0,002;0,003;0,85;0,0002;0,29100000000000004;0,11699999999999999;0,792;0,005;0,016;0,071;0,009000000000000001;0,013000000000000001;0,545;0,003;0,083;3,2;52,2;0,4;12,1;0,11;2,4;21,4;4,3;56,4;1,0;10,7;0,12;2,5;22,8
2312;Э90ХАФ;Р65;16,0;57,9;24,716666699999998;57,9;2,2128801;0,46534;0,094122;0,048705;0,08726;0,0927433;1558,0;1593,0;25,7860104;13273,6345246;115,2;1,0;49,766999999999996;0,253;0,24100000000000002;0,34700000000000003;0,039;0,02;0,103877;0,11599999999999999;0,073;0,166;5468,0;0,002;0,429;0,20600000000000002;0,094;0,746;0,005;0,011000000000000001;0,06;0,011000000000000001;0,019;0,462;0,002;0,004;0,005;0,863;0,0006;0,292;0,095;0,797;0,004;0,013999999999999999;0,06;0,012;0,006999999999999999;0,545;0,004;0,086;3,7;54,7;0,9;11,4;0,17;2,7;20,1;5,2;56,8;0,9;9,6;0,08;2,6;21,8
2313;Э90ХАФ;Р65;26,0;42,716666700000005;17,6833333;42,55;2,0;0,45418000000000003;0,088452;0,082875;0,08882000000000001;0,0900905;1575,0;1592,0;20,955709;12679,736098000001;114,1;1,0;21,921999999999997;0,157;0,05;0,498;0,06;0,02;0,10022400000000001;0,10400000000000001;0,127;0,156;3737,0;0,002;0,462;0,209;0,10300000000000001;0,721;0,006;0,011000000000000001;0,066;0,01;0,018000000000000002;0,461;0,002;0,003;0,003;0,8540000000000001;0,0001;0,289;0,10300000000000001;0,7959999999999999;0,004;0,015;0,066;0,012;0,013000000000000001;0,547;0,003;0,083;3,4;54,9;0,5;11,4;0,12;2,8;19,3;4,8;62,3;0,5;6,5;0,06;2,7;23,0
2314;Э90ХАФ;Р65;24,0;52,033333299999995;23,5;51,716666700000005;2,3948864;0,629145;0,100359;0,184051;0,21963600000000003;0,0916006;1585,0;1581,0;12,443163;13442,5531915;115,6;1,0;16,304000000000002;0,297;0,05;0,708;0,04;0,02;0,101128;0,266;0,281;0,177;5265,0;0,001;0,359;0,19899999999999998;0,096;0,624;0,006;0,012;0,066;0,009000000000000001;0,02;0,36200000000000004;0,001;0,003;0,003;0,8320000000000001;0,0018;0,285;0,096;0,785;0,004;0,016;0,066;0,01;0,016;0,5429999999999999;0,003;0,08199999999999999;4,0;54,6;1,4;13,7;0,26;2,3;23,9;3,5;60,7;0,6;9,5;0,18;2,5;24,5
2315;Э90ХАФ;Р65;30,0;43,0166667;19,1833333;42,85;3,2903875;0,54742;0,112266;0,17918499999999998;0,14038;0,0926466;1598,0;1587,0;14,520306099999999;12929,973935700002;115,0;1,0;15,811;0,203;0,05;0,605;0,033;0,02;0,101924;0,14400000000000002;0,27699999999999997;0,198;4134,0;0,001;0,42;0,192;0,126;0,6459999999999999;0,006999999999999999;0,011000000000000001;0,084;0,008;0,019;0,425;0,001;0,002;0,003;0,8220000000000001;0,0005;0,28800000000000003;0,12;0,797;0,005;0,019;0,083;0,008;0,013999999999999999;0,5479999999999999;0,003;0,083;3,5;49,2;0,5;8,4;0,08;2,4;20,9;4,3;51,9;0,8;10,2;0,17;2,1;24,2
2316;Э90ХАФ;Р65;42,0;42,0166667;17,283333300000002;41,5166667;3,5989160000000004;0,519015;0,10828199999999999;0,144122;0,108552;0,09148660000000002;1575,0;1584,0;19,313709699999997;13594,599807100001;114,8;1,0;13,305;0,145;0,05;0,5720000000000001;0,031;0,02;0,10116499999999999;0,109;0,223;0,191;3916,0;0,001;0,44299999999999995;0,19399999999999998;0,10300000000000001;0,662;0,006;0,012;0,07400000000000001;0,008;0,016;0,451;0,001;0,003;0,003;0,85;0,0002;0,29;0,10099999999999999;0,792;0,005;0,017;0,073;0,01;0,011000000000000001;0,552;0,003;0,084;3,2;50,3;0,5;9,0;0,09;2,5;20,0;4,6;56,5;0,4;7,5;0,06;2,7;20,7
2317;Э90ХАФ;Р65;48,0;48,2;21,3333333;48,2;2,7981526000000003;0,5317649999999999;0,10095599999999999;0,146098;0,175528;0,09267819999999999;1604,0;1592,0;27,3055814;12999,375;116,0;1,0;32,615;0,358;0,05;0,589;0,031;0,02;0,102286;0,213;0,223;0,179;4622,0;0,002;0,442;0,201;0,105;0,664;0,006;0,011000000000000001;0,065;0,011000000000000001;0,016;0,41200000000000003;0,002;0,003;0,005;0,846;0,0002;0,287;0,102;0,789;0,004;0,02;0,064;0,011000000000000001;0,011000000000000001;0,54;0,002;0,08199999999999999;4,9;54,5;0,7;13,2;0,12;2,3;23,8;3,5;58,2;0,7;10,5;0,19;2,2;26,0
2318;Э90ХАФ;Р65;43,0;44,4;26,433333299999997;44,2333333;5,0938023;0,514155;0,10095599999999999;0,17723599999999998;0,138576;0,09151519999999999;1524,0;1585,0;17,7299345;15055,989911700002;114,9;1,0;13,524000000000001;0,196;0,05;0,5660000000000001;0,032;0,02;0,101201;0,142;0,27399999999999997;0,179;6633,0;0,001;0,447;0,2;0,106;0,645;0,006999999999999999;0,009000000000000001;0,07400000000000001;0,008;0,018000000000000002;0,435;0,001;0,002;0,003;0,835;0,0003;0,28800000000000003;0,105;0,8009999999999999;0,005;0,015;0,07400000000000001;0,009000000000000001;0,015;0,546;0,003;0,083;4,2;60,1;0,7;8,3;0,07;2,6;23,2;3,5;59,2;0,6;8,8;0,22;2,4;24,6
2319;Э90ХАФ;Р65;50,0;44,1833333;23,716666699999998;43,5166667;4,4200612999999995;0,46641499999999997;0,12013199999999999;0,188057;0,076972;0,0905365;1540,0;1581,0;16,8069955;14488,5453268;112,8;1,0;20,822;0,154;0,05;0,503;0,03;0,02;0,100007;0,040999999999999995;0,294;0,213;5727,0;0,002;0,473;0,182;0,099;0,631;0,006;0,01;0,065;0,006999999999999999;0,018000000000000002;0,473;0,002;0,003;0,003;0,8420000000000001;0,0003;0,289;0,098;0,8009999999999999;0,004;0,013999999999999999;0,065;0,008;0,013000000000000001;0,546;0,003;0,085;4,6;58,9;0,6;12,4;0,11;2,5;23,6;5,7;57,6;0,6;11,2;0,09;2,3;24,7
2320;Э90ХАФ;Р65;46,0;42,2;15,816666699999999;42,033333299999995;3,9028169000000004;0,49253500000000006;0,07726799999999999;0,14297200000000002;0,09099199999999999;0,0907598;1599,0;1586,0;15,10875;13497,154899899999;113,4;1,0;6,715;0,15;0,05;0,545;0,031;0,02;0,100188;0,08199999999999999;0,222;0,13699999999999998;3558,0;0,002;0,44799999999999995;0,21899999999999997;0,099;0,675;0,006;0,012;0,071;0,006999999999999999;0,015;0,467;0,002;0,003;0,004;0,841;0,0002;0,28800000000000003;0,098;0,8029999999999999;0,004;0,022000000000000002;0,07;0,009000000000000001;0,008;0,561;0,003;0,084;4,3;57,9;0,4;12,7;0,09;2,5;23,6;4,7;50,6;0,5;6,8;0,06;2,5;20,2
2321;Э90ХАФ;Р65;27,0;46,35;22,8666667;46,0166667;3,7959184;0,48503999999999997;0,11505599999999999;0,161996;0,114656;0,0916923;1564,0;1584,0;17,7765376;13360,932944600001;114,5;1,0;8,671;0,151;0,05;0,528;0,03;0,02;0,10116499999999999;0,111;0,251;0,204;5092,0;0,002;0,452;0,185;0,092;0,6559999999999999;0,005;0,012;0,063;0,006999999999999999;0,015;0,449;0,002;0,003;0,003;0,845;0,0002;0,287;0,092;0,802;0,004;0,017;0,063;0,008;0,012;0,552;0,003;0,083;3,8;55,3;0,6;7,4;0,06;2,8;19,9;4,3;61,2;0,5;5,2;0,07;2,8;21,6
2322;Э90ХАФ;Р65;26,0;46,6833333;19,3;46,35;4,0;0,446175;0,091932;0,118585;0,09974;0,08988810000000001;1581,0;1588,0;16,995319100000003;11810,362694299998;112,1;1,0;13,312999999999999;0,213;0,05;0,486;0,027999999999999997;0,02;0,09950099999999999;0,106;0,183;0,163;3799,0;0,002;0,496;0,205;0,11;0,696;0,009000000000000001;0,01;0,076;0,009000000000000001;0,018000000000000002;0,46399999999999997;0,002;0,003;0,004;0,852;0,0004;0,28800000000000003;0,109;0,804;0,006999999999999999;0,016;0,075;0,011000000000000001;0,015;0,545;0,003;0,083;5,7;55,8;0,6;16,4;0,18;2,9;19,5;7,3;57,0;0,8;12,9;0,14;2,8;19,6
2323;Э90ХАФ;Р65;25,0;45,8666667;18,0;45,7;3,0403507;0,37613;0,07332000000000001;0,092126;0,081096;0,09076469999999999;1593,0;1592,0;18,675;13426,666666699999;112,8;1,0;13,612;0,139;0,05;0,40399999999999997;0,059000000000000004;0,02;0,10004299999999999;0,08800000000000001;0,142;0,13;4028,0;0,003;0,544;0,221;0,099;0,718;0,006;0,01;0,07;0,009000000000000001;0,013000000000000001;0,473;0,002;0,003;0,004;0,852;0,0003;0,285;0,10099999999999999;0,797;0,005;0,016;0,07;0,01;0,011000000000000001;0,5479999999999999;0,003;0,084;3,6;53,4;0,6;6,7;0,07;3,3;16,0;6,1;63,8;0,7;4,9;0,06;2,8;20,3
2324;Э90ХАФ;Р65;28,0;42,55;16,2;42,3833333;3,635274;0,48930500000000005;0,10998;0,14330299999999999;0,166468;0,0892158;1612,0;1583,0;16,3018369;13733,333333300001;111,4;1,0;12,325999999999999;0,20600000000000002;0,05;0,535;0,034;0,02;0,098814;0,2;0,21899999999999997;0,195;3708,0;0,002;0,44299999999999995;0,18899999999999997;0,09699999999999999;0,6579999999999999;0,005;0,011000000000000001;0,063;0,006999999999999999;0,015;0,39899999999999997;0,001;0,003;0,003;0,848;0,0002;0,29;0,09699999999999999;0,7909999999999999;0,004;0,018000000000000002;0,064;0,008;0,011000000000000001;0,544;0,003;0,083;4,1;53,8;0,7;15,4;0,44;2,2;24,4;3,7;52,3;0,7;6,7;0,14;2,5;20,6
2326;Э76ХФ;Р65;34,0;43,85;27,0;43,0166667;4,6120277000000005;0,31967140000000005;0,05865599999999999;0,027958999999999998;0,11232400000000001;0,0379221;1561,0;1625,0;12,924716900000002;14508,888888899999;111,8;1,0;18,389;0,14400000000000002;0,05;0,33399999999999996;0,031;0,02;0,047814999999999996;0,16399999999999998;0,039;0,10400000000000001;6529,0;0,002;0,529;0,36700000000000005;0,10300000000000001;0,765;0,006999999999999999;0,008;0,064;0,013000000000000001;0,016;0,47100000000000003;0,002;0,004;0,004;0,764;0,0003;0,41600000000000004;0,10099999999999999;0,7809999999999999;0,006;0,012;0,064;0,013000000000000001;0,009000000000000001;0,563;0,003;0,036000000000000004;3,5;60,1;0,5;10,6;0,16;2,6;22,8;4,2;62,8;0,4;5,0;0,08;2,7;23,5
2328;Э76ХФ;Р65;47,0;45,716666700000005;25,033333300000002;45,716666700000005;2,6655949;0,36685999999999996;0,11731199999999999;0,10284000000000001;0,12295999999999999;0,038754000000000004;1559,0;1606,0;12,758148;12892,4101198;114,5;1,0;19,442;0,021;0,05;0,384;0,040999999999999995;0,02;0,048864;0,149;0,157;0,20800000000000002;5379,0;0,002;0,484;0,315;0,11699999999999999;0,6779999999999999;0,009000000000000001;0,008;0,086;0,009000000000000001;0,018000000000000002;0,46;0,002;0,003;0,004;0,77;0,0003;0,429;0,114;0,775;0,008;0,011000000000000001;0,08199999999999999;0,009000000000000001;0,011000000000000001;0,539;0,003;0,035;5,0;57,5;0,3;10,6;0,06;2,7;21,5;5,5;53,2;0,8;8,1;0,11;2,4;22,5
2335;Э76ХФ;Р65;4,0;46,85;23,6333333;46,85;2,2785937;0,35349;0,10603199999999999;0,11747200000000001;0,126397;0,03878259999999999;1567,0;1589,0;16,880682999999998;12582,2284908;113,2;2,0;26,362;0,096;0,05;0,369;0,042;0,03;0,0489;0,145;0,18100000000000002;0,188;4956,0;0,002;0,469;0,325;0,107;0,675;0,006999999999999999;0,008;0,083;0,008;0,018000000000000002;0,45299999999999996;0,002;0,003;0,003;0,772;0,0004;0,42200000000000004;0,10800000000000001;0,7859999999999999;0,006;0,009000000000000001;0,083;0,009000000000000001;0,015;0,565;0,003;0,035;4,0;56,5;0,5;13,3;0,13;2,6;22,1;4,9;59,7;0,4;5,3;0,12;2,5;24,3
2339;Э76ХФ;Р65;50,0;45,5666667;18,4;45,5666667;2,6925996;0,3400377;0,121824;0,137264;0,1337;0,0379436;1509,0;1576,0;11,0813668;12489,1304348;111,8;1,0;16,305;0,121;0,05;0,34;0,043;0,02;0,048213;0,14800000000000002;0,212;0,21600000000000003;3830,0;0,001;0,452;0,307;0,09699999999999999;0,655;0,005;0,009000000000000001;0,07200000000000001;0,008;0,018000000000000002;0,43799999999999994;0,001;0,003;0,002;0,772;0,0001;0,41600000000000004;0,09699999999999999;0,7859999999999999;0,004;0,012;0,073;0,009000000000000001;0,016;0,5670000000000001;0,003;0,036000000000000004;3,5;46,4;0,9;11,3;0,14;2,4;19,4;3,9;47,2;0,9;10,7;0,1;2,3;20,6
2341;Э76ХФ;Р65;66,0;44,033333299999995;16,0;44,033333299999995;2,6389423;0,38671;0,13711199999999998;0,12703499999999998;0,157056;0,0400788;1574,0;1568,0;13,5130233;12813,75;115,0;1,0;19,455;0,083;0,05;0,40399999999999997;0,031;0,02;0,050926;0,188;0,195;0,242;3417,0;0,001;0,433;0,306;0,109;0,677;0,006;0,009000000000000001;0,075;0,01;0,021;0,423;0,002;0,003;0,003;0,789;0,0006;0,42200000000000004;0,109;0,7879999999999999;0,005;0,011000000000000001;0,075;0,01;0,017;0,565;0,003;0,037000000000000005;2,7;51,8;0,4;9,2;0,09;3,0;17,3;4,1;49,7;0,7;15,8;0,34;2,1;25,2
2342;Э76ХФ;Р65;49,0;45,6666667;16,5;45,6666667;2,3321859000000003;0,477815;0,137781;0,190407;0,270804;0,039196499999999995;1586,0;1574,0;19,7724088;12963,6363636;113,7;1,0;30,098000000000003;0,311;0,05;0,514;0,031;0,02;0,049805;0,336;0,29100000000000004;0,243;3565,0;0,001;0,37200000000000005;0,297;0,11900000000000001;0,602;0,006999999999999999;0,009000000000000001;0,086;0,009000000000000001;0,021;0,33899999999999997;0,001;0,003;0,003;0,745;0,0002;0,41700000000000004;0,11900000000000001;0,7879999999999999;0,006;0,011000000000000001;0,086;0,01;0,013000000000000001;0,563;0,003;0,038;3,5;48,2;1,6;17,5;1,1;1,9;25,8;4,2;63,9;0,8;5,6;0,14;2,5;25,3
2343;Э90ХАФ;Р65;50,0;46,8666667;26,6666667;46,6833333;3,0628452999999998;0,46116;0,05443200000000001;0,054791;0,098372;0,0907539;1569,0;1618,0;14,8276874;13536,0;113,4;1,0;20,767;0,22399999999999998;0,05;0,514;0,040999999999999995;0,02;0,100622;0,128;0,083;0,096;6016,0;0,002;0,47100000000000003;0,242;0,10400000000000001;0,738;0,006;0,008;0,079;0,01;0,018000000000000002;0,45;0,002;0,003;0,004;0,8590000000000001;0,0002;0,29100000000000004;0,10400000000000001;0,785;0,005;0,012;0,079;0,011000000000000001;0,011000000000000001;0,5429999999999999;0,003;0,08199999999999999;4,3;58,6;1,3;14,0;0,13;2,6;22,6;5,9;58,6;0,6;8,3;0,09;2,6;22,8
2345;Э90ХАФ;Р65;64,0;42,55;20,3833333;42,2;2,0;0,506945;0,079947;0,101742;0,130638;0,0928397;1572,0;1595,0;13,6489362;13449,2232216;116,0;1,0;12,83;0,151;0,05;0,564;0,04;0,02;0,10300899999999999;0,158;0,156;0,141;4569,0;0,002;0,45299999999999996;0,22;0,08800000000000001;0,7040000000000001;0,006;0,009000000000000001;0,07200000000000001;0,009000000000000001;0,017;0,429;0,002;0,003;0,003;0,856;0,0002;0,29;0,087;0,7929999999999999;0,004;0,016;0,071;0,01;0,013999999999999999;0,5479999999999999;0,003;0,08199999999999999;4,1;53,2;0,4;11,8;0,13;2,3;23,1;5,1;59,0;0,4;7,3;0,08;2,3;26,2
2346;Э90ХАФ;Р65;64,0;46,533333299999995;23,6833333;46,2;2,6276637000000003;0,4536;0,035154000000000005;0,035554;0,115378;0,0947655;1555,0;1598,0;16,0868122;13449,964813499999;118,4;1,0;20,465999999999998;0,094;0,05;0,509;0,040999999999999995;0,02;0,105071;0,162;0,052000000000000005;0,062;5309,0;0,002;0,474;0,259;0,095;0,762;0,006;0,01;0,075;0,012;0,017;0,44;0,002;0,003;0,003;0,863;0,0003;0,28800000000000003;0,094;0,789;0,005;0,013999999999999999;0,07400000000000001;0,013000000000000001;0,01;0,531;0,003;0,083;3,6;52,4;0,6;8,2;0,11;2,6;20,1;4,5;61,3;1,0;5,7;0,08;2,6;23,4
2347;Э90ХАФ;Р65;47,0;41,6833333;21,033333300000002;41,5166667;3,3870116;0,52464;0,07937999999999999;0,100453;0,129637;0,0947247;1548,0;1578,0;14,182344800000001;13766,7194929;118,8;1,0;17,137;0,096;0,05;0,586;0,04;0,02;0,10583;0,157;0,154;0,14;4826,0;0,002;0,41600000000000004;0,222;0,091;0,698;0,006;0,01;0,063;0,01;0,018000000000000002;0,425;0,001;0,003;0,003;0,847;0,0001;0,29;0,092;0,785;0,004;0,013000000000000001;0,064;0,011000000000000001;0,013999999999999999;0,534;0,003;0,081;4,1;50,8;0,8;11,2;0,17;2,5;20,6;3,7;58,4;0,4;8,1;0,1;2,2;27,0
2348;Э90ХАФ;Р65;45,0;45,033333299999995;19,466666699999998;44,7;2,0;0,515235;0,068607;0,136515;0,156351;0,0934318;1570,0;1572,0;16,4156905;13426,027397299998;117,4;1,0;16,972;0,12300000000000001;0,05;0,575;0,031;0,02;0,10416700000000001;0,183;0,21;0,121;4356,0;0,002;0,425;0,23;0,11699999999999999;0,674;0,009000000000000001;0,011000000000000001;0,08;0,009000000000000001;0,02;0,414;0,002;0,003;0,004;0,857;0,0004;0,289;0,11599999999999999;0,7909999999999999;0,006999999999999999;0,016;0,08;0,01;0,013999999999999999;0,539;0,003;0,081;4,9;57,4;0,7;12,7;0,12;2,4;24,0;5,4;57,8;0,6;11,0;0,12;2,3;25,3
2349;Э90ХАФ;Р65;50,0;51,7;23,5;51,3833333;2,8045638999999998;0,5250199999999999;0,07937999999999999;0,16409300000000002;0,144209;0,09239589999999999;1565,0;1582,0;14,0518001;13705,531914899999;115,2;1,0;14,527999999999999;0,14400000000000002;0,05;0,584;0,023;0,02;0,102648;0,153;0,254;0,14;5368,0;0,001;0,424;0,21899999999999997;0,11199999999999999;0,647;0,009000000000000001;0,01;0,083;0,008;0,02;0,409;0,001;0,002;0,003;0,8440000000000001;0,0002;0,287;0,11199999999999999;0,792;0,006999999999999999;0,016;0,083;0,008;0,013999999999999999;0,54;0,003;0,083;3,5;46,6;0,4;12,2;0,11;2,2;21,2;3,6;57,8;0,4;8,7;0,12;2,1;26,9
2350;Э90ХАФ;Р65;61,0;48,8666667;19,0;48,7;2,3988270000000003;0,5228550000000001;0,072009;0,130272;0,132465;0,09336330000000001;1570,0;1584,0;14,5098701;12808,4210526;117,2;1,0;12,414000000000001;0,158;0,05;0,584;0,031;0,02;0,10279200000000001;0,149;0,201;0,127;4056,0;0,002;0,436;0,226;0,105;0,68;0,006999999999999999;0,012;0,073;0,009000000000000001;0,018000000000000002;0,423;0,002;0,003;0,003;0,8390000000000001;0,0001;0,287;0,105;0,794;0,005;0,016;0,073;0,011000000000000001;0,013999999999999999;0,545;0,003;0,083;4,2;52,7;0,5;9,7;0,08;2,7;19,3;5,9;58,3;1,0;6,3;0,07;2,5;23,5
2352;Э90ХАФ;Р65;59,0;51,7;25,1833333;51,3666667;4,054586799999999;0,45081499999999997;0,026649000000000003;0,06455599999999999;0,11015;0,0949665;1522,0;1577,0;15,1555315;14240,3706155;117,9;1,0;23,289;0,078;0,05;0,506;0,04;0,02;0,103913;0,142;0,098;0,047;5977,0;0,002;0,48;0,265;0,109;0,736;0,009000000000000001;0,009000000000000001;0,085;0,012;0,02;0,439;0,002;0,003;0,004;0,86;0,0002;0,28800000000000003;0,11;0,79;0,008;0,013000000000000001;0,085;0,013000000000000001;0,013000000000000001;0,534;0,003;0,084;4,6;56,8;0,4;10,8;0,13;2,6;22,2;6,5;58,3;0,9;7,2;0,07;2,6;22,7
2353;Э90ХАФ;Р65;60,0;43,2;16,3166667;43,033333299999995;2,0;0,501575;0,062937;0,115569;0,15395999999999999;0,0938884;1576,0;1579,0;17,502439000000003;13138,712972399999;117,3;1,0;14,352;0,11699999999999999;0,0500001;0,56;0,03;0,02;0,103479;0,188;0,177;0,111;3573,0;0,002;0,43;0,233;0,095;0,684;0,006999999999999999;0,01;0,075;0,009000000000000001;0,018000000000000002;0,41200000000000003;0,002;0,003;0,003;0,863;0,0002;0,28800000000000003;0,096;0,7909999999999999;0,006;0,017;0,076;0,011000000000000001;0,013999999999999999;0,544;0,003;0,084;4,3;53,0;0,4;11,5;0,13;2,4;22,1;4,4;56,2;0,4;12,2;0,12;2,1;26,2
2354;Э90ХАФ;Р65;39,0;45,9;24,6833333;45,75;4,2539084;0,5272399999999999;0,111132;0,186388;0,150229;0,09076469999999999;1533,0;1582,0;14,348360699999999;14344,091829799998;113,1;1,0;7,78;0,135;0,05;0,58;0,042;0,02;0,10004299999999999;0,153;0,289;0,196;5901,0;0,002;0,40700000000000003;0,188;0,126;0,62;0,006999999999999999;0,009000000000000001;0,083;0,006999999999999999;0,022000000000000002;0,409;0,001;0,002;0,003;0,8490000000000001;0,0001;0,3;0,12;0,8;0,005;0,017;0,078;0,008;0,015;0,54;0,003;0,081;3,1;48,5;0,6;13,0;0,13;2,2;22,4;3,8;57,3;0,7;10,5;0,1;2,2;26,2
2355;Э90ХАФ;Р65;41,0;55,8833333;23,6666667;55,7;3,0403507;0,5186350000000001;0,081081;0,158172;0,106698;0,0920207;1541,0;1578,0;14,175882399999999;13314,929577500001;115,1;1,0;8,033;0,1;0,05;0,5760000000000001;0,040999999999999995;0,02;0,101888;0,098;0,24600000000000002;0,14300000000000002;5252,0;0,002;0,39399999999999996;0,217;0,10400000000000001;0,653;0,011000000000000001;0,011000000000000001;0,084;0,009000000000000001;0,02;0,44;0,001;0,002;0,003;0,8740000000000001;0,0001;0,28600000000000003;0,10300000000000001;0,792;0,009000000000000001;0,018000000000000002;0,083;0,01;0,012;0,541;0,003;0,083;3,9;52,8;0,5;10,2;0,08;2,6;20,5;4,4;59,5;0,5;4,1;0,09;2,3;25,6
2356;Э90ХАФ;Р65;48,0;49,35;22,9166667;49,35;3,0403507;0,554765;0,085617;0,178084;0,11925699999999999;0,0936182;1553,0;1566,0;14,5523721;13392,0;116,9;1,0;8,691;0,157;0,05;0,619;0,040999999999999995;0,02;0,103299;0,109;0,27699999999999997;0,151;5115,0;0,001;0,39799999999999996;0,217;0,11199999999999999;0,636;0,008;0,011000000000000001;0,079;0,006999999999999999;0,019;0,42700000000000005;0,001;0,002;0,003;0,868;0,0002;0,289;0,11199999999999999;0,792;0,006;0,018000000000000002;0,079;0,008;0,013999999999999999;0,535;0,003;0,083;3,1;51,0;0,6;13,1;0,13;2,2;22,8;4,1;57,3;0,5;11,5;0,08;2,3;25,1
2357;Э90ХАФ;Р65;52,0;49,3666667;23,1666667;49,033333299999995;3,0403507;0,52347;0,07371;0,14130299999999998;0,11650799999999999;0,0952467;1551,0;1571,0;13,8784741;12991,079136700002;118,8;1,0;8,488999999999999;0,14800000000000002;0,05;0,584;0,045;0,02;0,105071;0,12;0,21899999999999997;0,13;5016,0;0,002;0,423;0,22399999999999998;0,106;0,667;0,01;0,011000000000000001;0,081;0,01;0,02;0,439;0,001;0,003;0,003;0,86;0,0001;0,28600000000000003;0,106;0,789;0,008;0,017;0,08;0,011000000000000001;0,015;0,5479999999999999;0,003;0,084;4,8;56,4;0,2;12,5;0,12;2,3;24,6;6,4;57,9;0,8;7,0;0,06;2,6;22,6
2358;Э90ХАФ;Р65;36,0;53,6833333;20,3833333;53,35;3,0403507;0,504105;0,034587;0,072912;0,11567100000000001;0,0945618;1561,0;1582,0;15,1041176;13484,546197900001;117,1;1,0;8,559;0,08;0,05;0,57;0,042;0,02;0,104348;0,147;0,111;0,061;4581,0;0,002;0,428;0,256;0,111;0,726;0,009000000000000001;0,01;0,1;0,01;0,021;0,43700000000000006;0,002;0,003;0,004;0,8640000000000001;0,0003;0,284;0,11;0,789;0,008;0,018000000000000002;0,099;0,01;0,015;0,544;0,003;0,083;3,8;49,1;0,6;10,1;0,11;2,6;18,9;4,8;58,8;0,4;7,1;0,08;2,3;25,6
2359;Э76ХФ;Р65;43,0;49,5166667;30,3;49,5166667;2,99082745;0,289485;0,066339;0,050234;0,065147;0,0382092;1555,0;1622,0;11,265911000000001;13320,7920792;110,3;1,0;18,498;0,151;0,05;0,3;0,040999999999999995;0,02;0,048177;0,079;0,077;0,11699999999999999;6727,0;0,002;0,519;0,361;0,10300000000000001;0,737;0,01;0,012;0,087;0,009000000000000001;0,018000000000000002;0,488;0,002;0,003;0,003;0,785;0,0002;0,42200000000000004;0,10300000000000001;0,7879999999999999;0,009000000000000001;0,011000000000000001;0,086;0,009000000000000001;0,013000000000000001;0,551;0,003;0,037000000000000005;3,6;58,4;0,4;11,8;0,1;2,3;25,7;4,4;62,2;0,8;5,3;0,08;2,6;23,5
2360;Э76ХФ;Р65;49,0;55,7;24,3;55,7;2,99082745;0,41781999999999997;0,09639;0,15168299999999998;0,155223;0,0394074;1567,0;1591,0;10,576053100000001;13056,7901235;115,3;1,0;19,457;0,105;0,05;0,449;0,040999999999999995;0,02;0,049624;0,175;0,23399999999999999;0,17;5288,0;0,002;0,44299999999999995;0,337;0,106;0,649;0,009000000000000001;0,01;0,081;0,006999999999999999;0,02;0,429;0,001;0,002;0,003;0,778;0,0001;0,42;0,107;0,784;0,009000000000000001;0,013000000000000001;0,081;0,008;0,013000000000000001;0,568;0,003;0,036000000000000004;3,4;42,3;0,7;8,5;0,14;2,4;17,6;4,8;55,7;0,7;8,9;0,12;2,2;24,9
2361;Э76ХФ;Р65;43,0;57,9;24,3666667;57,9;2,99082745;0,381825;0,111699;0,14466099999999998;0,152674;0,0392412;1539,0;1587,0;10,8099016;13296,853625200001;116,5;1,0;20,743000000000002;0,151;0,05;0,402;0,042;0,02;0,049298;0,174;0,223;0,19699999999999998;5400,0;0,002;0,451;0,32299999999999995;0,098;0,66;0,006999999999999999;0,011000000000000001;0,07200000000000001;0,006999999999999999;0,019;0,439;0,001;0,002;0,003;0,773;0,0002;0,41700000000000004;0,099;0,787;0,006;0,013000000000000001;0,073;0,006999999999999999;0,013000000000000001;0,557;0,003;0,035;3,4;46,5;0,4;11,7;0,11;2,2;20,8;3,9;56,9;0,5;12,5;0,12;2,2;25,5
2362;Э76ХФ;Р65;68,0;42,85;20,9833333;42,85;2,99082745;0,38255;0,111132;0,09300399999999999;0,136114;0,0406525;1544,0;1578,0;14,0849475;13107,545671200001;117,9;1,0;20,118;0,09;0,05;0,405;0,042;0,02;0,051071;0,17;0,142;0,196;4584,0;0,002;0,447;0,326;0,098;0,7070000000000001;0,006;0,01;0,078;0,008;0,019;0,439;0,002;0,003;0,003;0,7659999999999999;0,0002;0,41700000000000004;0,09699999999999999;0,7859999999999999;0,005;0,013000000000000001;0,078;0,009000000000000001;0,013000000000000001;0,5660000000000001;0,003;0,036000000000000004;4,1;43,9;0,4;9,9;0,11;2,6;16,8;4,7;59,7;0,5;3,7;0,09;2,3;25,6
2364;Э76ХФ;Р65;38,0;44,8666667;23,0666667;44,8666667;2,99082745;0,374915;0,119637;0,144031;0,12508;0,0397594;1528,0;1570,0;11,782912300000001;12849,7109827;114,6;1,0;17,622;0,14400000000000002;0,05;0,392;0,042;0,02;0,049949;0,132;0,223;0,21100000000000002;4940,0;0,002;0,45;0,319;0,1;0,657;0,006;0,01;0,07400000000000001;0,006;0,02;0,451;0,001;0,002;0,003;0,77;0,0001;0,42100000000000004;0,099;0,7859999999999999;0,005;0,013000000000000001;0,07400000000000001;0,006999999999999999;0,013999999999999999;0,564;0,003;0,036000000000000004;3,5;55,9;0,4;12,7;0,13;2,4;23,7;5,0;59,9;0,3;9,4;0,06;2,6;22,9
2365;Э76ХФ;Р65;37,0;48,033333299999995;19,6833333;48,033333299999995;2,4879587000000005;0,3670605;0,051597000000000004;0,05740700000000001;0,129767;0,0393566;1546,0;1588,0;11,033587800000001;13244,707874700001;116,2;1,0;17,666;0,13;0,05;0,376;0,044;0,02;0,049443;0,175;0,086;0,091;4345,0;0,002;0,442;0,375;0,095;0,7340000000000001;0,01;0,009000000000000001;0,096;0,011000000000000001;0,021;0,45899999999999996;0,002;0,002;0,003;0,77;0,0001;0,41600000000000004;0,094;0,782;0,01;0,011000000000000001;0,095;0,012;0,015;0,56;0,003;0,036000000000000004;3,4;49,7;0,4;10,7;0,07;2,4;20,9;3,8;56,8;0,5;11,3;0,09;2,2;25,4
2367;Э76ХФ;Р65;28,0;41,3833333;15,9;41,3833333;2,99082745;0,3509;0,055566;0,07229;0,116156;0,0397889;1574,0;1582,0;15,904953699999998;12607,5471698;117,2;1,0;21,94;0,096;0,05;0,377;0,053;0,02;0,049986;0,14800000000000002;0,11;0,098;3341,0;0,002;0,48200000000000004;0,371;0,10400000000000001;0,727;0,01;0,006999999999999999;0,07400000000000001;0,013000000000000001;0,02;0,467;0,002;0,003;0,003;0,775;0,0002;0,41200000000000003;0,10400000000000001;0,7759999999999999;0,009000000000000001;0,011000000000000001;0,07400000000000001;0,013000000000000001;0,013999999999999999;0,5579999999999999;0,003;0,035;4,7;57,3;1,8;11,8;0,09;2,6;21,8;5,5;57,2;0,7;6,9;0,08;2,6;22,3
2369;Э76ХФ;Р65;30,0;43,0166667;16,15;43,0166667;2,99082745;0,33971;0,111132;0,121624;0,14188299999999998;0,039327999999999995;1597,0;1581,0;12,7150717;11676,7801858;115,8;1,0;18,232;0,14800000000000002;0,05;0,35100000000000003;0,042;0,02;0,049407;0,16699999999999998;0,187;0,196;3143,0;0,002;0,517;0,324;0,099;0,6759999999999999;0,013999999999999999;0,01;0,107;0,008;0,016;0,451;0,002;0,002;0,004;0,773;0,0007;0,41600000000000004;0,098;0,7759999999999999;0,013000000000000001;0,011000000000000001;0,106;0,008;0,011000000000000001;0,56;0,003;0,035;4,4;50,8;0,4;14,1;0,08;2,3;21,7;5,4;48,9;0,5;9,0;0,08;2,4;20,2
2370;Э76ХФ;Р65;30,0;40,85;17,05;40,85;1,6491323;0,37188499999999997;0,120771;0,145785;0,146448;0,039155199999999994;1589,0;1577,0;13,512117499999999;12270,9677419;114,9;1,0;18,399;0,13699999999999998;0,05;0,38799999999999996;0,040999999999999995;0,02;0,04919;0,16399999999999998;0,225;0,213;3487,0;0,002;0,48;0,312;0,091;0,654;0,011000000000000001;0,011000000000000001;0,09;0,006999999999999999;0,018000000000000002;0,442;0,001;0,002;0,003;0,763;0,0001;0,418;0,092;0,7859999999999999;0,01;0,012;0,091;0,008;0,013999999999999999;0,5670000000000001;0,003;0,035;4,7;51,6;0,4;11,9;0,06;2,4;21,9;4,8;56,8;0,4;7,5;0,11;2,3;24,6
2372;Э76ХФ;Р65;33,0;43,8666667;23,8166667;43,8666667;2,0;0,33303;0,122472;0,163928;0,136982;0,038637;1585,0;1626,0;13,8262158;13641,707487799998;112,4;1,0;20,217;0,251;0,05;0,33899999999999997;0,043;0,02;0,048539;0,142;0,254;0,21600000000000003;5415,0;0,002;0,508;0,312;0,10400000000000001;0,645;0,011000000000000001;0,01;0,085;0,008;0,019;0,45;0,002;0,002;0,004;0,746;0,0002;0,42;0,10300000000000001;0,792;0,011000000000000001;0,011000000000000001;0,084;0,008;0,01;0,574;0,003;0,036000000000000004;4,5;55,9;0,6;11,4;0,06;2,4;23,1;5,4;54,6;0,4;7,4;0,09;2,5;21,8
2374;Э76ХФ;Р65;36,0;47,533333299999995;16,6833333;47,533333299999995;2,99082745;0,323755;0,115101;0,084978;0,145047;0,0390398;1596,0;1594,0;12,2547686;12598,201798200002;115,9;1,0;19,417;0,124;0,05;0,332;0,042;0,02;0,049045;0,187;0,129;0,203;3503,0;0,002;0,504;0,318;0,09;0,7040000000000001;0,009000000000000001;0,009000000000000001;0,076;0,009000000000000001;0,016;0,435;0,002;0,003;0,004;0,7809999999999999;0,0003;0,415;0,09;0,778;0,008;0,01;0,076;0,01;0,01;0,568;0,003;0,036000000000000004;5,0;46,6;0,6;11,5;0,09;2,4;19,4;5,2;54,0;0,3;7,9;0,12;2,1;25,7
2375;Э76ХФ;Р65;49,0;42,8833333;25,533333300000002;42,8833333;3,0946197;0,37663;0,139482;0,155752;0,139345;0,0409685;1546,0;1593,0;15,2045084;13500,0;115,1;1,0;21,734;0,12;0,05;0,39;0,040999999999999995;0,02;0,05146799999999999;0,149;0,24100000000000002;0,24600000000000002;5745,0;0,002;0,45799999999999996;0,295;0,098;0,65;0,006;0,01;0,067;0,006999999999999999;0,018000000000000002;0,444;0,002;0,002;0,003;0,772;0,0002;0,41600000000000004;0,098;0,785;0,006;0,011000000000000001;0,067;0,008;0,013999999999999999;0,5710000000000001;0,004;0,035;4,5;55,3;0,6;10,4;0,12;2,5;22,4;4,5;61,3;0,7;4,5;0,08;2,7;22,6
2376;Э76ХФ;Р65;59,0;41,9;18,8666667;41,9;2,0;0,2999269;0,09979199999999999;0,093828;0,116748;0,039730699999999994;1573,0;1577,0;13,431980900000001;12641,342756200002;111,8;1,0;18,76;0,124;0,05;0,287;0,040999999999999995;0,02;0,049913;0,14;0,14400000000000002;0,17600000000000002;3975,0;0,002;0,499;0,32899999999999996;0,095;0,7020000000000001;0,01;0,01;0,084;0,009000000000000001;0,017;0,45799999999999996;0,002;0,003;0,003;0,77;0,0002;0,414;0,094;0,7809999999999999;0,009000000000000001;0,01;0,084;0,009000000000000001;0,013000000000000001;0,565;0,003;0,037000000000000005;3,4;47,0;0,5;10,2;0,09;2,4;19,6;4,0;58,9;0,8;6,6;0,13;2,4;24,4
2377;Э76ХФ;Р65;60,0;48,8833333;19,033333300000002;48,8833333;2,99082745;0,33201909999999996;0,133245;0,10933399999999999;0,158153;0,0393853;1562,0;1582,0;21,673644699999997;12499,1243433;116,3;1,0;35,316;0,107;0,05;0,331;0,04;0,02;0,049479;0,19699999999999998;0,16699999999999998;0,235;3965,0;0,002;0,475;0,308;0,09;0,6920000000000001;0,006;0,009000000000000001;0,07400000000000001;0,008;0,016;0,441;0,002;0,003;0,003;0,7809999999999999;0,0001;0,424;0,091;0,794;0,005;0,013000000000000001;0,075;0,008;0,012;0,5589999999999999;0,003;0,036000000000000004;3,9;46,2;0,8;6,0;0,11;2,5;18,4;5,2;56,1;0,8;8,7;0,15;2,3;24,5
2378;Э76ХФ;Р65;46,0;48,85;13,933333300000001;48,85;1,4638248;0,332575;0,094689;0,050145;0,11670599999999999;0,039011199999999996;1606,0;1581,0;15,6958035;12539,712918700001;112,8;1,0;25,558000000000003;0,14300000000000002;0,05;0,348;0,042;0,02;0,049009;0,158;0,075;0,16699999999999998;2912,0;0,002;0,502;0,336;0,095;0,736;0,008;0,009000000000000001;0,078;0,011000000000000001;0,017;0,457;0,002;0,003;0,004;0,765;0,0001;0,41600000000000004;0,09300000000000001;0,778;0,008;0,01;0,077;0,011000000000000001;0,008;0,5479999999999999;0,003;0,037000000000000005;5,2;54,4;0,6;13,7;0,14;2,3;23,7;5,1;53,2;0,5;12,3;0,1;2,3;23,1
2379;Э76ХФ;Р65;40,0;40,55;12,183333300000001;40,55;2,6970555;0,3268228;0,125874;0,112774;0,170182;0,038637;1595,0;1582,0;19,419728699999997;12981,6689466;113,9;1,0;26,249000000000002;0,221;0,215;0,179;0,047;0,02;0,048539;0,214;0,172;0,222;2636,0;0,002;0,48200000000000004;0,311;0,099;0,688;0,006999999999999999;0,009000000000000001;0,079;0,009000000000000001;0,021;0,41200000000000003;0,002;0,005;0,003;0,763;0,0004;0,414;0,096;0,775;0,006;0,01;0,079;0,01;0,015;0,556;0,003;0,038;4,4;48,9;0,8;17,9;0,26;2,0;24,8;3,6;45,3;0,5;12,5;0,16;2,1;21,5
2381;Э76ХФ;Р65;37,0;46,966666700000005;27,5;46,966666700000005;2,99082745;0,322365;0,081081;0,021817;0,095998;0,0382425;1560,0;1636,0;11,3040645;13586,1818182;111,8;1,0;17,537;0,125;0,05;0,33899999999999997;0,039;0,02;0,048286;0,138;0,031;0,14300000000000002;6227,0;0,002;0,501;0,35100000000000003;0,09699999999999999;0,765;0,006;0,006;0,071;0,011000000000000001;0,019;0,47600000000000003;0,002;0,002;0,003;0,769;0,0002;0,42100000000000004;0,09699999999999999;0,789;0,005;0,008;0,071;0,012;0,013000000000000001;0,5660000000000001;0,003;0,036000000000000004;3,1;61,3;0,2;9,1;0,07;2,5;24,5;4,0;62,2;0,5;3,3;0,1;2,7;23,2
2382;Э76ХФ;Р65;30,0;65,45;22,9166667;65,45;2,99082745;0,409375;0,106029;0,120275;0,138254;0,0392452;1564,0;1595,0;9,7644913;13384,1454545;114,9;1,0;21,113000000000003;0,152;0,05;0,43799999999999994;0,040999999999999995;0,02;0,049552;0,162;0,185;0,187;5112,0;0,002;0,43;0,327;0,10400000000000001;0,674;0,008;0,009000000000000001;0,073;0,006999999999999999;0,02;0,436;0,002;0,002;0,003;0,768;0,0001;0,415;0,10300000000000001;0,785;0,006999999999999999;0,012;0,073;0,008;0,013999999999999999;0,5670000000000001;0,003;0,036000000000000004;4,2;58,8;0,2;11,7;0,07;2,3;25,4;5,5;60,6;0,5;5,0;0,09;2,6;23,6
2383;Э76ХФ;Р65;27,0;48,716666700000005;19,1666667;48,716666700000005;2,99082745;0,397905;0,12984300000000001;0,157462;0,159357;0,0394741;1554,0;1596,0;11,736188;13432,695652200002;114,7;1,0;18,729;0,133;0,05;0,418;0,040999999999999995;0,02;0,049841;0,179;0,243;0,22899999999999998;4291,0;0,001;0,40399999999999997;0,308;0,122;0,622;0,01;0,01;0,096;0,006999999999999999;0,023;0,40700000000000003;0,001;0,002;0,003;0,763;0,0006;0,41700000000000004;0,121;0,7859999999999999;0,009000000000000001;0,011000000000000001;0,09699999999999999;0,008;0,013000000000000001;0,5760000000000001;0,003;0,036000000000000004;3,3;41,3;0,9;7,1;0,31;2,3;17,9;4,1;49,0;0,4;10,2;0,09;2,1;23,5
2384;Э76ХФ;Р65;30,0;54,0666667;17,65;54,0666667;2,99082745;0,3707;0,1134;0,142649;0,13175599999999998;0,0388436;1575,0;1586,0;10,6472356;13587,535410799997;113,2;1,0;19,097;0,179;0,05;0,38799999999999996;0,04;0,02;0,049045;0,14400000000000002;0,221;0,2;3997,0;0,002;0,466;0,322;0,11;0,659;0,006;0,009000000000000001;0,071;0,006999999999999999;0,023;0,45;0,001;0,002;0,003;0,767;0,0001;0,41700000000000004;0,11;0,7879999999999999;0,006;0,01;0,071;0,008;0,019;0,5579999999999999;0,003;0,036000000000000004;3,5;49,3;0,3;13,0;0,1;2,2;22,8;4,6;57,6;0,4;7,2;0,1;2,3;25,2
