Repository: comptech-winter-school/steel-alloying

# steel-alloying
Проект "Оптимизация процесса легирования стали" на Зимней Школе CompTech 2021

File: data_frames/evraz_data_prprocessed_Anvar.csv (part 25 of 45)
;МАРКА;ПРОФИЛЬ;t вып-обр;t обработка;t под током;t продувка;ПСН гр.;чист расход C;чист расход Cr;чист расход Mn;чист расход Si;чист расход V;температура первая;температура последняя;Ar (интенс.);эл. энергия (интенс.);произв жидкая сталь;произв количество обработок;расход газ Ar;сыпуч известь РП;сыпуч кокс пыль УСТК;сыпуч  кокс. мелочь КМ1;сыпуч  шпат плав.;ферспл CaC2;ферспл  FeV-80;ферспл  Mn5Si65Al0.5;ферспл SiMn18;ферспл  фх850А;эл. энергия;химсталь первый Al_1;химсталь первый C_1;химсталь первый Cr_1;химсталь первый Cu_1;химсталь первый Mn_1;химсталь первый Mo_1;химсталь первый N_1;химсталь первый Ni_1;химсталь первый P_1;химсталь первый S_1;химсталь первый Si_1;химсталь первый Ti_1;химсталь первый V_1;химсталь последний Al;химсталь последний C;химсталь последний Ca;химсталь последний Cr;химсталь последний Cu;химсталь последний Mn;химсталь последний Mo;химсталь последний N;химсталь последний Ni;химсталь последний P;химсталь последний S;химсталь последний Si;химсталь последний Ti;химсталь последний V;химшлак первый Al2O3_1;химшлак первый CaO_1;химшлак первый FeO_1;химшлак первый MgO_1;химшлак первый MnO_1;химшлак первый R_1;химшлак первый SiO2_1;химшлак последний Al2O3;химшлак последний CaO;химшлак последний FeO;химшлак последний MgO;химшлак последний MnO;химшлак последний R;химшлак последний SiO2
2385;Э76ХФ;Р65;40,0;41,533333299999995;21,0166667;41,533333299999995;2,99082745;0,383345;0,117369;0,13941199999999998;0,12829200000000002;0,0401045;1564,0;1571,0;13,586677400000001;13132,434575700001;116,6;1,0;18,81;0,136;0,05;0,403;0,04;0,02;0,050637;0,14;0,21600000000000003;0,207;4600,0;0,002;0,456;0,32299999999999995;0,10800000000000001;0,6709999999999999;0,006;0,009000000000000001;0,076;0,006999999999999999;0,02;0,449;0,002;0,002;0,004;0,782;0,0004;0,41700000000000004;0,107;0,792;0,005;0,013999999999999999;0,076;0,008;0,016;0,5589999999999999;0,003;0,036000000000000004;4,3;57,6;0,7;10,5;0,09;2,4;23,7;4,3;60,9;0,5;4,6;0,07;2,4;25,6
2386;Э76ХФ;Р65;39,0;43,6833333;18,4833333;43,6833333;2,7484444;0,34875;0,095256;0,072085;0,119825;0,0383851;1574,0;1589,0;13,047768;13306,041478799998;113,2;1,0;18,999000000000002;0,127;0,05;0,36700000000000005;0,027999999999999997;0,02;0,048466;0,155;0,11;0,168;4099,0;0,002;0,483;0,336;0,091;0,716;0,005;0,011000000000000001;0,062;0,008;0,018000000000000002;0,444;0,002;0,002;0,003;0,77;0,0002;0,419;0,092;0,7829999999999999;0,004;0,012;0,062;0,009000000000000001;0,013999999999999999;0,556;0,003;0,036000000000000004;3,6;59,8;0,4;9,9;0,08;2,5;24,4;4,0;62,9;0,4;3,6;0,05;2,4;26,8
2387;Э76ХФ;Р65;41,0;45,5166667;21,1333333;45,5166667;2,7535026;0,38591;0,09979199999999999;0,157729;0,125468;0,038987;1548,0;1571,0;11,054412300000001;13343,8485804;115,2;1,0;16,772000000000002;0,16399999999999998;0,05;0,39399999999999996;0,039;0,02;0,049226;0,128;0,245;0,17600000000000002;4700,0;0,002;0,41;0,33299999999999996;0,114;0,649;0,006;0,011000000000000001;0,07;0,008;0,025;0,45899999999999996;0,002;0,003;0,003;0,7759999999999999;0,0002;0,419;0,114;0,79;0,005;0,012;0,07;0,009000000000000001;0,018000000000000002;0,5579999999999999;0,003;0,036000000000000004;4,1;57,9;0,3;11,7;0,16;2,3;25,2;4,6;57,2;0,5;10,4;0,16;2,2;25,9
2388;Э76ХФ;Р65;32,0;41,35;16,783333300000002;41,35;2,6944567999999998;0,416815;0,083349;0,10413;0,13819;0,0402471;1590,0;1572,0;21,483683399999997;12680,4369414;116,2;1,0;29,552;0,165;0,05;0,452;0,03;0,02;0,050817;0,17;0,16;0,147;3547,0;0,002;0,43700000000000006;0,349;0,11800000000000001;0,696;0,006999999999999999;0,011000000000000001;0,073;0,011000000000000001;0,022000000000000002;0,44299999999999995;0,002;0,002;0,003;0,7809999999999999;0,0001;0,41700000000000004;0,11800000000000001;0,789;0,006999999999999999;0,012;0,073;0,012;0,013999999999999999;0,5710000000000001;0,003;0,037000000000000005;3,4;46,3;0,9;11,3;0,16;2,2;20,9;4,4;53,0;1,0;9,9;0,08;2,2;24,1
2389;Э76ХФ;Р65;29,0;44,3666667;16,033333300000002;44,3666667;2,0;0,38923;0,09865800000000001;0,080444;0,09424;0,0387288;1590,0;1574,0;9,3773103;12502,7027027;114,7;1,0;13,868;0,129;0,05;0,41600000000000004;0,069;0,02;0,0489;0,11199999999999999;0,124;0,174;3341,0;0,002;0,434;0,335;0,115;0,716;0,009000000000000001;0,009000000000000001;0,087;0,01;0,02;0,46799999999999997;0,002;0,002;0,003;0,779;0,0002;0,418;0,114;0,787;0,008;0,011000000000000001;0,087;0,011000000000000001;0,017;0,5529999999999999;0,003;0,036000000000000004;3,3;51,9;0,4;13,5;0,12;2,4;21,7;4,2;57,3;0,5;10,3;0,15;2,2;26,2
2390;Э76ХФ;Р65;29,0;41,5166667;16,3833333;41,5166667;2,0;0,40225;0,12133800000000002;0,129376;0,133352;0,039989699999999996;1583,0;1579,0;14,044480100000001;12649,440488299999;117,4;1,0;19,436;0,18899999999999997;0,05;0,426;0,04;0,02;0,050492;0,152;0,2;0,214;3454,0;0,002;0,449;0,315;0,10099999999999999;0,667;0,01;0,01;0,08199999999999999;0,009000000000000001;0,02;0,439;0,002;0,003;0,003;0,792;0,0003;0,414;0,099;0,775;0,009000000000000001;0,013000000000000001;0,08199999999999999;0,01;0,016;0,56;0,003;0,036000000000000004;4,1;56,7;0,3;13,8;0,15;2,2;25,6;4,8;54,9;0,6;11,0;0,07;2,3;23,9
2391;Э76ХФ;Р65;28,0;43,85;19,466666699999998;43,85;3,1002147;0,41358;0,13041;0,162799;0,12554200000000001;0,0395311;1568,0;1570,0;10,063854;13506,1643836;114,4;1,0;14,71;0,139;0,05;0,43700000000000006;0,04;0,02;0,049913;0,126;0,253;0,23;4382,0;0,002;0,418;0,305;0,136;0,639;0,008;0,011000000000000001;0,083;0,006999999999999999;0,026000000000000002;0,441;0,001;0,002;0,003;0,792;0,0003;0,41600000000000004;0,134;0,794;0,006999999999999999;0,013000000000000001;0,083;0,009000000000000001;0,016;0,556;0,003;0,036000000000000004;3,9;55,5;1,0;17,2;0,22;2,3;23,7;4,4;50,0;0,6;12,1;0,1;2,1;23,3
2392;Э76ХФ;Р65;18,0;41,7;14,666666699999999;41,7;2,0;0,361275;0,092421;0,045617000000000005;0,095196;0,0389585;1595,0;1583,0;9,676171400000001;12207,272727299998;115,1;1,0;13,423;0,096;0,05;0,384;0,039;0,02;0,04919;0,128;0,069;0,163;2984,0;0,002;0,462;0,341;0,109;0,737;0,01;0,01;0,083;0,012;0,021;0,47700000000000004;0,002;0,003;0,003;0,772;0,0003;0,41700000000000004;0,10800000000000001;0,778;0,009000000000000001;0,012;0,08199999999999999;0,012;0,013000000000000001;0,562;0,003;0,036000000000000004;5,0;56,6;1,0;12,0;0,11;2,6;22,0;6,1;57,0;0,8;8,5;0,08;2,5;23,3
2393;Э76ХФ;Р65;15,0;42,8666667;16,95;42,8666667;1,4824482;0,340845;0,079947;0,022763;0,12463699999999998;0,038872199999999996;1592,0;1580,0;13,9562986;11546,9026549;115,0;1,0;19,942;0,22899999999999998;0,05;0,36200000000000004;0,040999999999999995;0,02;0,049081;0,183;0,032;0,141;3262,0;0,002;0,493;0,35100000000000003;0,11;0,758;0,006999999999999999;0,009000000000000001;0,09;0,013000000000000001;0,02;0,457;0,002;0,003;0,004;0,764;0,0003;0,41600000000000004;0,109;0,7809999999999999;0,006;0,01;0,09;0,013999999999999999;0,011000000000000001;0,556;0,003;0,037000000000000005;5,5;56,1;0,6;13,8;0,22;2,4;23,9;4,7;55,0;0,6;13,2;0,08;2,2;24,7
2394;Э76ХФ;Р65;11,0;47,0166667;22,0;47,0166667;3,0895933999999996;0,38366500000000003;0,128709;0,095303;0,10861199999999999;0,0403904;1556,0;1572,0;8,781141400000001;13358,1818182;116,5;1,0;13,762;0,096;0,05;0,40299999999999997;0,040999999999999995;0,02;0,050998;0,128;0,147;0,22699999999999998;4898,0;0,002;0,44799999999999995;0,311;0,1;0,693;0,009000000000000001;0,009000000000000001;0,07200000000000001;0,008;0,02;0,46;0,002;0,003;0,002;0,79;0,0001;0,415;0,10300000000000001;0,779;0,008;0,011000000000000001;0,073;0,009000000000000001;0,018000000000000002;0,5479999999999999;0,003;0,033;3,2;58,4;0,5;11,8;0,08;2,6;22,4;6,2;53,8;1,0;11,1;0,1;2,4;22,9
2396;Э76ХФ;Р65;14,0;40,533333299999995;15,6;40,533333299999995;2,0;0,381495;0,106029;0,10878499999999999;0,12623099999999998;0,0399033;1592,0;1574,0;9,8711349;12453,8461538;116,9;1,0;13,337;0,096;0,05;0,40399999999999997;0,040999999999999995;0,02;0,050383;0,149;0,168;0,187;3238,0;0,002;0,461;0,32899999999999996;0,11900000000000001;0,684;0,009000000000000001;0,009000000000000001;0,102;0,01;0,022000000000000002;0,449;0,002;0,003;0,003;0,774;0,0002;0,41600000000000004;0,12;0,7809999999999999;0,008;0,011000000000000001;0,102;0,011000000000000001;0,016;0,5539999999999999;0,003;0,035;3,6;57,3;0,6;12,4;0,13;2,5;22,5;3,8;57,1;0,8;12,8;0,11;2,5;22,8
2397;Э76ХФ;Р65;9,0;43,533333299999995;22,25;43,533333299999995;2,0;0,42291000000000006;0,14742;0,172762;0,16251;0,0404767;1568,0;1582,0;17,0503828;13291,6853933;116,5;1,0;24,741999999999997;0,114;0,05;0,445;0,040999999999999995;0,02;0,051107;0,17800000000000002;0,268;0,26;4929,0;0,002;0,413;0,297;0,095;0,639;0,006;0,009000000000000001;0,071;0,008;0,02;0,429;0,002;0,003;0,004;0,7659999999999999;0,0002;0,41700000000000004;0,094;0,79;0,005;0,011000000000000001;0,071;0,009000000000000001;0,015;0,555;0,003;0,035;4,0;51,8;1,8;10,9;0,2;2,5;20,7;4,8;54,1;1,0;10,5;0,12;2,1;26,8
2398;Э76ХФ;Р65;13,0;40,6833333;18,2333333;40,6833333;2,0;0,43654499999999996;0,149121;0,237855;0,191325;0,0409923;1587,0;1576,0;12,3647685;12929,067641700001;117,4;1,0;16,768;0,32799999999999996;0,05;0,45899999999999996;0,03;0,02;0,051758000000000005;0,195;0,37;0,263;3929,0;0,001;0,413;0,294;0,136;0,578;0,009000000000000001;0,01;0,09300000000000001;0,006999999999999999;0,025;0,4;0,001;0,002;0,003;0,768;0,0003;0,41600000000000004;0,133;0,787;0,008;0,012;0,092;0,008;0,019;0,563;0,003;0,037000000000000005;3,4;41,4;2,1;7,5;0,19;2,3;17,9;4,7;56,2;0,4;12,9;0,16;2,2;26,1
2400;Э76ХФ;Р65;20,0;41,6833333;18,0;41,6833333;2,8934386;0,41343;0,134946;0,16198800000000002;0,12978;0,0395311;1585,0;1578,0;15,321951199999999;12923,3333333;115,8;1,0;21,289;0,09699999999999999;0,05;0,436;0,031;0,02;0,049913;0,132;0,252;0,23800000000000002;3877,0;0,002;0,439;0,308;0,09699999999999999;0,655;0,006;0,011000000000000001;0,085;0,008;0,02;0,45899999999999996;0,003;0,002;0,003;0,772;0,0003;0,42100000000000004;0,096;0,797;0,006;0,012;0,085;0,008;0,016;0,578;0,003;0,037000000000000005;4,8;59,7;0,8;9,7;0,09;2,6;23,0;5,2;53,3;0,7;4,3;0,07;2,7;20,0
2401;Э76ХФ;Р65;14,0;42,3833333;23,1833333;42,3833333;3,8404437000000007;0,31793499999999997;0,074277;0,041875;0,101451;0,038614800000000005;1593,0;1624,0;13,4914218;13993,6736161;111,4;1,0;18,873;0,187;0,05;0,33399999999999996;0,028999999999999998;0,02;0,048756;0,139;0,063;0,131;5407,0;0,002;0,514;0,355;0,11599999999999999;0,7559999999999999;0,008;0,008;0,084;0,013999999999999999;0,018000000000000002;0,484;0,003;0,003;0,004;0,742;0,0005;0,42;0,11599999999999999;0,799;0,008;0,01;0,084;0,015;0,011000000000000001;0,57;0,003;0,038;3,8;62,0;0,6;7,7;0,07;2,9;21,5;4,3;53,3;1,0;4,8;0,13;2,5;21,5
2402;Э76ХФ;Р65;13,0;40,2;17,05;40,2;2,7138869999999997;0,40074499999999996;0,13551300000000002;0,142298;0,12568800000000002;0,0404482;1612,0;1602,0;18,1925373;13210,557184799998;117,2;1,0;24,378;0,086;0,05;0,42100000000000004;0,03;0,02;0,051071;0,134;0,221;0,239;3754,0;0,002;0,46;0,306;0,096;0,6679999999999999;0,006999999999999999;0,009000000000000001;0,065;0,009000000000000001;0,017;0,452;0,002;0,002;0,004;0,764;0,0004;0,418;0,094;0,7929999999999999;0,006;0,01;0,064;0,01;0,012;0,57;0,003;0,037000000000000005;4,3;60,4;0,5;9,4;0,08;2,7;22,6;4,9;59,0;0,6;6,0;0,09;2,3;25,7
2403;Э76ХФ;Р65;14,0;58,9;21,8166667;58,9;2,5011655;0,3734259;0,09128700000000001;0,119753;0,137001;0,039617400000000004;1582,0;1598,0;10,213242800000002;13038,6554622;114,8;1,0;20,052;0,09699999999999999;0,05;0,391;0,027000000000000003;0,02;0,050022000000000004;0,161;0,185;0,161;4741,0;0,002;0,483;0,342;0,105;0,6859999999999999;0,009000000000000001;0,009000000000000001;0,10099999999999999;0,01;0,018000000000000002;0,45899999999999996;0,002;0,002;0,004;0,755;0,001;0,413;0,105;0,787;0,008;0,011000000000000001;0,1;0,011000000000000001;0,013000000000000001;0,562;0,003;0,037000000000000005;4,9;56,5;1,0;8,4;0,08;2,5;22,4;4,7;57,4;0,9;5,5;0,11;2,2;25,6
2404;Э76ХФ;Р65;32,0;45,8666667;22,9166667;45,8666667;2,99082745;0,35969;0,09185399999999999;0,10094500000000001;0,113727;0,0404767;1573,0;1590,0;14,099127900000001;13339,6363636;116,0;1,0;21,555999999999997;0,084;0,05;0,38;0,027000000000000003;0,02;0,051107;0,133;0,156;0,162;5095,0;0,002;0,495;0,34;0,12300000000000001;0,6940000000000001;0,008;0,009000000000000001;0,085;0,009000000000000001;0,018000000000000002;0,474;0,002;0,003;0,004;0,7559999999999999;0,0009;0,41700000000000004;0,12300000000000001;0,7829999999999999;0,006999999999999999;0,011000000000000001;0,085;0,01;0,015;0,557;0,003;0,037000000000000005;4,6;59,8;1,7;8,2;0,1;2,7;22,2;5,1;59,2;0,7;5,7;0,11;2,3;25,4
2405;Э76ХФ;Р65;30,0;42,8666667;18,033333300000002;42,8666667;2,99082745;0,37255859999999996;0,12133800000000002;0,106813;0,15417899999999998;0,0404189;1577,0;1583,0;20,8188746;13222,181145999999;116,5;1,0;29,291;0,1;0,05;0,386;0,027999999999999997;0,02;0,051033999999999996;0,193;0,16399999999999998;0,214;3974,0;0,002;0,461;0,32;0,084;0,6970000000000001;0,006;0,008;0,059000000000000004;0,009000000000000001;0,016;0,44799999999999995;0,002;0,003;0,004;0,757;0,0005;0,419;0,083;0,792;0,005;0,011000000000000001;0,057999999999999996;0,009000000000000001;0,012;0,568;0,003;0,038;4,5;59,7;1,3;7,6;0,14;2,6;23,1;4,2;59,6;1,0;6,2;0,16;2,3;26,3
2409;Э76ХФ;Р65;21,0;46,7;15,233333300000002;46,7;3,0;0,39118;0,125874;0,145038;0,167874;0,0400467;1615,0;1578,0;17,020985;12509,4091904;115,5;1,0;26,496;0,113;0,05;0,406;0,023;0,02;0,050564;0,198;0,22399999999999998;0,222;3176,0;0,002;0,47200000000000003;0,311;0,094;0,662;0,006999999999999999;0,009000000000000001;0,068;0,008;0,018000000000000002;0,433;0,002;0,002;0,003;0,765;0,0003;0,418;0,094;0,79;0,006;0,012;0,068;0,008;0,012;0,5660000000000001;0,003;0,036000000000000004;4,6;56,3;0,8;12,3;0,08;2,5;22,4;5,0;56,1;0,6;10,4;0,11;2,5;22,6
2410;Э76ХФ;Р65;28,0;53,9;26,5333333;53,9;2,8555556;0,44305;0,13608;0,351906;0,20116199999999998;0,0399326;1572,0;1587,0;9,3134439;13070,3517588;115,8;1,0;16,684;0,062;0,05;0,465;0,062;0,02;0,050383;0,162;0,55;0,24;5780,0;0,002;0,424;0,298;0,127;0,485;0,006999999999999999;0,008;0,07200000000000001;0,006999999999999999;0,024;0,387;0,002;0,002;0,003;0,708;0,0002;0,408;0,126;0,78;0,005;0,011000000000000001;0,07200000000000001;0,008;0,019;0,561;0,004;0,037000000000000005;3,5;48,4;1,1;8,7;0,11;2,3;20,7;4,2;59,2;0,5;5,9;0,11;2,2;26,6
2415;Э76ХФ;Р65;49,0;41,8666667;17,3833333;41,8666667;2,6202422000000003;0,36499499999999996;0,119637;0,086279;0,139497;0,0396524;1568,0;1576,0;9,5764515;12998,657718100001;116,6;1,0;13,149000000000001;0,115;0,05;0,382;0,040999999999999995;0,02;0,050022000000000004;0,179;0,132;0,21100000000000002;3766,0;0,002;0,46299999999999997;0,32;0,10400000000000001;0,718;0,006999999999999999;0,009000000000000001;0,07400000000000001;0,012;0,02;0,456;0,002;0,003;0,003;0,7759999999999999;0,0004;0,419;0,105;0,792;0,006;0,01;0,07400000000000001;0,013999999999999999;0,016;0,5770000000000001;0,003;0,037000000000000005;3,5;50,9;0,5;12,1;0,13;2,4;21,4;4,3;56,9;0,4;9,4;0,09;2,4;23,6
2416;Э76ХФ;Р65;43,0;40,5166667;18,783333300000002;40,5166667;2,3899721;0,377735;0,140049;0,13614600000000002;0,134364;0,0393655;1557,0;1578,0;7,8663924;13151,0204082;114,5;1,0;10,624;0,136;0,05;0,392;0,040999999999999995;0,02;0,04966;0,15;0,21100000000000002;0,247;4117,0;0,002;0,462;0,3;0,099;0,67;0,006999999999999999;0,01;0,062;0,008;0,023;0,46399999999999997;0,002;0,003;0,003;0,7809999999999999;0,0002;0,419;0,099;0,7859999999999999;0,006;0,011000000000000001;0,063;0,009000000000000001;0,017;0,5710000000000001;0,003;0,036000000000000004;3,6;54,4;0,5;5,5;0,14;2,4;22,5;4,4;55,7;1,0;4,9;0,13;2,5;21,9
2420;Э76ХФ;Р65;41,0;45,6666667;20,0;45,6666667;1,6079691999999999;0,3515094;0,144128;0,13996199999999998;0,135408;0,0416017;1580,0;1591,0;10,5614138;11568,0;113,7;1,0;15,936;0,084;0,05;0,342;0,040999999999999995;0,02;0,05248099999999999;0,15;0,217;0,256;3856,0;0,002;0,46399999999999997;0,29100000000000004;0,096;0,6559999999999999;0,006;0,01;0,062;0,009000000000000001;0,019;0,444;0,002;0,002;0,003;0,7509999999999999;0,0002;0,414;0,09699999999999999;0,782;0,005;0,011000000000000001;0,062;0,01;0,013000000000000001;0,5539999999999999;0,003;0,035;3,7;56,5;0,4;8,1;0,06;2,6;22,2;5,0;58,2;0,6;6,6;0,11;2,3;25,4
2422;Э76ХФ;Р65;44,0;44,5666667;16,3666667;44,5666667;2,0;0,39894;0,145254;0,13700299999999999;0,14560499999999998;0,040454699999999996;1612,0;1596,0;14,8261725;11947,4541752;115,4;1,0;21,778000000000002;0,139;0,05;0,41700000000000004;0,040999999999999995;0,02;0,051033999999999996;0,16699999999999998;0,212;0,258;3259,0;0,001;0,452;0,295;0,106;0,6579999999999999;0,008;0,009000000000000001;0,065;0,008;0,022000000000000002;0,43200000000000005;0,002;0,002;0,003;0,7709999999999999;0,0002;0,415;0,10300000000000001;0,7709999999999999;0,006999999999999999;0,011000000000000001;0,065;0,009000000000000001;0,016;0,565;0,003;0,034;4,5;55,5;0,7;8,6;0,06;2,4;23,2;4,8;54,1;0,9;5,2;0,07;2,5;21,6
2423;Э76ХФ;Р65;25,0;44,3666667;21,3666667;44,3666667;1,3547008999999999;0,333125;0,14694300000000002;0,173748;0,148536;0,0397959;1584,0;1586,0;12,308662599999998;12131,0452418;117,5;1,0;17,998;0,085;0,05;0,33399999999999996;0,040999999999999995;0,02;0,050203;0,156;0,27;0,261;4320,0;0,002;0,5;0,299;0,132;0,6459999999999999;0,008;0,011000000000000001;0,087;0,009000000000000001;0,022000000000000002;0,44799999999999995;0,002;0,002;0,004;0,7659999999999999;0,0002;0,42100000000000004;0,132;0,8;0,006999999999999999;0,012;0,086;0,01;0,015;0,5710000000000001;0,003;0,036000000000000004;5,0;59,6;0,2;10,5;0,05;2,8;21,0;6,5;55,7;0,3;8,1;0,08;2,5;22,2
2424;Э76ХФ;Р65;30,0;50,2;24,7;50,2;2,99082745;0,28658;0,12498599999999999;0,11221099999999999;0,10774500000000001;0,039222;1566,0;1593,0;8,0853342;12502,8340081;115,1;1,0;13,507;0,11199999999999999;0,05;0,28300000000000003;0,040999999999999995;0,02;0,049479;0,11900000000000001;0,174;0,222;5147,0;0,002;0,535;0,314;0,10800000000000001;0,687;0,009000000000000001;0,011000000000000001;0,07400000000000001;0,01;0,021;0,47;0,003;0,003;0,004;0,78;0,0001;0,419;0,10800000000000001;0,787;0,009000000000000001;0,011000000000000001;0,07400000000000001;0,011000000000000001;0,015;0,557;0,003;0,036000000000000004;6,3;59,7;0,7;7,8;0,06;2,8;21,3;2,8;48,9;0,2;13,1;0,1;2,1;22,9
2425;Э76ХФ;Р65;42,0;53,1833333;15,3;53,1833333;1,3136685;0,38623;0,130616;0,164664;0,200436;0,0389065;1619,0;1581,0;11,0240805;12290,1960784;115,7;1,0;19,482;0,16999999999999998;0,05;0,40299999999999997;0,040999999999999995;0,02;0,049081;0,24;0,254;0,232;3134,0;0,002;0,449;0,309;0,10800000000000001;0,645;0,011000000000000001;0,01;0,08;0,01;0,019;0,401;0,002;0,002;0,003;0,7490000000000001;0,0002;0,419;0,10800000000000001;0,79;0,01;0,012;0,08;0,011000000000000001;0,011000000000000001;0,569;0,003;0,036000000000000004;4,1;53,4;0,6;16,1;0,18;2,2;24,1;4,6;55,3;0,5;12,7;0,1;2,2;25,1
2426;Э76ХФ;Р65;53,0;43,2333333;19,55;43,2333333;2,0;0,354685;0,14018699999999998;0,11866199999999999;0,114042;0,038992900000000004;1571,0;1589,0;12,8227448;13224,552429700001;111,7;1,0;18,479;0,207;0,05;0,364;0,03;0,02;0,04919;0,126;0,184;0,249;4309,0;0,002;0,47;0,294;0,105;0,6759999999999999;0,008;0,01;0,075;0,008;0,022000000000000002;0,45299999999999996;0,002;0,002;0,003;0,7709999999999999;0,0002;0,41700000000000004;0,10400000000000001;0,7829999999999999;0,008;0,012;0,075;0,009000000000000001;0,016;0,5579999999999999;0,003;0,037000000000000005;3,2;54,8;0,2;15,4;0,11;2,1;25,6;3,4;58,4;0,3;11,1;0,05;2,2;26,7
2427;Э76ХФ;Р65;51,0;47,3833333;22,1833333;47,3833333;3,0958727;0,408435;0,149195;0,162157;0,138243;0,03905;1557,0;1585,0;13,0216673;13337,039819700001;113,6;1,0;20,566999999999997;0,213;0,05;0,42700000000000005;0,06;0,02;0,049262;0,145;0,252;0,265;4931,0;0,002;0,418;0,289;0,11;0,625;0,009000000000000001;0,01;0,087;0,006999999999999999;0,019;0,423;0,002;0,002;0,003;0,7809999999999999;0,0002;0,415;0,11;0,769;0,009000000000000001;0,011000000000000001;0,087;0,008;0,015;0,552;0,004;0,035;4,5;28,2;26,3;7,3;0,95;1,5;18,7;4,2;61,3;0,7;5,7;0,06;2,5;24,5
2428;Э76ХФ;Р65;42,0;47,216666700000005;19,1666667;47,216666700000005;2,0;0,32239;0,10584400000000001;0,055764;0,131796;0,0406267;1574,0;1585,0;10,377479699999999;13028,8695652;116,8;1,0;16,333;0,081;0,05;0,33299999999999996;0,04;0,02;0,051251;0,18;0,084;0,188;4162,0;0,002;0,507;0,32799999999999996;0,107;0,736;0,006999999999999999;0,009000000000000001;0,07400000000000001;0,013000000000000001;0,019;0,43799999999999994;0,002;0,003;0,003;0,769;0,0003;0,414;0,10800000000000001;0,78;0,006999999999999999;0,011000000000000001;0,078;0,013000000000000001;0,016;0,561;0,003;0,038;4,4;59,7;1,0;9,6;0,12;2,7;22,1;5,5;62,7;0,4;5,0;0,06;2,7;23,1
2429;Э76ХФ;Р65;40,0;48,5166667;22,966666699999998;48,5;2,0;0,40725;0,132868;0,150955;0,115755;0,0396524;1563,0;1582,0;13,1134021;12921,3352685;117,3;1,0;21,2;0,084;0,05;0,429;0,057999999999999996;0,02;0,050022000000000004;0,115;0,235;0,23600000000000002;4946,0;0,002;0,444;0,305;0,128;0,654;0,008;0,01;0,094;0,009000000000000001;0,022000000000000002;0,45;0,002;0,002;0,004;0,775;0,0004;0,414;0,127;0,7809999999999999;0,006999999999999999;0,012;0,09300000000000001;0,01;0,016;0,551;0,003;0,036000000000000004;5,1;55,7;1,2;8,9;0,13;2,7;21,0;6,2;59,4;0,8;7,5;0,08;2,7;21,8
2430;Э76ХФ;Р65;34,0;50,0166667;16,6;50,0166667;1,5149723;0,4344;0,137372;0,144351;0,196821;0,0386203;1607,0;1582,0;14,584738399999999;12563,8554217;114,2;1,0;24,316;0,233;0,05;0,462;0,04;0,02;0,04872;0,243;0,222;0,244;3476,0;0,002;0,423;0,299;0,099;0,657;0,006;0,009000000000000001;0,07;0,011000000000000001;0,02;0,39299999999999996;0,001;0,002;0,003;0,747;0,0002;0,415;0,099;0,7859999999999999;0,005;0,01;0,07;0,011000000000000001;0,013999999999999999;0,56;0,003;0,034;3,7;51,8;0,2;15,4;0,12;2,0;26,4;3,8;56,0;0,5;11,1;0,11;2,1;26,8
2431;Э76ХФ;Р65;37,0;44,8333333;20,3333333;44,8333333;2,7463087;0,425725;0,110911;0,149126;0,150864;0,0397777;1570,0;1579,0;13,2732824;13016,065573799999;115,2;1,0;19,803;0,136;0,05;0,456;0,031;0,02;0,050527999999999997;0,17;0,231;0,19699999999999998;4411,0;0,002;0,436;0,324;0,11199999999999999;0,6579999999999999;0,009000000000000001;0,008;0,079;0,008;0,019;0,43799999999999994;0,002;0,002;0,003;0,77;0,0001;0,419;0,113;0,785;0,008;0,011000000000000001;0,08;0,009000000000000001;0,018000000000000002;0,5660000000000001;0,003;0,036000000000000004;3,0;57,8;1,1;11,5;0,11;2,4;23,8;3,4;63,2;0,2;4,3;0,05;2,5;25,5
2432;Э76ХФ;Р65;37,0;50,55;20,0166667;50,55;2,8024409;0,4205;0,138498;0,13356300000000002;0,131715;0,040077;1569,0;1580,0;15,3554896;13230,974188200002;115,5;1,0;25,874000000000002;0,139;0,05;0,445;0,028999999999999998;0,02;0,051033999999999996;0,147;0,207;0,24600000000000002;4414,0;0,002;0,435;0,299;0,11699999999999999;0,664;0,008;0,009000000000000001;0,079;0,01;0,02;0,435;0,002;0,002;0,004;0,7829999999999999;0,0005;0,41700000000000004;0,11699999999999999;0,785;0,006999999999999999;0,011000000000000001;0,079;0,011000000000000001;0,013000000000000001;0,555;0,003;0,036000000000000004;3,8;60,0;0,4;9,9;0,08;2,4;24,8;5,0;57,3;1,0;6,7;0,08;2,3;25,2
2433;Э76ХФ;Р65;41,0;48,8833333;19,7;48,8833333;2,2625455000000003;0,45238500000000004;0,11316300000000001;0,11085;0,16629000000000002;0,0407021;1573,0;1580,0;15,1425844;13035,5329949;117,6;1,0;24,674;0,127;0,05;0,49;0,04;0,02;0,051829999999999994;0,21;0,17;0,201;4280,0;0,002;0,41600000000000004;0,322;0,107;0,6859999999999999;0,011000000000000001;0,008;0,096;0,01;0,02;0,408;0,002;0,003;0,003;0,758;0,0001;0,414;0,106;0,777;0,01;0,011000000000000001;0,096;0,01;0,015;0,55;0,003;0,036000000000000004;3,4;45,8;0,4;9,3;0,12;2,2;20,7;4,4;58,3;0,4;6,7;0,06;2,3;25,7
2434;Э76ХФ;Р65;49,0;43,65;15,3;43,65;1,2569256000000002;0,440855;0,139061;0,13483599999999998;0,16378800000000002;0,0402191;1598,0;1584,0;14,654044800000001;12317,6470588;115,4;1,0;21,285;0,133;0,05;0,47;0,03;0,02;0,051215;0,196;0,20800000000000002;0,247;3141,0;0,002;0,43;0,3;0,10400000000000001;0,672;0,006999999999999999;0,009000000000000001;0,073;0,011000000000000001;0,019;0,409;0,002;0,002;0,003;0,765;0,0004;0,41700000000000004;0,10400000000000001;0,792;0,006999999999999999;0,012;0,07400000000000001;0,012;0,016;0,561;0,003;0,036000000000000004;3,8;49,9;0,4;10,6;0,08;2,2;22,2;4,2;59,3;0,3;7,8;0,07;2,2;26,8
2435;Э76ХФ;Р65;49,0;49,25;17,8833333;49,25;1,7202547;0,40075;0,138498;0,15098399999999998;0,212232;0,0395375;1595,0;1582,0;18,283248699999998;12594,9673812;114,5;1,0;30,015;0,231;0,05;0,42;0,03;0,02;0,050347;0,264;0,23199999999999998;0,24600000000000002;3754,0;0,002;0,434;0,298;0,107;0,652;0,008;0,01;0,086;0,009000000000000001;0,02;0,375;0,001;0,003;0,003;0,76;0,0003;0,419;0,10800000000000001;0,7879999999999999;0,008;0,011000000000000001;0,086;0,01;0,015;0,561;0,003;0,038;3,4;52,1;0,4;14,1;0,23;2,0;26,5;3,8;57,2;0,4;9,5;0,1;2,1;26,8
2436;Э76ХФ;Р65;38,0;48,5666667;20,8833333;48,5666667;2,0;0,43463999999999997;0,14637999999999998;0,15887300000000001;0,132165;0,0403613;1570,0;1582,0;13,852093300000002;13520,830008;116,1;1,0;22,425;0,16;0,05;0,46;0,04;0,02;0,051396000000000004;0,13699999999999998;0,247;0,26;4706,0;0,001;0,43799999999999994;0,298;0,11199999999999999;0,638;0,006999999999999999;0,008;0,068;0,008;0,02;0,442;0,001;0,002;0,003;0,76;0,0001;0,419;0,11199999999999999;0,778;0,006;0,01;0,069;0,008;0,015;0,561;0,003;0,035;2,7;54,0;0,4;11,4;0,08;2,3;23,9;3,7;59,1;0,4;7,3;0,08;2,5;23,5
2437;Э76ХФ;Р65;36,0;53,7;25,3666667;53,7;2,8096642999999997;0,43793000000000004;0,149758;0,196918;0,200196;0,0399066;1596,0;1622,0;16,552514000000002;13950,591327200002;115,0;1,0;29,629;0,327;0,05;0,462;0,049;0,02;0,050817;0,226;0,305;0,266;5898,0;0,001;0,43799999999999994;0,289;0,09300000000000001;0,611;0,005;0,009000000000000001;0,054000000000000006;0,008;0,023;0,38299999999999995;0,001;0,002;0,003;0,763;0,0004;0,41600000000000004;0,09300000000000001;0,785;0,005;0,01;0,055;0,009000000000000001;0,013000000000000001;0,568;0,003;0,036000000000000004;3,7;51,3;0,5;12,8;0,27;1,9;27,6;3,5;57,5;0,2;8,2;0,07;2,1;27,9
2439;Э76ХФ;Р65;17,0;68,9;25,0833333;68,9;2,99082745;0,439145;0,11991900000000001;0,17260699999999998;0,186423;0,038771;1588,0;1585,0;10,914912300000001;13122,6578073;112,7;1,0;24,886;0,218;0,05;0,47;0,040999999999999995;0,02;0,049371;0,215;0,267;0,213;5486,0;0,001;0,384;0,311;0,09699999999999999;0,608;0,006999999999999999;0,009000000000000001;0,064;0,008;0,023;0,397;0,001;0,002;0,003;0,769;0,0003;0,41700000000000004;0,096;0,787;0,006;0,01;0,064;0,009000000000000001;0,013999999999999999;0,551;0,002;0,036000000000000004;3,8;50,7;1,2;15,0;1,4;2,0;25,3;4,3;52,6;0,4;13,9;0,17;2,1;25,0
2442;Э76ХФ;Р65;47,0;52,3833333;19,5166667;52,3833333;2,99082745;0,40152;0,096836;0,116469;0,130923;0,0399066;1563,0;1584,0;11,6087954;13462,339880399999;115,4;1,0;20,238;0,159;0,05;0,43;0,04;0,02;0,050817;0,153;0,18;0,172;4379,0;0,001;0,428;0,33399999999999996;0,131;0,6829999999999999;0,008;0,012;0,07400000000000001;0,009000000000000001;0,02;0,445;0,002;0,003;0,003;0,755;0,0002;0,41600000000000004;0,13;0,7859999999999999;0,006999999999999999;0,015;0,07400000000000001;0,01;0,016;0,569;0,003;0,038;3,4;53,2;0,5;10,1;0,21;2,3;22,9;3,8;61,0;0,4;5,3;0,11;2,4;25,6
2443;Э76ХФ;Р65;24,0;49,55;21,966666699999998;49,55;2,99082745;0,382565;0,033217;0,102373;0,121887;0,0402191;1530,0;1564,0;11,0075984;13222,761760200001;117,1;1,0;18,028;0,11;0,05;0,419;0,04;0,02;0,051215;0,145;0,158;0,059000000000000004;4841,0;0,002;0,46299999999999997;0,39;0,113;0,698;0,009000000000000001;0,013000000000000001;0,08;0,01;0,02;0,45799999999999996;0,002;0,002;0,003;0,755;0,0001;0,418;0,113;0,7879999999999999;0,009000000000000001;0,015;0,079;0,011000000000000001;0,018000000000000002;0,5720000000000001;0,003;0,037000000000000005;3,5;61,4;0,2;8,2;0,07;2,6;23,7;3,8;56,3;0,6;6,6;0,08;2,8;19,7
2444;Э76ХФ;Р65;30,0;47,033333299999995;19,3166667;47,033333299999995;2,99082745;0,416785;0,088391;0,127203;0,129975;0,0402191;1571,0;1578,0;11,246491800000001;13011,5616911;114,4;1,0;17,632;0,174;0,05;0,45;0,042;0,02;0,051215;0,147;0,19699999999999998;0,157;4189,0;0,002;0,424;0,342;0,1;0,6679999999999999;0,006;0,013999999999999999;0,064;0,009000000000000001;0,022000000000000002;0,444;0,001;0,003;0,003;0,767;0,0004;0,41700000000000004;0,099;0,785;0,005;0,013000000000000001;0,064;0,01;0,016;0,5670000000000001;0,003;0,038;3,9;57,8;0,4;14,2;0,12;2,3;25,6;5,0;58,5;0,6;7,2;0,11;2,5;23,2
2445;Э76ХФ;Р65;33,0;49,1833333;22,9;49,1833333;3,9711142;0,42291000000000006;0,110348;0,087992;0,130254;0,0399066;1573,0;1573,0;8,546797699999999;13336,2445415;114,8;1,0;14,012;0,087;0,05;0,455;0,040999999999999995;0,02;0,050817;0,16399999999999998;0,135;0,196;5090,0;0,002;0,429;0,32299999999999995;0,09300000000000001;0,706;0,005;0,011000000000000001;0,057999999999999996;0,01;0,02;0,439;0,002;0,003;0,004;0,746;0,0006;0,418;0,09300000000000001;0,789;0,004;0,013000000000000001;0,057999999999999996;0,011000000000000001;0,017;0,578;0,004;0,039;3,5;61,9;0,5;8,4;0,1;2,7;23,0;4,0;59,6;0,7;6,9;0,09;2,5;23,5
2446;Э76ХФ;Р65;39,0;42,8666667;19,8333333;42,8666667;2,99082745;0,413;0,094584;0,08023;0,121656;0,0397079;1590,0;1597,0;11,488647;13138,487395;114,4;1,0;16,416;0,10800000000000001;0,05;0,446;0,043;0,02;0,050564;0,154;0,12300000000000001;0,168;4343,0;0,002;0,449;0,336;0,10099999999999999;0,7140000000000001;0,01;0,011000000000000001;0,08;0,012;0,021;0,44799999999999995;0,002;0,003;0,003;0,7709999999999999;0,0003;0,42;0,1;0,785;0,009000000000000001;0,012;0,079;0,013000000000000001;0,016;0,5720000000000001;0,003;0,038;5,1;48,8;0,5;11,5;0,15;2,5;19,6;5,8;50,1;0,6;15,3;0,18;2,4;20,5
2447;Э76ХФ;Р65;38,0;44,35;16,5166667;44,35;2,99082745;0,41615;0,015764;0,06979500000000001;0,137577;0,0397652;1582,0;1586,0;11,229537800000001;13658,9303734;115,6;1,0;16,601;0,166;0,05;0,465;0,040999999999999995;0,02;0,050637;0,183;0,106;0,027999999999999997;3760,0;0,002;0,409;0,40700000000000003;0,122;0,7190000000000001;0,01;0,009000000000000001;0,083;0,011000000000000001;0,019;0,441;0,002;0,003;0,004;0,763;0,0004;0,42;0,121;0,7879999999999999;0,01;0,012;0,083;0,013000000000000001;0,016;0,5710000000000001;0,003;0,039;4,1;56,3;0,5;14,5;0,37;2,3;24,4;4,2;60,7;0,3;6,8;0,07;2,6;23,3
2448;Э76ХФ;Р65;38,0;44,55;17,8333333;44,55;2,99082745;0,42218999999999995;0,102466;0,129047;0,158967;0,0409291;1573,0;1579,0;11,0915825;13417,5700935;117,8;1,0;16,471;0,19699999999999998;0,05;0,45399999999999996;0,043;0,02;0,052119000000000006;0,191;0,19899999999999998;0,182;3988,0;0,002;0,446;0,33399999999999996;0,113;0,675;0,011000000000000001;0,011000000000000001;0,076;0,009000000000000001;0,02;0,42700000000000005;0,001;0,003;0,003;0,76;0,0002;0,418;0,113;0,785;0,01;0,012;0,076;0,011000000000000001;0,015;0,568;0,003;0,038;3,7;57,6;0,2;12,5;0,21;2,2;25,7;5,9;59,5;1,0;7,4;0,15;2,6;22,7
2449;Э76ХФ;Р65;42,0;44,55;18,033333300000002;44,55;2,99082745;0,411235;0,101903;0,066862;0,149076;0,0395092;1580,0;1584,0;11,1838384;13062,4768946;112,9;1,0;16,608;0,165;0,05;0,44299999999999995;0,040999999999999995;0,02;0,050311;0,20199999999999999;0,10099999999999999;0,18100000000000002;3926,0;0,002;0,425;0,332;0,09699999999999999;0,722;0,006999999999999999;0,011000000000000001;0,063;0,011000000000000001;0,018000000000000002;0,433;0,002;0,003;0,003;0,763;0,0002;0,42100000000000004;0,09699999999999999;0,787;0,006;0,012;0,063;0,012;0,015;0,5720000000000001;0,003;0,038;3,6;54,2;0,4;10,3;0,35;2,3;23,1;3,7;60,2;0,8;3,9;0,1;2,2;26,9
2450;Э76ХФ;Р65;46,0;57,716666700000005;20,6833333;57,716666700000005;2,7539312000000002;0,48871000000000003;0,114852;0,142559;0,170433;0,0405317;1597,0;1596,0;13,403383900000001;13393,3924255;117,4;1,0;25,526;0,171;0,17300000000000001;0,42700000000000005;0,08399999999999999;0,02;0,051613;0,203;0,22;0,204;4617,0;0,002;0,38;0,32;0,11;0,633;0,01;0,011000000000000001;0,078;0,008;0,022000000000000002;0,39;0,001;0,002;0,004;0,789;0,0005;0,42;0,109;0,778;0,009000000000000001;0,011000000000000001;0,078;0,01;0,015;0,5579999999999999;0,003;0,038;4,0;55,7;0,7;8,5;0,71;2,2;24,8;3,6;57,9;0,6;6,3;0,11;2,6;22,5
2451;Э76ХФ;Р65;59,0;42,033333299999995;17,3333333;42,033333299999995;1,5712418;0,4141165;0,007319;0,080036;0,14361600000000002;0,0391967;1579,0;1585,0;15,5091197;12132,692307700001;113,9;1,0;21,73;0,16899999999999998;0,05;0,43700000000000006;0,040999999999999995;0,02;0,049913;0,188;0,122;0,013000000000000001;3505,0;0,002;0,405;0,41200000000000003;0,11699999999999999;0,695;0,009000000000000001;0,009000000000000001;0,09;0,009000000000000001;0,022000000000000002;0,44;0,002;0,003;0,003;0,7759999999999999;0,0001;0,42;0,11699999999999999;0,7829999999999999;0,009000000000000001;0,01;0,09;0,011000000000000001;0,017;0,5539999999999999;0,003;0,037000000000000005;4,1;51,9;1,2;11,6;0,56;2,3;22,7;4,3;49,5;0,6;13,9;0,23;2,3;21,4
2452;Э76ХФ;Р65;41,0;42,85;19,216666699999998;42,85;2,1682667999999996;0,389666;0,059677999999999995;0,086525;0,12014100000000001;0,038657199999999996;1566,0;1577,0;12,793769699999999;12673,3738075;115,4;1,0;18,025;0,122;0,05;0,384;0,083;0,02;0,049226;0,149;0,133;0,106;4059,0;0,002;0,44;0,36700000000000005;0,10800000000000001;0,701;0,009000000000000001;0,009000000000000001;0,073;0,009000000000000001;0,021;0,45899999999999996;0,002;0,003;0,004;0,779;0,0003;0,41600000000000004;0,105;0,775;0,008;0,01;0,073;0,01;0,013000000000000001;0,557;0,003;0,036000000000000004;4,4;53,7;0,9;14,8;0,22;2,5;21,5;5,1;56,8;0,4;10,8;0,08;2,6;22,2
2453;Э76ХФ;Р65;40,0;42,5166667;16,35;42,5166667;2,4090909;0,386;0,06756000000000001;0,08951100000000001;0,142845;0,039395400000000004;1549,0;1581,0;12,9470052;12774,3119266;115,7;1,0;18,133;0,128;0,05;0,426;0,040999999999999995;0,02;0,050166;0,183;0,13699999999999998;0,12;3481,0;0,002;0,45299999999999996;0,363;0,114;0,72;0,006;0,009000000000000001;0,071;0,011000000000000001;0,02;0,45899999999999996;0,002;0,003;0,003;0,7809999999999999;0,0002;0,41600000000000004;0,114;0,7859999999999999;0,005;0,01;0,07200000000000001;0,012;0,015;0,569;0,003;0,037000000000000005;4,3;56,9;0,3;11,1;0,15;2,5;23,0;5,3;56,3;0,4;9,5;0,07;2,5;22,3
2454;Э76ХФ;Р65;34,0;46,5;20,6666667;46,5;2,5648896;0,423125;0,088391;0,12281600000000001;0,131708;0,0396514;1611,0;1622,0;11,448378300000002;12913,548387100001;115,5;1,0;17,551;0,083;0,05;0,45799999999999996;0,040999999999999995;0,02;0,050492;0,152;0,19;0,157;4448,0;0,002;0,424;0,342;0,136;0,6779999999999999;0,006999999999999999;0,01;0,078;0,011000000000000001;0,022000000000000002;0,45;0,002;0,003;0,004;0,7829999999999999;0,0001;0,41600000000000004;0,135;0,7829999999999999;0,006;0,011000000000000001;0,078;0,012;0,015;0,5710000000000001;0,003;0,037000000000000005;4,0;53,4;0,6;8,1;0,06;2,6;20,5;5,8;60,0;0,5;5,3;0,07;2,7;22,5
2456;Э76ХФ;Р65;49,0;44,3666667;19,6833333;44,3666667;2,6006997000000003;0,33289;0,111474;0,079127;0,129437;0,038515;1573,0;1594,0;15,836866;13077,0533446;114,2;1,0;23,245;0,11900000000000001;0,05;0,344;0,042;0,02;0,049045;0,16699999999999998;0,121;0,198;4290,0;0,002;0,49700000000000005;0,32299999999999995;0,114;0,7190000000000001;0,006;0,01;0,065;0,015;0,019;0,45799999999999996;0,002;0,004;0,003;0,78;0,0002;0,42;0,11599999999999999;0,79;0,005;0,009000000000000001;0,066;0,016;0,013999999999999999;0,5589999999999999;0,003;0,037000000000000005;4,0;56,2;0,3;11,8;0,08;2,5;22,4;4,7;57,9;0,4;7,3;0,06;2,7;21,8
2458;Э76ХФ;Р65;43,0;40,0166667;12,5333333;40,0166667;1,7192254;0,337455;0,094584;0,083606;0,16358;0,039424400000000005;1589,0;1582,0;21,8923782;12442,0212766;116,6;1,0;29,201999999999998;0,138;0,05;0,322;0,062;0,03;0,050203;0,218;0,127;0,168;2599,0;0,002;0,48100000000000004;0,336;0,114;0,713;0,006999999999999999;0,008;0,073;0,013000000000000001;0,02;0,431;0,002;0,005;0,004;0,745;0,0004;0,41600000000000004;0,109;0,7929999999999999;0,006;0,011000000000000001;0,071;0,013999999999999999;0,013999999999999999;0,58;0,004;0,04;4,8;55,4;0,6;14,4;0,34;2,4;23,0;5,2;53,4;0,6;10,0;0,1;2,4;22,0
2462;Э76ХФ;Р65;38,0;42,7;17,8;42,7;2,0;0,3139148;0,098525;0,063149;0,12119300000000001;0,039111900000000005;1572,0;1582,0;11,256588800000001;12296,6292135;115,9;1,0;15,802999999999999;0,085;0,376;0,373;0,042;0,02;0,049805;0,161;0,096;0,175;3648,0;0,002;0,496;0,337;0,105;0,735;0,006;0,006999999999999999;0,066;0,013999999999999999;0,02;0,469;0,002;0,003;0,003;0,7559999999999999;0,0005;0,42200000000000004;0,105;0,7959999999999999;0,006;0,01;0,066;0,015;0,017;0,574;0,003;0,037000000000000005;3,0;41,5;0,6;7,1;0,06;1,3;32,8;5,0;58,1;1,0;7,5;0,07;2,6;22,1
2463;Э76ХФ;Р65;37,0;42,1666667;17,6666667;42,1666667;1,0;0,3369788;0,15200999999999998;0,11621;0,149264;0,039963900000000004;1575,0;1582,0;13,078571400000001;12511,698113200002;118,7;1,0;18,31;0,156;0,05;0,307;0,041;0,02;0,050890000000000005;0,182;0,179;0,27;3684,0;0,002;0,495;0,294;0,098;0,69;0,005;0,008;0,057;0,009000000000000001;0,016;0,44799999999999995;0,002;0,003;0,004;0,75;0,0002;0,41600000000000004;0,096;0,779;0,004;0,01;0,057;0,01;0,008;0,563;0,003;0,036000000000000004;5,3;58,0;0,9;9,4;0,08;2,6;22,2;3,6;56,5;0,5;8,6;0,14;2,1;27,5
2465;Э76ХФ;Р65;28,0;45,85;23,783333300000002;45,85;3,0;0,43896999999999997;0,165522;0,204574;0,139876;0,040077;1559,0;1576,0;14,6214783;13416,1177295;115,2;1,0;18,683;0,14400000000000002;0,05;0,46;0,038;0,02;0,051033999999999996;0,13;0,319;0,294;5318,0;0,002;0,429;0,275;0,11699999999999999;0,613;0,01;0,012;0,083;0,006999999999999999;0,022000000000000002;0,442;0,002;0,002;0,004;0,759;0,0013;0,418;0,11699999999999999;0,7929999999999999;0,009000000000000001;0,013999999999999999;0,08199999999999999;0,008;0,018000000000000002;0,583;0,004;0,038;3,1;49,9;0,5;7,7;0,05;2,3;21,3;4,0;51,8;0,2;4,5;0,05;2,4;22,0
2466;Э76ХФ;Р65;30,0;45,8666667;18,85;45,8666667;2,8010226;0,3744754;0,144128;0,185678;0,206996;0,039481;1595,0;1587,0;15,0398977;12359,681697600001;115,3;1,0;22,869;0,298;0,05;0,377;0,031;0,02;0,050275;0,242;0,287;0,256;3883,0;0,002;0,484;0,29600000000000004;0,11199999999999999;0,627;0,006999999999999999;0,012;0,071;0,009000000000000001;0,023;0,401;0,001;0,003;0,003;0,75;0,0002;0,419;0,111;0,789;0,006;0,012;0,07200000000000001;0,01;0,013999999999999999;0,562;0,002;0,037000000000000005;3,4;51,8;0,5;14,9;0,23;2,0;26,0;4,0;52,2;0,6;14,5;0,19;2,1;25,4
2468;Э76ХФ;Р65;14,0;47,533333299999995;21,85;47,533333299999995;2,4880526;0,3854108;0,126675;0,141287;0,169679;0,0393671;1579,0;1590,0;12,7830295;12527,2311213;115,4;1,0;20,254;0,07400000000000001;0,05;0,397;0,03;0,02;0,05013;0,203;0,218;0,225;4562,0;0,002;0,455;0,31;0,114;0,6629999999999999;0,012;0,012;0,109;0,008;0,017;0,43;0,001;0,003;0,003;0,745;0,0006;0,418;0,11800000000000001;0,792;0,011000000000000001;0,013000000000000001;0,11;0,009000000000000001;0,013000000000000001;0,565;0,003;0,038;4,1;56,8;0,8;14,0;0,46;2,2;25,4;3,8;57,4;1,0;8,7;0,3;2,2;25,9
2470;Э76ХАФ;Р65;37,0;215,83333330000002;61,6833333;212,8;3,8884922;0,3163579;0,111474;0,112329;0,144975;0,0636004;1591,0;1612,0;9,412060199999999;12777,5195893;110,4;2,0;37,677;0,384;0,05;0,319;0,061;0,02;0,066913;0,177;0,17300000000000001;0,198;13136,0;0,002;0,479;0,295;0,079;0,677;0,005;0,012;0,11;0,01;0,016;0,44299999999999995;0,002;0,003;0,003;0,746;0,0001;0,395;0,079;0,767;0,004;0,016;0,161;0,011000000000000001;0,006999999999999999;0,516;0,002;0,06;4,0;56,6;0,5;10,6;0,12;2,3;25,0;4,2;50,2;0,8;8,4;0,12;2,3;21,5
2471;Э76ХАФ;Р65;41,0;98,7166667;47,8166667;97,7;3,0931516;0,3013223;0,081072;0,080971;0,158341;0,0650232;1548,0;1593,0;9,3040418;13194,144301200002;113,6;2,0;25,705;0,17600000000000002;0,05;0,308;0,032;0,02;0,068034;0,21100000000000002;0,12300000000000001;0,14400000000000002;10515,0;0,002;0,501;0,331;0,11199999999999999;0,722;0,011000000000000001;0,009000000000000001;0,092;0,013999999999999999;0,018000000000000002;0,462;0,002;0,003;0,004;0,753;0,0002;0,4;0,113;0,789;0,01;0,015;0,151;0,015;0,012;0,552;0,003;0,061;3,5;53,4;0,3;6,1;0,08;2,8;18,7;4,8;60,7;0,7;4,3;0,1;2,8;21,6
2472;Э76ХАФ;Р65;18,0;51,716666700000005;29,883333299999997;51,55;3,0;0,41372;0,126112;0,158251;0,163993;0,06366050000000001;1544,0;1597,0;12,0145897;14068,7116564;116,4;1,0;6,587999999999999;0,155;0,05;0,43799999999999994;0,04;0,02;0,065466;0,187;0,245;0,22399999999999998;7007,0;0,002;0,397;0,29100000000000004;0,091;0,636;0,006;0,011000000000000001;0,127;0,009000000000000001;0,019;0,415;0,001;0,003;0,003;0,725;0,0001;0,397;0,09;0,7759999999999999;0,005;0,019;0,15;0,01;0,015;0,561;0,003;0,057999999999999996;3,0;59,7;0,2;10,7;0,1;2,3;26,2;3,9;62,6;0,7;2,7;0,11;2,5;25,3
2473;Э76ХАФ;Р65;27,0;41,033333299999995;18,4;41,033333299999995;3,0465758000000003;0,29646999999999996;0,094584;0,058164999999999994;0,124993;0,0619484;1569,0;1587,0;16,3499075;12860,8695652;116,0;1,0;7,362;0,086;0,05;0,303;0,040999999999999995;0,02;0,0642;0,16899999999999998;0,08800000000000001;0,168;3944,0;0,002;0,48200000000000004;0,322;0,096;0,7290000000000001;0,006999999999999999;0,009000000000000001;0,131;0,013000000000000001;0,015;0,44299999999999995;0,002;0,004;0,003;0,754;0,0003;0,401;0,096;0,782;0,006;0,015;0,15;0,013999999999999999;0,012;0,561;0,003;0,057;3,6;57,5;1,1;10,9;0,13;2,5;23,1;5,2;60,2;0,9;7,3;0,06;2,7;22,6
2474;Э76ХАФ;Р65;21,0;43,716666700000005;16,6666667;43,55;3,0465758000000003;0,39016;0,093458;0,10691700000000001;0,158985;0,0633429;1585,0;1590,0;10,8975;13557,6;116,1;1,0;4,359;0,10300000000000001;0,05;0,41700000000000004;0,042;0,02;0,065285;0,201;0,16399999999999998;0,166;3766,0;0,002;0,42;0,322;0,098;0,693;0,008;0,011000000000000001;0,14800000000000002;0,013000000000000001;0,02;0,429;0,002;0,003;0,003;0,7440000000000001;0,0001;0,39799999999999996;0,099;0,782;0,006999999999999999;0,016;0,147;0,013999999999999999;0,016;0,568;0,003;0,057;3,6;50,4;0,5;8,7;0,09;2,6;19,3;3,9;61,6;0,6;3,4;0,09;2,4;25,8
