Repository: comptech-winter-school/steel-alloying

# steel-alloying
Проект "Оптимизация процесса легирования стали" на Зимней Школе CompTech 2021

File: data_frames/evraz_data_prprocessed_Anvar.csv (part 26 of 45)
;МАРКА;ПРОФИЛЬ;t вып-обр;t обработка;t под током;t продувка;ПСН гр.;чист расход C;чист расход Cr;чист расход Mn;чист расход Si;чист расход V;температура первая;температура последняя;Ar (интенс.);эл. энергия (интенс.);произв жидкая сталь;произв количество обработок;расход газ Ar;сыпуч известь РП;сыпуч кокс пыль УСТК;сыпуч  кокс. мелочь КМ1;сыпуч  шпат плав.;ферспл CaC2;ферспл  FeV-80;ферспл  Mn5Si65Al0.5;ферспл SiMn18;ферспл  фх850А;эл. энергия;химсталь первый Al_1;химсталь первый C_1;химсталь первый Cr_1;химсталь первый Cu_1;химсталь первый Mn_1;химсталь первый Mo_1;химсталь первый N_1;химсталь первый Ni_1;химсталь первый P_1;химсталь первый S_1;химсталь первый Si_1;химсталь первый Ti_1;химсталь первый V_1;химсталь последний Al;химсталь последний C;химсталь последний Ca;химсталь последний Cr;химсталь последний Cu;химсталь последний Mn;химсталь последний Mo;химсталь последний N;химсталь последний Ni;химсталь последний P;химсталь последний S;химсталь последний Si;химсталь последний Ti;химсталь последний V;химшлак первый Al2O3_1;химшлак первый CaO_1;химшлак первый FeO_1;химшлак первый MgO_1;химшлак первый MnO_1;химшлак первый R_1;химшлак первый SiO2_1;химшлак последний Al2O3;химшлак последний CaO;химшлак последний FeO;химшлак последний MgO;химшлак последний MnO;химшлак последний R;химшлак последний SiO2
2475;Э76ХАФ;Р65;20,0;43,9;17,8666667;43,7333333;3,0465758000000003;0,395255;0,10077699999999999;0,10438499999999999;0,12731099999999998;0,062403099999999996;1579,0;1586,0;13,5030303;13227,985074600001;112,6;1,0;6,684;0,10300000000000001;0,05;0,42200000000000004;0,040999999999999995;0,02;0,064779;0,153;0,161;0,179;3939,0;0,002;0,418;0,309;0,105;0,6829999999999999;0,01;0,011000000000000001;0,145;0,009000000000000001;0,017;0,439;0,001;0,003;0,003;0,759;0,0002;0,396;0,10300000000000001;0,7829999999999999;0,009000000000000001;0,015;0,15;0,009000000000000001;0,017;0,562;0,003;0,057;3,6;55,7;0,5;11,2;0,13;2,6;21,7;3,8;57,4;0,6;12,2;0,13;2,5;22,7
2476;Э76ХАФ;Р65;24,0;48,05;26,3333333;47,8833333;3,4532336000000003;0,2705057;0,07318999999999999;0,030751999999999998;0,114266;0,062804;1553,0;1598,0;11,8234332;13486,3291139;115,5;1,0;3,616;0,147;0,05;0,235;0,040999999999999995;0,02;0,065538;0,16399999999999998;0,045;0,13;5919,0;0,002;0,506;0,336;0,09699999999999999;0,753;0,01;0,01;0,139;0,011000000000000001;0,015;0,47;0,002;0,003;0,003;0,735;0,0001;0,397;0,096;0,779;0,009000000000000001;0,015;0,152;0,012;0,013000000000000001;0,5529999999999999;0,003;0,057999999999999996;5,8;57,4;2,8;15,2;0,19;3,1;18,6;4,4;52,9;0,7;13,4;0,1;2,6;20,2
2477;Э76ХАФ;Р65;29,0;43,55;22,6666667;43,3833333;3,4939690000000003;0,3567;0,074316;0,035593;0,103327;0,0637026;1550,0;1595,0;13,536682500000001;13886,4705882;115,6;1,0;7,934;0,102;0,05;0,382;0,040999999999999995;0,02;0,067455;0,145;0,053;0,132;5246,0;0,002;0,449;0,332;0,105;0,745;0,009000000000000001;0,011000000000000001;0,13699999999999998;0,012;0,017;0,46299999999999997;0,002;0,003;0,003;0,718;0,0003;0,39299999999999996;0,105;0,774;0,008;0,016;0,15;0,013000000000000001;0,015;0,5479999999999999;0,003;0,057999999999999996;3,5;60,0;0,6;9,6;0,07;2,5;23,8;5,0;63,3;0,5;4,7;0,1;2,6;24,0
2478;Э76ХАФ;Р65;27,0;44,216666700000005;21,4333333;44,05;3,0465758000000003;0,350648;0,087265;0,092209;0,087835;0,0620558;1578,0;1584,0;15,4778226;11928,1493002;112,2;1,0;8,53;0,10300000000000001;0,05;0,33;0,040999999999999995;0,02;0,065538;0,09699999999999999;0,14300000000000002;0,155;4261,0;0,002;0,433;0,321;0,081;0,6940000000000001;0,005;0,01;0,12;0,008;0,015;0,473;0,002;0,003;0,003;0,735;0,0001;0,4;0,081;0,778;0,004;0,015;0,151;0,009000000000000001;0,015;0,55;0,003;0,055999999999999994;3,7;57,9;1,1;10,1;0,16;2,5;23,4;4,6;62,1;0,6;4,5;0,15;2,6;24,3
2479;Э76ХАФ;Р65;20,0;54,3666667;28,65;54,033333299999995;3,0;0,5694;0,274744;0,11925999999999999;0,143644;0,0660514;1523,0;1581,0;10,5041096;13974,8691099;117,7;1,0;10,224;0,154;0,05;0,604;0,040999999999999995;0,02;0,069444;0,172;0,184;0,488;6673,0;0,002;0,294;0,168;0,098;0,682;0,006;0,009000000000000001;0,139;0,01;0,017;0,433;0,001;0,002;0,003;0,71;0,0001;0,39899999999999997;0,09699999999999999;0,779;0,005;0,013999999999999999;0,15;0,01;0,016;0,551;0,003;0,057999999999999996;3,2;58,7;0,4;8,9;0,1;2,5;23,9;4,1;62,4;0,7;3,9;0,13;2,4;25,6
2480;Э76ХФ;Р65;33,0;41,216666700000005;17,716666699999998;41,216666700000005;2,99082745;0,37594;0,108096;0,124633;0,127687;0,0386854;1582,0;1585,0;10,5445208;12936,9708373;112,4;1,0;14,487;0,103;0,05;0,396;0,04;0,02;0,049262;0,14500000000000002;0,193;0,192;3820,0;0,002;0,456;0,324;0,08900000000000001;0,664;0,008;0,012;0,07;0,008;0,015;0,447;0,001;0,003;0,002;0,758;0,0001;0,41700000000000004;0,08800000000000001;0,7759999999999999;0,006999999999999999;0,012;0,07;0,009000000000000001;0,013000000000000001;0,5489999999999999;0,002;0,035;3,9;56,7;0,6;20,9;0,15;2,5;22,4;3,6;52,5;0,5;10,7;0,1;2,5;20,6
2481;Э76ХФ;Р65;28,0;41,216666700000005;22,7;41,216666700000005;2,0;0,431805;0,135683;0,17241199999999998;0,176258;0,039963900000000004;1561,0;1584,0;12,87222;12718,9427313;114,6;1,0;17,685;0,163;0,05;0,45799999999999996;0,03;0,02;0,05089;0,2;0,267;0,24100000000000002;4812,0;0,002;0,391;0,3;0,106;0,64;0,006999999999999999;0,01;0,08199999999999999;0,006999999999999999;0,021;0,41700000000000004;0,001;0,002;0,003;0,7609999999999999;0,0002;0,42700000000000005;0,107;0,8;0,006;0,013000000000000001;0,079;0,006999999999999999;0,013000000000000001;0,564;0,002;0,037000000000000005;3,6;52,6;0,9;12,0;0,25;2,3;23,4;4,0;49,1;0,9;9,2;0,16;2,2;22,5
2483;Э76ХФ;Р65;22,0;41,716666700000005;19,25;41,716666700000005;1,3014286;0,4117;0,113726;0,127333;0,13617100000000001;0,0388249;1597,0;1581,0;18,6846185;10104,935064899999;112,4;1,0;25,982;0,13699999999999998;0,05;0,439;0,053;0,02;0,049009;0,157;0,19699999999999998;0,20199999999999999;3242,0;0,001;0,41700000000000004;0,321;0,146;0,669;0,008;0,015;0,08800000000000001;0,009000000000000001;0,027000000000000003;0,439;0,001;0,002;0,003;0,7659999999999999;0,0001;0,419;0,146;0,7879999999999999;0,006999999999999999;0,013999999999999999;0,08800000000000001;0,01;0,018000000000000002;0,5660000000000001;0,003;0,036000000000000004;3,2;48,6;1,5;12,8;0,34;2,3;21,6;4,4;50,3;1,0;14,0;0,08;2,3;21,6
2484;Э76ХФ;Р65;16,0;44,0666667;25,8666667;44,0666667;4,1364513;0,40131;0,155388;0,163052;0,11947999999999999;0,039427;1541,0;1575,0;9,2182645;13792,2680412;115,8;1,0;13,515;0,162;0,05;0,41700000000000004;0,073;0,02;0,049769;0,11599999999999999;0,254;0,276;5946,0;0,002;0,445;0,28800000000000003;0,128;0,6459999999999999;0,008;0,012;0,084;0,006999999999999999;0,025;0,456;0,002;0,002;0,003;0,752;0,0004;0,418;0,127;0,787;0,006999999999999999;0,012;0,084;0,008;0,018000000000000002;0,562;0,003;0,036000000000000004;3,9;59,9;0,8;10,3;0,13;2,7;22,3;5,0;60,8;0,9;5,4;0,06;2,8;22,1
2485;Э76ХФ;Р65;11,0;44,8833333;20,8833333;44,8833333;1,2564706;0,46603999999999995;0,147506;0,199747;0,183091;0,0414321;1595,0;1584,0;13,3236769;12064,1660016;118,7;1,0;19,93;0,19399999999999998;0,05;0,49700000000000005;0,063;0,02;0,0523;0,19899999999999998;0,31;0,262;4199,0;0,001;0,40700000000000003;0,299;0,147;0,617;0,01;0,011000000000000001;0,08199999999999999;0,008;0,027000000000000003;0,413;0,001;0,002;0,003;0,777;0,0003;0,42;0,146;0,79;0,008;0,013000000000000001;0,083;0,009000000000000001;0,02;0,569;0,003;0,036000000000000004;3,0;44,4;1,0;11,3;0,13;2,2;20,6;3,8;58,3;0,3;9,8;0,14;2,1;27,2
2486;Э76ХФ;Р65;18,0;40,7333333;25,8166667;40,7333333;4,1001262;0,34026999999999996;0,133994;0,10243800000000002;0,12484200000000001;0,0400283;1566,0;1622,0;11,8135616;13837,5726275;115,4;1,0;14,954;0,10099999999999999;0,05;0,348;0,04;0,02;0,050527999999999997;0,15;0,158;0,23800000000000002;5954,0;0,002;0,475;0,302;0,1;0,701;0,005;0,01;0,059000000000000004;0,01;0,019;0,455;0,002;0,002;0,003;0,775;0,0003;0,418;0,1;0,792;0,005;0,012;0,06;0,01;0,013999999999999999;0,5710000000000001;0,003;0,037000000000000005;3,5;57,7;0,8;12,9;0,14;2,6;21,8;4,5;63,5;0,7;4,1;0,08;2,8;22,5
2487;Э76ХФ;Р65;18,0;42,2;23,783333300000002;42,2;2,3574751;0,43283;0,14637999999999998;0,17874500000000001;0,145073;0,040487;1549,0;1594,0;12,808293800000001;13080,588647499999;116,5;1,0;18,017;0,168;0,05;0,457;0,052000000000000005;0,02;0,051107;0,149;0,278;0,26;5185,0;0,002;0,39799999999999996;0,297;0,135;0,637;0,009000000000000001;0,011000000000000001;0,08800000000000001;0,006999999999999999;0,024;0,447;0,002;0,002;0,003;0,7809999999999999;0,0001;0,418;0,132;0,785;0,006999999999999999;0,013999999999999999;0,08800000000000001;0,006999999999999999;0,016;0,5720000000000001;0,003;0,037000000000000005;3,7;59,0;0,3;12,8;0,11;2,3;25,6;5,1;58,9;0,3;8,9;0,05;2,6;23,1
2488;Э76ХФ;Р65;19,0;51,8666667;23,7;51,8666667;2,8126338;0,33684000000000003;0,128364;0,12301;0,10981600000000001;0,038968300000000004;1571,0;1590,0;11,6705013;12873,4177215;111,9;1,0;20,177;0,078;0,05;0,344;0,032;0,02;0,04919;0,11800000000000001;0,191;0,228;5085,0;0,002;0,447;0,307;0,10800000000000001;0,682;0,008;0,01;0,07400000000000001;0,008;0,021;0,47;0,002;0,003;0,003;0,752;0,0002;0,419;0,11;0,794;0,006999999999999999;0,012;0,07400000000000001;0,009000000000000001;0,013999999999999999;0,565;0,003;0,037000000000000005;3,4;51,9;0,5;10,5;0,07;2,7;19,3;4,8;59,4;0,6;7,3;0,07;2,7;22,1
2489;Э76ХФ;Р65;29,0;42,8666667;18,85;42,8666667;2,7976407;0,43035;0,147506;0,171996;0,15549000000000002;0,039168699999999994;1588,0;1590,0;8,852746400000001;12773,474801100001;113,1;1,0;12,625;0,11599999999999999;0,05;0,45399999999999996;0,03;0,02;0,049443;0,168;0,267;0,262;4013,0;0,002;0,413;0,294;0,11599999999999999;0,64;0,006;0,011000000000000001;0,068;0,008;0,022000000000000002;0,43;0,001;0,002;0,003;0,779;0,0004;0,42;0,114;0,7909999999999999;0,005;0,013000000000000001;0,068;0,009000000000000001;0,017;0,5720000000000001;0,003;0,037000000000000005;4,0;54,0;0,6;11,4;0,14;2,4;22,5;5,1;58,3;0,7;8,9;0,08;2,5;23,5
2490;Э76ХФ;Р65;22,0;40,533333299999995;18,6833333;40,533333299999995;2,3270559;0,41993;0,153136;0,148633;0,15748900000000002;0,0403436;1581,0;1579,0;12,8398026;12662,622658299999;116,2;1,0;17,348;0,147;0,05;0,441;0,040999999999999995;0,02;0,050926;0,18100000000000002;0,23;0,272;3943,0;0,002;0,415;0,293;0,107;0,662;0,006999999999999999;0,012;0,07;0,009000000000000001;0,021;0,42700000000000005;0,001;0,002;0,003;0,7859999999999999;0,0002;0,42200000000000004;0,107;0,7929999999999999;0,006;0,013000000000000001;0,071;0,01;0,016;0,573;0,003;0,037000000000000005;3,2;50,3;0,9;12,7;0,12;2,3;21,8;4,4;61,7;0,7;7,9;0,11;2,7;23,2
2491;Э76ХФ;Р65;22,0;41,8666667;16,15;41,8666667;1,2788888999999999;0,359635;0,11879300000000001;0,12198599999999998;0,153426;0,038853399999999996;1597,0;1580,0;11,090207000000001;11840,247678;113,8;1,0;15,477;0,131;0,05;0,374;0,053;0,02;0,049045;0,18600000000000003;0,188;0,21100000000000002;3187,0;0,002;0,46799999999999997;0,316;0,13699999999999998;0,687;0,008;0,011000000000000001;0,08;0,012;0,021;0,444;0,002;0,003;0,003;0,772;0,0002;0,41700000000000004;0,139;0,7929999999999999;0,006999999999999999;0,012;0,081;0,013000000000000001;0,013000000000000001;0,562;0,003;0,037000000000000005;4,1;53,1;0,4;11,2;0,09;2,4;21,7;4,2;57,5;0,6;10,4;0,1;2,3;25,3
2492;Э76ХФ;Р65;23,0;45,5166667;31,65;45,5166667;3,9375812999999993;0,43813500000000005;0,160455;0,176525;0,128975;0,040687400000000006;1503,0;1581,0;12,375247199999999;14003,7914692;117,7;1,0;18,776;0,083;0,05;0,461;0,107;0,02;0,05136;0,125;0,275;0,285;7387,0;0,002;0,429;0,287;0,11699999999999999;0,645;0,006999999999999999;0,011000000000000001;0,077;0,006999999999999999;0,023;0,445;0,002;0,003;0,003;0,75;0,0001;0,41700000000000004;0,115;0,787;0,006;0,013000000000000001;0,077;0,006999999999999999;0,016;0,563;0,004;0,037000000000000005;3,5;60,7;1,0;8,5;0,11;2,7;22,4;5,3;63,0;0,7;3,6;0,06;2,8;22,1
2493;Э76ХФ;Р65;27,0;42,6833333;22,1166667;42,6833333;2,7997609;0,4127228;0,145254;0,161326;0,12804400000000002;0,03839480000000001;1553,0;1577,0;18,3048216;13179,201205700001;110,9000001;1,0;25,941999999999997;0,079;0,05;0,426;0,040999999999999995;0,02;0,048466;0,13;0,251;0,258;4858,0;0,002;0,40700000000000003;0,289;0,11699999999999999;0,647;0,006999999999999999;0,013000000000000001;0,084;0,006999999999999999;0,022000000000000002;0,451;0,001;0,002;0,003;0,773;0,0001;0,41600000000000004;0,11699999999999999;0,794;0,006999999999999999;0,013000000000000001;0,084;0,006999999999999999;0,018000000000000002;0,578;0,003;0,037000000000000005;3,4;51,0;1,0;9,6;0,1;2,5;20,7;4,1;53,8;0,6;5,1;0,08;2,6;20,6
2494;Э76ХФ;Р65;27,0;43,2;18,6333333;43,2;3,0;0,46037;0,145254;0,159368;0,18818;0,04025719999999999;1582,0;1583,0;10,9342868;13559,5706619;116,8;1,0;15,715;0,146;0,05;0,49200000000000005;0,031;0,02;0,050817;0,22399999999999998;0,24600000000000002;0,258;4211,0;0,002;0,405;0,297;0,107;0,654;0,006999999999999999;0,01;0,07200000000000001;0,009000000000000001;0,019;0,40299999999999997;0,002;0,003;0,004;0,774;0,0009;0,41600000000000004;0,107;0,784;0,006;0,013000000000000001;0,07200000000000001;0,01;0,013000000000000001;0,5720000000000001;0,003;0,038;4,0;55,6;0,2;11,9;0,08;2,2;25,2;3,3;58,0;0,4;6,2;0,06;2,1;27,4
2495;Э76ХФ;Р65;26,0;41,1833333;18,7;41,1833333;3,4555985000000002;0,32815;0,08219800000000001;0,120467;0,140747;0,0403436;1564,0;1579,0;12,257628500000001;13466,3101604;116,8;1,0;16,827;0,12300000000000001;0,05;0,342;0,03;0,02;0,050926;0,16699999999999998;0,18600000000000003;0,146;4197,0;0,002;0,478;0,348;0,125;0,6829999999999999;0,01;0,01;0,09;0,009000000000000001;0,02;0,444;0,002;0,003;0,004;0,759;0,0006;0,415;0,122;0,784;0,009000000000000001;0,012;0,08900000000000001;0,01;0,015;0,56;0,003;0,037000000000000005;3,3;58,0;0,5;10,2;0,11;2,5;23,7;3,3;54,0;1,0;7,1;0,12;2,1;26,0
2496;Э76ХФ;Р65;23,0;43,1833333;14,316666699999999;43,1833333;3,0;0,375915;0,125549;0,143467;0,152203;0,0398279;1609,0;1581,0;14,897686199999999;12120,1396973;115,0;1,0;21,283;0,07200000000000001;0,05;0,392;0,03;0,02;0,050275;0,175;0,222;0,223;2892,0;0,002;0,449;0,31;0,142;0,6659999999999999;0,006999999999999999;0,009000000000000001;0,077;0,008;0,02;0,439;0,002;0,003;0,003;0,772;0,0002;0,414;0,13699999999999998;0,7859999999999999;0,005;0,012;0,077;0,009000000000000001;0,013999999999999999;0,57;0,003;0,037000000000000005;3,4;48,2;0,6;11,1;0,08;2,6;18,4;4,6;57,9;0,3;11,0;0,07;2,3;25,3
2501;Э76ХФ;Р65;34,0;41,35;21,65;41,35;2,99082745;0,38284;0,137372;0,152475;0,159831;0,0399134;1564,0;1585,0;16,1455865;13272,055427299998;115,7;1,0;22,254;0,14400000000000002;0,05;0,39799999999999996;0,031;0,02;0,050383;0,183;0,23600000000000002;0,244;4789,0;0,002;0,47;0,304;0,1;0,6579999999999999;0,006999999999999999;0,01;0,073;0,006999999999999999;0,016;0,436;0,002;0,003;0,004;0,777;0,0003;0,419;0,098;0,792;0,006;0,011000000000000001;0,07200000000000001;0,008;0,01;0,569;0,003;0,038;4,0;57,2;0,4;12,4;0,13;2,3;24,9;4,1;56,8;0,4;12,0;0,13;2,3;24,7
2502;Э76ХФ;Р65;40,0;43,3666667;17,3833333;43,3666667;4,0;0,39153000000000004;0,114852;0,099194;0,152354;0,0396431;1592,0;1585,0;8,2261909;13298,94535;115,2;1,0;11,847999999999999;0,11699999999999999;0,05;0,415;0,027000000000000003;0,02;0,050022000000000004;0,19399999999999998;0,152;0,204;3853,0;0,002;0,46399999999999997;0,322;0,134;0,701;0,006;0,009000000000000001;0,07;0,009000000000000001;0,018000000000000002;0,439;0,002;0,002;0,004;0,7609999999999999;0,0002;0,419;0,136;0,7879999999999999;0,005;0,01;0,071;0,01;0,015;0,5720000000000001;0,003;0,037000000000000005;4,9;57,4;0,6;11,3;0,15;2,5;22,9;4,4;57,6;0,4;12,6;0,13;2,3;25,1
2503;Э76ХФ;Р65;42,0;42,35;20,3833333;42,35;2,8843537;0,36629;0,12048199999999999;0,11948099999999999;0,154677;0,038075;1603,0;1616,0;14,565761499999999;14111,529027;109,0;1,0;20,561999999999998;0,21899999999999997;0,05;0,382;0,03;0,02;0,048032;0,18899999999999997;0,184;0,214;4794,0;0,002;0,47600000000000003;0,308;0,085;0,677;0,005;0,008;0,061;0,008;0,016;0,43200000000000005;0,001;0,003;0,003;0,76;0,0007;0,415;0,087;0,785;0,005;0,009000000000000001;0,061;0,009000000000000001;0,01;0,562;0,003;0,038;3,4;55,6;0,5;14,4;0,17;2,3;24,3;3,7;56,9;0,5;13,2;0,13;2,2;26,4
2504;Э76ХФ;Р65;37,0;50,7;23,6833333;50,7;3,6814254999999996;0,31676;0,104718;0,13956;0,146616;0,039853;1549,0;1581,0;10,475147900000001;13482,8993666;114,3;1,0;17,703;0,111;0,05;0,32299999999999995;0,028999999999999998;0,02;0,050275;0,168;0,21600000000000003;0,18600000000000003;5322,0;0,002;0,506;0,32799999999999996;0,106;0,664;0,006999999999999999;0,008;0,07400000000000001;0,008;0,017;0,457;0,002;0,003;0,003;0,763;0,0002;0,413;0,102;0,785;0,005;0,011000000000000001;0,073;0,008;0,013999999999999999;0,568;0,003;0,038;3,7;61,3;0,3;8,8;0,07;2,5;24,4;4,0;56,5;0,5;12,6;0,14;2,2;25,2
2505;Э76ХФ;Р65;54,0;43,1833333;21,1666667;43,1833333;2,99082745;0,36582;0,122734;0,11971500000000002;0,16635899999999998;0,039566000000000004;1567,0;1585,0;12,4659349;13115,905511799998;115,9;1,0;17,667;0,16699999999999998;0,05;0,381;0,028999999999999998;0,02;0,049913;0,207;0,184;0,218;4627,0;0,002;0,488;0,311;0,098;0,682;0,009000000000000001;0,008;0,08;0,006999999999999999;0,013999999999999999;0,426;0,002;0,002;0,003;0,7659999999999999;0,0003;0,415;0,09699999999999999;0,7829999999999999;0,009000000000000001;0,009000000000000001;0,081;0,008;0,011000000000000001;0,5579999999999999;0,002;0,037000000000000005;2,9;49,0;0,6;11,6;0,13;2,2;22,5;3,5;57,5;0,5;11,9;0,14;2,2;25,9
2506;Э76ХФ;Р65;49,0;40,85;16,716666699999998;40,85;2,6982967999999996;0,35125;0,087828;0,08136;0,14618399999999998;0,039508999999999996;1577,0;1584,0;14,431578899999998;13125,8225324;115,3;1,0;19,651;0,10099999999999999;0,05;0,371;0,023;0,02;0,049841;0,192;0,124;0,156;3657,0;0,002;0,47700000000000004;0,345;0,10800000000000001;0,721;0,008;0,008;0,07200000000000001;0,01;0,015;0,44299999999999995;0,002;0,003;0,004;0,758;0,0004;0,41600000000000004;0,106;0,787;0,006999999999999999;0,01;0,07200000000000001;0,01;0,012;0,564;0,003;0,037000000000000005;3,9;59,5;0,4;12,3;0,1;2,5;23,4;5,0;57,6;0,6;7,6;0,07;2,7;21,3
2512;Э90ХАФ;Р65;41,0;44,2;19,8833333;43,8666667;2,0;0,459445;0,047855;0,08128099999999999;0,11066300000000001;0,0923577;1569,0;1586,0;15,018101999999999;13093,3780386;115,1;1,0;15,21;0,1;0,05;0,512;0,04;0,02;0,103986;0,13699999999999998;0,125;0,085;4339,0;0,002;0,46;0,24600000000000002;0,113;0,723;0,009000000000000001;0,01;0,078;0,015;0,021;0,439;0,002;0,003;0,003;0,85;0,0002;0,289;0,113;0,7979999999999999;0,006999999999999999;0,013999999999999999;0,077;0,016;0,016;0,539;0,003;0,084;4,0;48,5;0,9;9,2;0,16;2,5;19,4;5,1;60,7;0,7;6,6;0,09;2,6;23,5
2513;Э90ХАФ;Р65;40,0;44,85;25,5666667;44,6833333;2,0;0,428645;0,09402100000000001;0,142441;0,13255899999999998;0,0931737;1549,0;1580,0;14,9403607;13426,0756193;115,8;1,0;20,709;0,256;0,05;0,46299999999999997;0,04;0,02;0,10442;0,145;0,221;0,16699999999999998;5721,0;0,002;0,511;0,20600000000000002;0,12;0,6859999999999999;0,006999999999999999;0,013000000000000001;0,07;0,011000000000000001;0,021;0,425;0,002;0,003;0,003;0,8540000000000001;0,0002;0,28600000000000003;0,121;0,812;0,005;0,016;0,07;0,012;0,012;0,546;0,003;0,084;3,5;42,6;0,4;8,7;0,11;2,3;18,6;4,0;46,4;0,5;7,7;0,07;2,3;19,9
2515;Э90ХАФ;Р65;42,0;53,8666667;26,566666700000003;53,533333299999995;3,0823737999999996;0,45325;0,10584400000000001;0,095442;0,122928;0,0934092;1545,0;1571,0;11,9660972;12891,3425345;117,1;1,0;15,177;0,079;0,05;0,493;0,04;0,02;0,103986;0,15;0,147;0,188;5708,0;0,002;0,493;0,198;0,081;0,7;0,004;0,012;0,051;0,016;0,019;0,42700000000000005;0,002;0,003;0,003;0,841;0,0003;0,289;0,08;0,7879999999999999;0,003;0,015;0,051;0,016;0,013000000000000001;0,5379999999999999;0,003;0,081;3,8;59,2;0,9;12,9;0,16;2,6;22,4;4,3;62,7;0,5;5,9;0,08;2,7;23,0
2516;Э90ХАФ;Р65;49,0;42,5;17,9;42,1666667;2,684334;0,58408;0,087838;0,144441;0,169251;0,0937462;1582,0;1579,0;14,4244541;12767,5977654;116,9;1,0;16,516;0,159;0,05;0,6559999999999999;0,03;0,02;0,104022;0,201;0,223;0,156;3809,0;0,002;0,401;0,213;0,10099999999999999;0,6629999999999999;0,009000000000000001;0,011000000000000001;0,09300000000000001;0,012;0,023;0,397;0,001;0,003;0,003;0,8440000000000001;0,0002;0,287;0,098;0,7859999999999999;0,006999999999999999;0,016;0,092;0,013000000000000001;0,017;0,541;0,003;0,08199999999999999;3,9;53,6;0,5;13,7;0,19;2,2;24,6;5,3;50,6;0,7;11,9;0,13;2,3;22,2
2517;Э90ХАФ;Р65;45,0;47,7;21,0;47,3833333;3,0;0,533305;0,097572;0,080854;0,1525;0,09187150000000001;1571,0;1585,0;16,15802;13442,857142899999;113,7;1,0;18,86;0,129;0,05;0,594;0,04;0,02;0,10149;0,20199999999999999;0,12300000000000001;0,17300000000000001;4705,0;0,002;0,406;0,20199999999999999;0,08199999999999999;0,716;0,004;0,011000000000000001;0,052000000000000005;0,011000000000000001;0,017;0,413;0,002;0,003;0,003;0,843;0,0004;0,289;0,081;0,794;0,003;0,015;0,052000000000000005;0,013000000000000001;0,013999999999999999;0,539;0,003;0,085;3,6;51,6;0,6;11,8;0,32;2,3;22,5;4,4;53,7;0,4;12,1;0,12;2,1;25,6
2518;Э90ХАФ;Р65;22,0;48,533333299999995;22,4833333;48,2;2,7654575;0,529385;0,0705;0,084629;0,08834299999999999;0,0912347;1570,0;1578,0;16,2046997;13006,968124500001;114,3;1,0;17,24;0,086;0,05;0,594;0,039;0,02;0,101128;0,10099999999999999;0,131;0,125;4874,0;0,002;0,387;0,225;0,111;0,716;0,006999999999999999;0,011000000000000001;0,07200000000000001;0,01;0,018000000000000002;0,451;0,002;0,003;0,003;0,85;0,0001;0,287;0,111;0,795;0,005;0,015;0,073;0,012;0,015;0,534;0,003;0,084;2,9;43,1;0,8;7,8;0,25;2,3;18,7;4,7;59,5;0,7;6,5;0,07;2,4;24,4
2520;Э90ХАФ;Р65;26,0;51,7333333;19,6666667;51,4166667;2,0;0,55983;0,075576;0,10201;0,135052;0,0938128;1591,0;1585,0;11,8614185;12709,8305085;117,3;1,0;17,746;0,11900000000000001;0,05;0,63;0,038;0,02;0,104203;0,166;0,157;0,134;4166,0;0,002;0,42200000000000004;0,223;0,102;0,698;0,006999999999999999;0,011000000000000001;0,07200000000000001;0,01;0,016;0,42700000000000005;0,002;0,002;0,003;0,857;0,0002;0,28600000000000003;0,10099999999999999;0,7879999999999999;0,005;0,013000000000000001;0,071;0,011000000000000001;0,011000000000000001;0,545;0,003;0,078;3,4;44,3;1,2;8,9;0,17;2,4;18,3;4,0;56,4;0,4;6,9;0,07;2,7;21,1
2522;Э90ХАФ;Р65;30,0;52,05;19,15;51,7;2,870229;0,53209;0,094752;0,132226;0,127828;0,09381669999999999;1582,0;1573,0;13,4800948;13068,4073107;116,7;1,0;18,962;0,13699999999999998;0,05;0,591;0,038;0,02;0,10438399999999999;0,142;0,205;0,168;4171,0;0,002;0,424;0,20800000000000002;0,098;0,677;0,006999999999999999;0,01;0,068;0,009000000000000001;0,016;0,42700000000000005;0,002;0,002;0,003;0,847;0,0001;0,287;0,096;0,7909999999999999;0,005;0,015;0,068;0,009000000000000001;0,013999999999999999;0,542;0,003;0,081;3,4;45,7;0,3;8,0;0,09;2,3;19,7;3,5;48,1;0,4;6,2;0,11;2,8;17,4
2534;Э76ХФ;Р65;10,0;43,033333299999995;20,5166667;43,033333299999995;3,836446;0,28516529999999995;0,095316;0,071437;0,108581;0,0383185;1604,0;1625,0;15,486831900000002;13683,509342;110,7;1,0;22,215;0,146;0,05;0,285;0,054000000000000006;0,02;0,047743;0,139;0,11;0,16899999999999998;4679,0;0,002;0,5;0,33;0,096;0,72;0,006999999999999999;0,009000000000000001;0,071;0,011000000000000001;0,017;0,48200000000000004;0,002;0,003;0,004;0,768;0,0005;0,425;0,09300000000000001;0,789;0,006;0,012;0,067;0,012;0,011000000000000001;0,557;0,003;0,038;3,4;59,8;0,5;8,3;0,08;3,1;19,4;5,7;59,2;0,6;7,5;0,09;2,7;21,8
2540;Э76ХФ;Р65;28,0;47,1666667;24,3833333;47,1666667;3,2309113;0,41530500000000004;0,15848399999999999;0,157278;0,142798;0,0394213;1525,0;1579,0;9,8574942;13489,542036899998;115,7;1,0;15,364;0,073;0,05;0,434;0,040999999999999995;0,02;0,049117;0,157;0,244;0,281;5482,0;0,002;0,439;0,28600000000000003;0,087;0,655;0,005;0,009000000000000001;0,059000000000000004;0,008;0,017;0,436;0,002;0,002;0,003;0,758;0,0005;0,41700000000000004;0,087;0,7829999999999999;0,005;0,011000000000000001;0,059000000000000004;0,009000000000000001;0,013999999999999999;0,5720000000000001;0,003;0,036000000000000004;5,1;63,5;0,4;3,1;0,07;3,0;21,4;5,0;61,0;0,6;2,4;0,06;2,8;19,8
2546;Э76ХФ;Р65;24,0;49,0166667;21,8333333;49,0166667;3,6325581;0,4572;0,155664;0,161028;0,163146;0,0401188;1563,0;1579,0;15,672440400000001;13822,9007634;116,5000001;1,0;25,385;0,094;0,05;0,486;0,033;0,02;0,049986;0,183;0,254;0,276;5030,0;0,002;0,406;0,289;0,09;0,642;0,006;0,011000000000000001;0,066;0,008;0,021;0,42;0,001;0,003;0,003;0,757;0,0002;0,418;0,08900000000000001;0,7809999999999999;0,006;0,011000000000000001;0,066;0,009000000000000001;0,017;0,5720000000000001;0,003;0,037000000000000005;4,7;61,2;0,4;8,7;0,09;2,6;23,3;5,7;62,8;0,5;4,2;0,08;2,8;22,3
2548;Э76ХФ;Р65;33,0;41,7;16,8833333;41,7;2,99082745;0,43293999999999994;0,14438399999999998;0,164394;0,15119000000000002;0,039363499999999996;1579,0;1583,0;12,0079137;13099,3089832;115,8;1,0;16,691;0,126;0,05;0,45799999999999996;0,04;0,02;0,049045;0,163;0,26;0,256;3686,0;0,002;0,401;0,293;0,094;0,643;0,006999999999999999;0,009000000000000001;0,069;0,008;0,022000000000000002;0,43700000000000006;0,002;0,003;0,003;0,7709999999999999;0,0003;0,414;0,09300000000000001;0,785;0,006;0,01;0,069;0,009000000000000001;0,018000000000000002;0,5710000000000001;0,003;0,037000000000000005;3,9;58,8;0,5;12,4;0,15;2,4;24,4;4,6;62,5;0,5;6,2;0,08;2,7;23,3
2549;Э76ХФ;Р65;27,0;44,5166667;26,516666700000002;44,5166667;3,7681837999999996;0,413735;0,14945999999999998;0,173124;0,154926;0,0380866;1577,0;1627,0;14,7106702;14008,548083000001;111,8;1,0;21,829;0,127;0,05;0,433;0,039;0,02;0,047454;0,165;0,27399999999999997;0,265;6191,0;0,002;0,426;0,28800000000000003;0,10800000000000001;0,627;0,008;0,009000000000000001;0,079;0,006999999999999999;0,022000000000000002;0,436;0,001;0,003;0,003;0,7659999999999999;0,0003;0,418;0,10800000000000001;0,785;0,006999999999999999;0,012;0,079;0,008;0,013999999999999999;0,557;0,003;0,037000000000000005;3,4;57,0;0,8;15,5;0,41;2,4;23,6;3,9;59,5;0,7;9,3;0,13;2,6;22,9
2550;Э76ХФ;Р65;41,0;47,216666700000005;29,7166667;47,216666700000005;3,0;0,44426000000000004;0,130848;0,126171;0,128226;0,040147699999999995;1546,0;1602,0;11,6323332;13794,279304499998;117,9;1,0;18,308;0,184;0,05;0,47600000000000003;0,040999999999999995;0,02;0,050022000000000004;0,14400000000000002;0,19899999999999998;0,23199999999999998;6832,0;0,002;0,43;0,316;0,087;0,6829999999999999;0,006;0,008;0,06;0,006999999999999999;0,019;0,449;0,002;0,002;0,003;0,769;0,0002;0,419;0,086;0,779;0,005;0,012;0,061;0,008;0,016;0,5479999999999999;0,003;0,037000000000000005;4,0;53,7;0,7;24,7;0,12;2,6;20,9;4,8;57,8;0,9;10,6;0,12;2,6;22,6
2551;Э76ХФ;Р65;48,0;46,6833333;22,8833333;46,6833333;4,0;0,404475;0,0987;0,097227;0,106572;0,039479900000000005;1551,0;1599,0;13,578687599999999;13846,758922100002;115,8;1,0;21,096;0,113;0,05;0,434;0,04;0,02;0,04919;0,12300000000000001;0,153;0,175;5281,0;0,002;0,43700000000000006;0,33799999999999997;0,098;0,7070000000000001;0,006999999999999999;0,01;0,073;0,009000000000000001;0,02;0,47;0,002;0,003;0,004;0,785;0,0002;0,419;0,096;0,789;0,006999999999999999;0,012;0,073;0,011000000000000001;0,013000000000000001;0,565;0,003;0,037000000000000005;4,8;52,4;0,7;10,0;0,1;2,5;21,0;6,3;60,0;0,5;7,8;0,05;2,8;21,7
2552;Э76ХФ;Р65;41,0;44,1833333;25,35;44,1833333;3,0;0,387365;0,082344;0,071091;0,097314;0,039479900000000005;1539,0;1593,0;13,727121799999999;14111,242603600002;115,6;1,0;20,217;0,083;0,05;0,395;0,04;0,02;0,04919;0,12;0,111;0,146;5962,0;0,002;0,426;0,34600000000000003;0,09699999999999999;0,7070000000000001;0,006;0,011000000000000001;0,066;0,009000000000000001;0,019;0,47;0,002;0,003;0,003;0,794;0,0002;0,41200000000000003;0,095;0,768;0,005;0,011000000000000001;0,066;0,01;0,013000000000000001;0,545;0,003;0,036000000000000004;4,7;58,1;0,7;13,8;0,25;2,6;21,9;5,4;59,8;0,3;6,1;0,07;2,8;21,6
2554;Э76ХФ;Р65;40,0;41,3666667;14,616666699999998;41,3666667;3,0;0,40610999999999997;0,11731199999999999;0,136818;0,134434;0,0382022;1588,0;1581,0;11,6456084;13316,3055872;112,4;1,0;16,058;0,14400000000000002;0,05;0,431;0,039;0,02;0,047598;0,149;0,21600000000000003;0,20800000000000002;3244,0;0,002;0,442;0,315;0,08800000000000001;0,6559999999999999;0,006;0,011000000000000001;0,064;0,008;0,02;0,434;0,001;0,002;0,003;0,769;0,0002;0,41700000000000004;0,09;0,784;0,005;0,012;0,064;0,009000000000000001;0,013999999999999999;0,563;0,003;0,036000000000000004;3,5;55,3;1,0;15,0;0,11;2,3;24,4;4,0;52,8;0,5;8,8;0,05;2,4;22,4
2555;Э76ХФ;Р65;36,0;47,8666667;25,6833333;47,8666667;2,0;0,33041;0,120696;0,109296;0,119628;0,0400602;1526,0;1576,0;13,5921309;13811,2913692;116,9;1,0;21,686999999999998;0,08800000000000001;0,05;0,33799999999999997;0,039;0,02;0,049913;0,138;0,172;0,214;5912,0;0,002;0,494;0,319;0,10300000000000001;0,6890000000000001;0,01;0,009000000000000001;0,068;0,008;0,02;0,45299999999999996;0,002;0,003;0,003;0,779;0,0003;0,42100000000000004;0,102;0,7859999999999999;0,01;0,011000000000000001;0,068;0,009000000000000001;0,016;0,5589999999999999;0,003;0,037000000000000005;3,9;60,3;0,6;13,6;0,1;2,6;22,9;5,0;61,4;0,3;9,6;0,05;2,7;22,4
2559;Э76ХФ;Р65;33,0;41,533333299999995;18,7;41,533333299999995;2,99082745;0,375565;0,08290800000000001;0,103095;0,095962;0,0387832;1557,0;1572,0;10,751605099999999;13585,026737999999;113,5000001;1,0;14,885;0,113;0,05;0,401;0,039;0,02;0,048322;0,10400000000000001;0,16299999999999998;0,14700000000000002;4234,0;0,002;0,442;0,349;0,115;0,6920000000000001;0,01;0,01;0,08;0,008;0,02;0,475;0,002;0,003;0,003;0,785;0,0002;0,418;0,114;0,782;0,01;0,013000000000000001;0,079;0,008;0,015;0,569;0,003;0,037000000000000005;3,5;52,0;0,3;9,1;0,07;2,4;21,6;4,1;59,3;0,4;4,4;0,05;2,4;24,3
2562;Э76ХФ;Р65;30,0;42,0166667;17,3166667;42,0166667;2,0;0,37340500000000004;0,107724;0,121554;0,11725799999999999;0,038638;1575,0;1574,0;18,717572399999998;13045,2358037;113,4;1,0;26,215;0,107;0,05;0,39299999999999996;0,038;0,02;0,048141;0,129;0,192;0,191;3765,0;0,002;0,46;0,325;0,10300000000000001;0,672;0,006;0,011000000000000001;0,08;0,01;0,02;0,447;0,002;0,003;0,003;0,777;0,0002;0,41700000000000004;0,102;0,7809999999999999;0,006;0,012;0,079;0,011000000000000001;0,013000000000000001;0,5539999999999999;0,003;0,037000000000000005;4,2;48,0;0,9;9,9;0,1;2,4;19,7;5,4;52,6;1,0;8,9;0,08;2,2;23,4
2564;Э76ХФ;Р65;26,0;40,55;17,5166667;40,55;2,7734417000000002;0,402035;0,1269;0,166482;0,13758599999999999;0,039479900000000005;1568,0;1582,0;16,7578298;13016,1750714;115,7;1,0;22,651;0,096;0,05;0,423;0,028999999999999998;0,02;0,04919;0,141;0,264;0,225;3800,0;0,002;0,424;0,314;0,095;0,647;0,006999999999999999;0,01;0,069;0,01;0,021;0,445;0,001;0,003;0,003;0,778;0,0001;0,41700000000000004;0,092;0,7909999999999999;0,006;0,013000000000000001;0,068;0,01;0,015;0,574;0,003;0,036000000000000004;3,8;51,9;0,5;11,3;0,13;2,5;20,9;5,3;59,3;0,8;7,1;0,06;2,7;22,1
2565;Э76ХФ;Р65;22,0;45,3666667;28,483333299999998;45,3666667;3,1836273;0,24106999999999998;0,12295199999999999;0,091161;0,11003199999999999;0,040437400000000005;1514,0;1571,0;10,403232899999999;13220,362785299998;117,9;1,0;15,732000000000001;0,084;0,05;0,228;0,073;0,02;0,050383;0,131;0,14300000000000002;0,218;6276,0;0,003;0,55;0,315;0,08199999999999999;0,7120000000000001;0,006;0,009000000000000001;0,06;0,009000000000000001;0,016;0,469;0,003;0,004;0,003;0,7659999999999999;0,0003;0,41600000000000004;0,08199999999999999;0,7829999999999999;0,005;0,011000000000000001;0,061;0,01;0,012;0,568;0,004;0,038;3,3;61,3;0,3;8,1;0,09;2,6;23,5;4,2;62,3;0,6;7,3;0,09;2,8;22,5
2567;Э76ХФ;Р65;20,0;40,9;17,3166667;40,9;2,0;0,303465;0,150588;0,11366099999999998;0,121496;0,039048;1574,0;1576,0;22,8792176;13156,1116458;114,1;1,0;31,191999999999997;0,094;0,05;0,299;0,039;0,02;0,049117;0,139;0,179;0,267;3797,0;0,002;0,48200000000000004;0,287;0,075;0,69;0,005;0,009000000000000001;0,049;0,009000000000000001;0,016;0,456;0,002;0,002;0,004;0,7709999999999999;0,0004;0,414;0,07400000000000001;0,7909999999999999;0,004;0,01;0,049;0,009000000000000001;0,012;0,5660000000000001;0,003;0,037000000000000005;3,8;49,2;0,6;8,1;0,09;2,9;17,2;5,6;55,6;1,0;7,7;0,07;2,6;21,5
2568;Э76ХФ;Р65;19,0;42,5166667;23,8333333;42,5166667;2,0;0,354605;0,156228;0,139851;0,088202;0,0386171;1559,0;1587,0;12,413014500000001;12718,321678299999;113,6;1,0;17,592;0,078;0,05;0,36;0,039;0,02;0,048575;0,076;0,223;0,27699999999999997;5052,0;0,002;0,45399999999999996;0,287;0,075;0,664;0,005;0,01;0,054000000000000006;0,006999999999999999;0,018000000000000002;0,483;0,002;0,002;0,003;0,7879999999999999;0,0002;0,41600000000000004;0,075;0,7909999999999999;0,004;0,012;0,055999999999999994;0,006999999999999999;0,013000000000000001;0,5720000000000001;0,003;0,037000000000000005;3,0;52,5;0,5;9,6;0,12;2,8;18,9;4,2;57,6;0,6;5,8;0,08;2,8;20,8
2569;Э76ХФ;Р65;18,0;46,85;30,1666667;46,85;2,0;0,329865;0,152844;0,167049;0,091308;0,037840399999999996;1560,0;1628,0;11,6823906;13357,790055200001;111,3;1,0;18,244;0,146;0,05;0,32899999999999996;0,027000000000000003;0,02;0,047598;0,069;0,267;0,271;6716,0;0,002;0,479;0,287;0,076;0,642;0,004;0,01;0,051;0,006999999999999999;0,017;0,485;0,002;0,002;0,004;0,7490000000000001;0,0004;0,42200000000000004;0,077;0,799;0,004;0,01;0,052000000000000005;0,008;0,012;0,568;0,003;0,037000000000000005;4,3;58,7;0,9;9,3;0,08;2,6;22,7;5,2;60,1;1,0;5,8;0,07;2,6;22,8
2570;Э76ХФ;Р65;12,0;45,35;26,85;45,35;2,8681672000000002;0,40879;0,172584;0,239337;0,209596;0,039882;1562,0;1595,0;12,0635061;13255,8659218;118,1;1,0;18,236;0,201;0,05;0,42;0,04;0,02;0,050166;0,221;0,379;0,306;5932,0;0,001;0,457;0,275;0,094;0,579;0,006;0,009000000000000001;0,055999999999999994;0,006999999999999999;0,021;0,385;0,001;0,002;0,003;0,775;0,0003;0,418;0,095;0,7859999999999999;0,005;0,013000000000000001;0,057;0,008;0,015;0,551;0,003;0,036000000000000004;3,2;53,5;0,5;11,8;0,15;2,1;24,9;3,5;59,8;0,9;9,0;0,11;2,3;26,2
2571;Э76ХФ;Р65;8,0;51,7;27,016666700000002;51,7;2,6802697;0,35512;0,142128;0,12323699999999999;0,155782;0,0407159;1552,0;1596,0;14,2856867;12940,900678599999;118,9;1,0;24,619;0,084;0,05;0,364;0,04;0,02;0,051215;0,188;0,193;0,252;5827,0;0,002;0,486;0,3;0,086;0,6829999999999999;0,006;0,011000000000000001;0,06;0,011000000000000001;0,019;0,436;0,002;0,003;0,003;0,7859999999999999;0,0003;0,415;0,086;0,785;0,005;0,013000000000000001;0,06;0,012;0,015;0,564;0,003;0,037000000000000005;3,8;57,2;1,1;7,0;0,08;3,0;19,2;4,1;57,5;0,6;10,9;0,27;2,2;26,1
2572;Э76ХФ;Р65;16,0;49,05;24,0166667;49,05;2,7952559;0,3583;0,130848;0,12335399999999999;0,137756;0,0388469;1565,0;1598,0;17,3314985;13203,3310201;114,8;1,0;28,337;0,083;0,05;0,37;0,04;0,02;0,048864;0,16;0,19399999999999998;0,23199999999999998;5285,0;0,002;0,451;0,307;0,096;0,6829999999999999;0,006;0,012;0,068;0,009000000000000001;0,02;0,445;0,002;0,002;0,003;0,7879999999999999;0,0002;0,41700000000000004;0,096;0,789;0,005;0,013000000000000001;0,068;0,01;0,013999999999999999;0,563;0,003;0,036000000000000004;4,0;50,4;0,4;4,8;0,08;2,8;18,0;4,9;52,9;0,8;2,8;0,1;2,7;19,7
2573;Э76ХФ;Р65;27,0;43,033333299999995;21,8166667;43,033333299999995;3,2842154999999997;0,353675;0,1269;0,123975;0,13793;0,0400259;1559,0;1580,0;13,475505400000001;13440,183346099999;116,3;1,0;19,255;0,134;0,05;0,365;0,028999999999999998;0,02;0,050347;0,16;0,195;0,225;4887,0;0,002;0,49700000000000005;0,313;0,099;0,6829999999999999;0,011000000000000001;0,012;0,077;0,009000000000000001;0,018000000000000002;0,449;0,002;0,003;0,004;0,767;0,005;0,419;0,099;0,789;0,011000000000000001;0,013000000000000001;0,077;0,01;0,015;0,5670000000000001;0,003;0,037000000000000005;4,6;58,0;0,4;10,5;0,08;2,4;23,9;4,1;51,4;0,7;7,0;0,09;2,7;19,4
2574;Э76ХФ;Р65;25,0;41,533333299999995;19,55;41,533333299999995;2,99082745;0,34928000000000003;0,139872;0,153504;0,158458;0,040313699999999994;1574,0;1581,0;13,526725500000001;12945,268542200001;116,8;1,0;18,727;0,09;0,05;0,35600000000000004;0,027999999999999997;0,02;0,050709;0,179;0,242;0,248;4218,0;0,002;0,498;0,303;0,095;0,6629999999999999;0,006;0,012;0,062;0,01;0,02;0,428;0,002;0,003;0,003;0,7659999999999999;0,0004;0,419;0,094;0,7909999999999999;0,005;0,01;0,061;0,01;0,015;0,5589999999999999;0,003;0,038;3,3;51,4;0,9;8,7;0,08;2,6;19,8;4,1;55,9;0,6;7,4;0,09;2,6;21,4
2575;Э76ХФ;Р65;24,0;49,3833333;18,35;49,3833333;3,4947627999999997;0,400595;0,131412;0,152667;0,194986;0,0393358;1589,0;1595,0;11,7938576;13706,8119891;112,5;1,0;19,414;0,21899999999999997;0,05;0,42100000000000004;0,032;0,02;0,049479;0,23600000000000002;0,239;0,233;4192,0;0,002;0,46;0,307;0,10300000000000001;0,652;0,006999999999999999;0,01;0,066;0,009000000000000001;0,018000000000000002;0,405;0,001;0,003;0,003;0,768;0,0004;0,42;0,10300000000000001;0,789;0,006;0,01;0,066;0,01;0,016;0,565;0,002;0,038;3,6;52,2;2,0;13,1;0,8;2,1;25,5;3,5;51,5;1,0;7,3;0,11;2,3;22,0
2586;Э76ХФ;Р65;20,0;41,8666667;19,3833333;41,8666667;2,7861395;0,32548;0,1128;0,09387899999999999;0,11917799999999999;0,039139099999999996;1556,0;1583,0;11,3990446;12440,5846948;114,8;1,0;15,908;0,08199999999999999;0,05;0,33399999999999996;0,032;0,02;0,049732;0,14400000000000002;0,147;0,2;4019,0;0,003;0,531;0,322;0,092;0,705;0,01;0,01;0,069;0,01;0,019;0,469;0,003;0,003;0,004;0,782;0,0003;0,41600000000000004;0,092;0,78;0,009000000000000001;0,012;0,069;0,011000000000000001;0,017;0,561;0,003;0,037000000000000005;5,5;57,8;0,5;11,1;0,08;2,6;22,0;5,7;60,6;0,3;6,7;0,06;2,7;22,2
2587;Э76ХФ;Р65;20,0;46,3833333;17,9166667;46,3833333;1,8184502;0,37278;0,075576;0,10188;0,11884000000000002;0,0386551;1566,0;1577,0;10,8854967;12079,255814;113,1;1,0;16,679000000000002;0,115;0,05;0,39899999999999997;0,026000000000000002;0,02;0,049117;0,14;0,16;0,134;3607,0;0,002;0,491;0,35100000000000003;0,102;0,6859999999999999;0,011000000000000001;0,011000000000000001;0,081;0,011000000000000001;0,02;0,456;0,002;0,002;0,003;0,7829999999999999;0,0002;0,414;0,10099999999999999;0,772;0,011000000000000001;0,013000000000000001;0,081;0,012;0,017;0,563;0,003;0,037000000000000005;4,9;55,6;0,5;12,8;0,11;2,5;22,3;5,5;58,2;0,8;8,1;0,06;2,6;22,1
2589;Э76ХФ;Р65;34,0;42,85;16,4833333;42,85;1,7805695;0,439725;0,094188;0,08293500000000001;0,168998;0,03973719999999999;1579,0;1599,0;10,9518157;12270,576339700001;116,8;1,0;15,582;0,13699999999999998;0,05;0,479;0,037000000000000005;0,02;0,050492;0,226;0,127;0,16699999999999998;3371,0;0,002;0,424;0,33799999999999997;0,10099999999999999;0,711;0,009000000000000001;0,01;0,078;0,01;0,016;0,43700000000000006;0,002;0,004;0,003;0,769;0,0006;0,418;0,102;0,7909999999999999;0,008;0,011000000000000001;0,079;0,013000000000000001;0,013999999999999999;0,5660000000000001;0,003;0,039;4,2;52,7;1,9;14,5;0,94;2,3;22,5;4,2;57,1;0,7;9,3;0,27;2,2;26,0
2590;Э76ХФ;Р65;26,0;50,2;24,6333333;50,2;2,7676817000000002;0,45265500000000003;0,13028399999999998;0,138204;0,139982;0,0382002;1548,0;1599,0;14,5589641;12962,922868700001;112,4;1,0;24,362;0,213;0,05;0,486;0,027999999999999997;0,02;0,048539;0,157;0,218;0,231;5322,0;0,002;0,43;0,307;0,10800000000000001;0,6579999999999999;0,009000000000000001;0,012;0,081;0,006;0,019;0,442;0,001;0,002;0,003;0,769;0,0003;0,42100000000000004;0,107;0,784;0,009000000000000001;0,012;0,081;0,006999999999999999;0,012;0,5670000000000001;0,003;0,036000000000000004;4,6;52,4;0,5;14,1;0,16;2,2;23,4;5,4;53,9;0,6;11,4;0,1;2,3;23,1
2593;Э76ХФ;Р65;20,0;40,3666667;16,8833333;40,3666667;1,7818182;0,42085500000000003;0,089676;0,095481;0,132526;0,039509800000000005;1569,0;1586,0;8,0156131;12363,6722606;115,4;1,0;10,495999999999999;0,1;0,05;0,456;0,028999999999999998;0,02;0,050203;0,16399999999999998;0,149;0,159;3479,0;0,002;0,43799999999999994;0,342;0,092;0,7070000000000001;0,006999999999999999;0,009000000000000001;0,071;0,009000000000000001;0,019;0,461;0,002;0,003;0,003;0,767;0,0002;0,41700000000000004;0,09300000000000001;0,784;0,006;0,009000000000000001;0,071;0,01;0,018000000000000002;0,565;0,003;0,036000000000000004;6,2;53,0;0,6;14,3;0,08;2,4;22,5;6,8;52,5;1,0;9,2;0,1;2,3;22,5
2595;Э76ХФ;Р65;16,0;42,033333299999995;16,1333333;42,033333299999995;1,3160251;0,396975;0,094188;0,037323;0,12397000000000001;0,0377162;1573,0;1592,0;15,803885800000002;11342,9752066;111,0;1,0;22,143;0,11800000000000001;0,05;0,428;0,03;0,02;0,047924;0,17600000000000002;0,055;0,16699999999999998;3050,0;0,002;0,46;0,33799999999999997;0,096;0,754;0,006999999999999999;0,015;0,075;0,009000000000000001;0,02;0,47100000000000003;0,002;0,003;0,003;0,7809999999999999;0,0003;0,42;0,096;0,784;0,006;0,013999999999999999;0,075;0,01;0,013000000000000001;0,5720000000000001;0,003;0,037000000000000005;4,6;53,9;0,6;15,4;0,1;2,3;23,1;5,3;51,8;0,4;15,6;0,11;2,2;23,8
2596;Э76ХФ;Р65;17,0;44,216666700000005;17,716666699999998;44,216666700000005;1,5884898;0,42308;0,094752;0,040554;0,12939;0,0384843;1571,0;1586,0;8,356601600000001;12168,2031985;113,6;1,0;12,130999999999998;0,096;0,05;0,46;0,028999999999999998;0,02;0,0489;0,183;0,06;0,168;3593,0;0,002;0,44299999999999995;0,34;0,098;0,754;0,006;0,01;0,063;0,012;0,019;0,46799999999999997;0,002;0,003;0,003;0,7829999999999999;0,0002;0,42;0,09699999999999999;0,79;0,006;0,013000000000000001;0,063;0,013000000000000001;0,015;0,569;0,003;0,037000000000000005;5,1;56,0;0,5;13,7;0,09;2,6;21,7;6,4;54,0;1,0;10,2;0,09;2,4;22,2
2597;Э76ХФ;Р65;20,0;42,35;13,683333300000001;42,35;2,99082745;0,38998;0,113928;0,055143;0,14444200000000001;0,0382852;1583,0;1583,0;13,262337699999998;11063,093788099999;110,9;1,0;18,722;0,11900000000000001;0,05;0,415;0,052000000000000005;0,02;0,048647;0,2;0,083;0,20199999999999999;2523,0;0,002;0,457;0,32;0,10099999999999999;0,74;0,006;0,011000000000000001;0,067;0,013000000000000001;0,021;0,452;0,002;0,003;0,003;0,77;0,0003;0,41700000000000004;0,10099999999999999;0,785;0,005;0,013000000000000001;0,067;0,013999999999999999;0,015;0,5710000000000001;0,003;0,037000000000000005;4,4;43,4;0,7;14,7;0,12;2,3;18,6;4,7;48,5;0,5;14,8;0,09;2,3;21,2
