Repository: comptech-winter-school/steel-alloying

# steel-alloying
Проект "Оптимизация процесса легирования стали" на Зимней Школе CompTech 2021

File: data_frames/evraz_data_prprocessed_Anvar.csv (part 27 of 45)
;МАРКА;ПРОФИЛЬ;t вып-обр;t обработка;t под током;t продувка;ПСН гр.;чист расход C;чист расход Cr;чист расход Mn;чист расход Si;чист расход V;температура первая;температура последняя;Ar (интенс.);эл. энергия (интенс.);произв жидкая сталь;произв количество обработок;расход газ Ar;сыпуч известь РП;сыпуч кокс пыль УСТК;сыпуч  кокс. мелочь КМ1;сыпуч  шпат плав.;ферспл CaC2;ферспл  FeV-80;ферспл  Mn5Si65Al0.5;ферспл SiMn18;ферспл  фх850А;эл. энергия;химсталь первый Al_1;химсталь первый C_1;химсталь первый Cr_1;химсталь первый Cu_1;химсталь первый Mn_1;химсталь первый Mo_1;химсталь первый N_1;химсталь первый Ni_1;химсталь первый P_1;химсталь первый S_1;химсталь первый Si_1;химсталь первый Ti_1;химсталь первый V_1;химсталь последний Al;химсталь последний C;химсталь последний Ca;химсталь последний Cr;химсталь последний Cu;химсталь последний Mn;химсталь последний Mo;химсталь последний N;химсталь последний Ni;химсталь последний P;химсталь последний S;химсталь последний Si;химсталь последний Ti;химсталь последний V;химшлак первый Al2O3_1;химшлак первый CaO_1;химшлак первый FeO_1;химшлак первый MgO_1;химшлак первый MnO_1;химшлак первый R_1;химшлак первый SiO2_1;химшлак последний Al2O3;химшлак последний CaO;химшлак последний FeO;химшлак последний MgO;химшлак последний MnO;химшлак последний R;химшлак последний SiO2
2598;Э76ХФ;Р65;26,0;42,533333299999995;16,033333300000002;42,533333299999995;2,99082745;0,420125;0,1269;0,150327;0,15498800000000001;0,039139099999999996;1569,0;1584,0;7,0215409;12120,997921;114,9;1,0;9,797;0,13;0,05;0,446;0,051;0,02;0,049732;0,175;0,237;0,225;3239,0;0,002;0,435;0,311;0,09699999999999999;0,6559999999999999;0,008;0,012;0,066;0,009000000000000001;0,019;0,439;0,002;0,003;0,003;0,76;0,0002;0,418;0,096;0,7879999999999999;0,006999999999999999;0,013000000000000001;0,066;0,01;0,015;0,569;0,003;0,037000000000000005;5,4;54,0;0,3;14,4;0,09;2,4;22,4;5,5;56,2;1,0;11,3;0,17;2,2;25,2
2599;Э76ХФ;Р65;22,0;43,35;18,283333300000002;43,35;1,2755604;0,42743000000000003;0,10941600000000001;0,20873699999999998;0,217146;0,039509800000000005;1595,0;1580,0;15,563321799999999;12056,8824066;114,8;1,0;22,489;0,353;0,05;0,456;0,03;0,02;0,050203;0,24600000000000002;0,32899999999999996;0,19399999999999998;3674,0;0,002;0,451;0,324;0,134;0,599;0,006999999999999999;0,012;0,073;0,008;0,021;0,39399999999999996;0,001;0,003;0,003;0,757;0,0003;0,41600000000000004;0,135;0,789;0,005;0,013999999999999999;0,073;0,009000000000000001;0,013999999999999999;0,561;0,003;0,038;4,5;50,9;1,8;15,0;0,38;2,0;25,3;4,6;55,8;0,7;13,9;0,13;2,2;25,9
2600;Э76ХФ;Р65;20,0;41,15;20,6666667;41,15;2,0;0,394175;0,137052;0,15075;0,10350999999999999;0,0389974;1563,0;1578,0;14,8454435;12704,516129000001;113,8;1,0;20,363;0,1;0,05;0,41200000000000003;0,054000000000000006;0,02;0,049552;0,095;0,24;0,243;4376,0;0,002;0,43;0,3;0,11199999999999999;0,657;0,008;0,012;0,07200000000000001;0,008;0,02;0,47700000000000004;0,002;0,002;0,003;0,765;0,0003;0,41700000000000004;0,11599999999999999;0,79;0,006999999999999999;0,013000000000000001;0,073;0,009000000000000001;0,018000000000000002;0,5710000000000001;0,003;0,037000000000000005;4,7;55,8;2,2;13,1;0,13;2,5;22,5;5,4;61,1;0,8;5,8;0,07;2,7;23,0
2601;Э76ХФ;Р65;20,0;40,716666700000005;19,3;40,716666700000005;2,0;0,24805;0,09249600000000001;0,023661;0,12014200000000001;0,0393673;1548,0;1579,0;9,933347;13227,9792746;115,4;1,0;13,479000000000001;0,079;0,05;0,245;0,040999999999999995;0,02;0,050022000000000004;0,17600000000000002;0,033;0,16399999999999998;4255,0;0,003;0,5539999999999999;0,342;0,121;0,769;0,009000000000000001;0,011000000000000001;0,09;0,015;0,02;0,47100000000000003;0,002;0,004;0,005;0,7659999999999999;0,0004;0,42200000000000004;0,12;0,794;0,009000000000000001;0,012;0,09;0,016;0,015;0,563;0,003;0,039;5,7;56,4;1,6;12,3;0,23;2,6;21,7;6,5;59,7;0,8;8,7;0,1;2,8;21,7
2602;Э76ХФ;Р65;16,0;42,7;20,466666699999998;42,7;3,0;0,372765;0,146076;0,073422;0,11473599999999999;0,0394523;1558,0;1581,0;11,5278689;13546,9055375;113,4;1,0;16,408;0,17600000000000002;0,05;0,387;0,039;0,02;0,05013;0,146;0,114;0,259;4621,0;0,002;0,48100000000000004;0,29100000000000004;0,099;0,718;0,006;0,011000000000000001;0,061;0,011000000000000001;0,019;0,457;0,002;0,003;0,004;0,759;0,0002;0,419;0,098;0,7879999999999999;0,005;0,012;0,062;0,011000000000000001;0,012;0,556;0,003;0,038;5,4;50,5;0,7;13,4;0,09;2,5;20,1;5,9;58,2;1,0;7,3;0,08;2,8;20,8
2603;Э76ХФ;Р65;19,0;44,716666700000005;18,3666667;44,716666700000005;2,0;0,50536;0,16355999999999998;0,185778;0,166856;0,0402212;1582,0;1571,0;5,6100453;13093,2849365;117,0;1,0;8,253;0,16399999999999998;0,05;0,5429999999999999;0,03;0,02;0,051107;0,17800000000000002;0,294;0,29;4008,0;0,002;0,373;0,27899999999999997;0,11699999999999999;0,627;0,008;0,011000000000000001;0,073;0,009000000000000001;0,024;0,42200000000000004;0,002;0,003;0,003;0,758;0,0003;0,419;0,11699999999999999;0,792;0,008;0,012;0,073;0,01;0,019;0,57;0,004;0,037000000000000005;4,8;56,1;0,8;13,7;0,11;2,3;24,3;4,6;57,7;0,6;8,8;0,07;2,1;27,1
2604;Э76ХФ;Р65;22,0;43,5166667;15,05;43,5166667;2,6598797000000003;0,479175;0,173148;0,10841400000000001;0,176782;0,0402212;1583,0;1573,0;11,9835713;13112,2923588;116,2;1,0;17,02;0,182;0,05;0,512;0,03;0,02;0,051107;0,22699999999999998;0,168;0,307;3289,0;0,002;0,401;0,273;0,07200000000000001;0,695;0,004;0,012;0,05;0,01;0,018000000000000002;0,424;0,002;0,004;0,003;0,757;0,0003;0,418;0,073;0,7879999999999999;0,004;0,013000000000000001;0,05;0,011000000000000001;0,013999999999999999;0,569;0,003;0,039;4,6;53,7;0,8;14,1;0,21;2,1;25,0;4,6;54,6;0,5;14,0;0,08;2,2;25,3
2605;Э76ХФ;Р65;13,0;40,3666667;17,0;40,3666667;2,7233747999999998;0,42476499999999995;0,107724;0,108144;0,16703199999999999;0,0394835;1571,0;1576,0;12,1971924;13065,8823529;115,8;1,0;16,412;0,251;0,05;0,457;0,039;0,02;0,050022000000000004;0,212;0,168;0,191;3702,0;0,002;0,441;0,32799999999999996;0,1;0,693;0,01;0,009000000000000001;0,081;0,012;0,02;0,434;0,002;0,003;0,004;0,7559999999999999;0,0003;0,418;0,099;0,784;0,009000000000000001;0,012;0,081;0,013000000000000001;0,013000000000000001;0,565;0,003;0,036000000000000004;4,8;49,6;0,3;14,1;0,15;2,2;22,5;4,9;55,9;1,0;9,8;0,16;2,2;25,8
2606;Э76ХФ;Р65;13,0;44,7;18,15;44,7;2,0;0,44563;0,12972;0,073674;0,12383599999999999;0,040256400000000005;1575,0;1575,0;8,4234899;12800,0;116,7;1,0;12,550999999999998;0,132;0,05;0,48;0,038;0,02;0,050637;0,16;0,114;0,23;3872,0;0,002;0,436;0,309;0,094;0,722;0,006;0,011000000000000001;0,066;0,01;0,021;0,46399999999999997;0,002;0,003;0,003;0,77;0,0004;0,41600000000000004;0,094;0,787;0,006;0,012;0,067;0,011000000000000001;0,017;0,5670000000000001;0,003;0,037000000000000005;5,3;52,0;1,0;12,3;0,16;2,3;22,3;6,7;59,2;1,0;8,1;0,07;2,7;22,1
2607;Э76ХФ;Р65;15,0;42,0166667;14,316666699999999;42,0166667;2,0;0,45399999999999996;0,133104;0,116307;0,12804200000000002;0,0386171;1614,0;1576,0;11,5040063;11918,975553;110,8;1,0;16,112000000000002;0,177;0,05;0,488;0,04;0,02;0,048575;0,14800000000000002;0,183;0,23600000000000002;2844,0;0,002;0,413;0,299;0,111;0,684;0,008;0,011000000000000001;0,086;0,01;0,022000000000000002;0,455;0,002;0,003;0,004;0,755;0,0002;0,41700000000000004;0,11;0,7929999999999999;0,006999999999999999;0,013000000000000001;0,087;0,011000000000000001;0,013999999999999999;0,57;0,003;0,038;4,7;53,6;0,7;16,9;0,2;2,2;24,1;4,9;51,3;0,5;16,2;0,1;2,1;24,0
2608;Э76ХФ;Р65;14,0;41,3333333;26,933333299999997;41,3333333;2,7591377999999995;0,395735;0,156228;0,18553499999999998;0,13583;0,0397389;1565,0;1623,0;8,1290323;13885,3960396;116,4;1,0;11,2;0,292;0,05;0,409;0,039;0,02;0,049986;0,13;0,295;0,27699999999999997;6233,0;0,002;0,47600000000000003;0,29;0,095;0,631;0,006999999999999999;0,01;0,066;0,008;0,019;0,45399999999999996;0,002;0,002;0,004;0,738;0,0003;0,419;0,094;0,79;0,006;0,012;0,066;0,009000000000000001;0,011000000000000001;0,555;0,003;0,037000000000000005;5,0;53,7;0,8;11,4;0,13;2,5;21,6;4,0;54,9;0,3;13,4;0,25;2,1;26,7
2609;Э76ХФ;Р65;17,0;43,0166667;21,1;43,0166667;2,0;0,42272;0,113928;0,11582100000000001;0,154994;0,0401984;1571,0;1584,0;16,31056;13074,8815166;118,2;1,0;23,383000000000003;0,282;0,05;0,45299999999999996;0,039;0,02;0,050564;0,19;0,18100000000000002;0,20199999999999999;4598,0;0,002;0,45;0,325;0,113;0,693;0,008;0,01;0,079;0,01;0,017;0,44299999999999995;0,002;0,003;0,004;0,755;0,0006;0,41600000000000004;0,111;0,789;0,006999999999999999;0,013000000000000001;0,078;0,01;0,012;0,564;0,003;0,037000000000000005;4,4;54,9;0,4;13,0;0,14;2,1;26,0;4,9;48,8;0,4;10,2;0,08;2,3;20,9
2610;Э76ХФ;Р65;20,0;54,033333299999995;15,0;54,033333299999995;1,7977528000000003;0,47767;0,148896;0,200718;0,21683400000000003;0,0391061;1628,0;1589,0;12,7718004;12848,0;113,5;1,0;22,897;0,509;0,05;0,511;0,022000000000000002;0,02;0,04919;0,249;0,316;0,264;3212,0;0,002;0,401;0,292;0,105;0,619;0,006999999999999999;0,01;0,071;0,011000000000000001;0,021;0,39299999999999996;0,001;0,003;0,003;0,778;0,0003;0,418;0,105;0,7909999999999999;0,006;0,012;0,07200000000000001;0,011000000000000001;0,01;0,562;0,002;0,037000000000000005;4,2;48,0;2,3;15,6;0,3;1,9;25,5;4,3;55,9;0,3;12,2;0,13;2,2;26,0
2613;Э76ХФ;Р65;46,0;43,533333299999995;17,55;43,533333299999995;2,99082745;0,395305;0,10321199999999998;0,119295;0,146938;0,0394797;1561,0;1576,0;9,9103369;13528,205128200001;115,6;1,0;14,380999999999998;0,166;0,05;0,42100000000000004;0,039;0,02;0,04966;0,17600000000000002;0,187;0,183;3957,0;0,002;0,444;0,335;0,11699999999999999;0,6829999999999999;0,009000000000000001;0,009000000000000001;0,083;0,012;0,018000000000000002;0,446;0,002;0,003;0,004;0,737;0,0002;0,419;0,11699999999999999;0,784;0,008;0,01;0,08199999999999999;0,013000000000000001;0,01;0,5589999999999999;0,003;0,036000000000000004;4,8;57,7;0,2;10,9;0,11;2,3;25,3;5,1;49,2;0,7;7,2;0,11;2,4;20,3
2615;Э76ХФ;Р65;29,0;42,5666667;16,0666667;42,5666667;2,99082745;0,47198999999999997;0,14438399999999998;0,194877;0,161666;0,0424991;1588,0;1571,0;9,740015699999999;13921,991701199999;114,8;1,0;13,82;0,196;0,05;0,505;0,04;0,02;0,053458000000000006;0,166;0,309;0,256;3728,0;0,002;0,405;0,293;0,11599999999999999;0,607;0,008;0,009000000000000001;0,085;0,008;0,02;0,41600000000000004;0,001;0,002;0,003;0,7440000000000001;0,0002;0,414;0,113;0,778;0,006999999999999999;0,011000000000000001;0,084;0,009000000000000001;0,013999999999999999;0,565;0,003;0,037000000000000005;4,4;51,3;0,6;17,1;0,2;2,1;24,8;4,4;56,4;0,3;12,1;0,06;2,2;26,2
2616;Э76ХФ;Р65;33,0;45,216666700000005;21,0166667;45,216666700000005;3,1258142999999996;0,45043999999999995;0,11505599999999999;0,14031;0,127028;0,0398247;1552,0;1567,0;9,6409141;13623,4734338;115,7;1,0;14,530999999999999;0,141;0,05;0,486;0,040999999999999995;0,02;0,050094;0,136;0,222;0,204;4772,0;0,002;0,41700000000000004;0,321;0,099;0,667;0,009000000000000001;0,009000000000000001;0,068;0,008;0,02;0,455;0,002;0,003;0,003;0,77;0,0002;0,419;0,10099999999999999;0,79;0,008;0,012;0,069;0,01;0,017;0,5710000000000001;0,003;0,037000000000000005;4,5;57,0;0,2;12,3;0,11;2,3;24,4;5,4;59,7;0,9;8,7;0,07;2,6;23,2
2617;Э76ХФ;Р65;37,0;43,1833333;15,366666699999998;43,1833333;2,99082745;0,41629499999999997;0,068244;0,028295999999999998;0,087258;0,0388469;1573,0;1565,0;9,5377074;13400,4338395;112,7;1,0;13,729000000000001;0,081;0,05;0,457;0,04;0,02;0,048864;0,12300000000000001;0,042;0,121;3432,0;0,002;0,43799999999999994;0,358;0,11;0,76;0,006999999999999999;0,008;0,075;0,013999999999999999;0,019;0,486;0,002;0,003;0,004;0,758;0,0002;0,41700000000000004;0,11;0,7909999999999999;0,006999999999999999;0,011000000000000001;0,075;0,015;0,013999999999999999;0,5760000000000001;0,003;0,037000000000000005;4,9;57,7;0,6;11,9;0,08;2,6;21,9;8,7;57,8;0,7;8,9;0,06;2,7;21,1
2619;Э76ХФ;Р65;32,0;43,0166667;18,4333333;43,0166667;2,99082745;0,45193999999999995;0,104904;0,058734;0,11835999999999999;0,03991140000000001;1568,0;1572,0;8,9044556;13368,1735986;117,4;1,0;12,767999999999999;0,155;0,05;0,493;0,040999999999999995;0,02;0,050203;0,158;0,09;0,18600000000000003;4107,0;0,002;0,428;0,331;0,10400000000000001;0,7340000000000001;0,006999999999999999;0,011000000000000001;0,078;0,011000000000000001;0,022000000000000002;0,457;0,002;0,003;0,003;0,774;0,0002;0,41700000000000004;0,10300000000000001;0,784;0,006;0,013000000000000001;0,079;0,012;0,018000000000000002;0,565;0,003;0,035;4,9;52,4;0,9;20,3;0,16;2,3;23,3;5,5;59,4;0,7;8,9;0,07;2,6;22,8
2621;Э76ХФ;Р65;31,0;42,7;14,85;42,7;2,4010319;0,43391499999999994;0,116748;0,072702;0,13323800000000002;0,0397389;1585,0;1570,0;9,498828999999999;12739,393939399999;117,2;1,0;13,52;0,142;0,05;0,46799999999999997;0,040999999999999995;0,02;0,049986;0,175;0,11199999999999999;0,207;3153,0;0,002;0,44299999999999995;0,321;0,1;0,727;0,006999999999999999;0,011000000000000001;0,08199999999999999;0,011000000000000001;0,016;0,452;0,002;0,002;0,004;0,76;0,0003;0,41700000000000004;0,1;0,7859999999999999;0,006999999999999999;0,013000000000000001;0,08199999999999999;0,012;0,013000000000000001;0,574;0,003;0,035;5,3;57,8;1,1;11,0;0,15;2,4;23,8;5,6;60,6;0,5;7,5;0,06;2,7;22,5
2626;Э76ХФ;Р65;37,0;40,3666667;11,816666699999999;40,3666667;2,99082745;0,406805;0,106218;0,083079;0,129696;0,0394904;1568,0;1580,0;13,641205599999997;12622,8490832;115,7;1,0;18,355;0,11699999999999999;0,05;0,436;0,038;0,02;0,049805;0,165;0,129;0,18899999999999997;2486,0;0,002;0,44799999999999995;0,325;0,106;0,7120000000000001;0,006;0,01;0,071;0,013000000000000001;0,019;0,462;0,002;0,004;0,003;0,764;0,0002;0,424;0,102;0,7829999999999999;0,006;0,012;0,065;0,013999999999999999;0,013999999999999999;0,563;0,003;0,036000000000000004;4,8;45,7;0,4;9,5;0,19;2,4;18,9;5,5;52,0;0,4;10,9;0,14;2,3;23,0
2627;Э76ХФ;Р65;32,0;41,5;18,3333333;41,5;2,0;0,384805;0,10397;0,113004;0,07552;0,0376263;1566,0;1587,0;11,2539759;12573,8181818;111,2;1,0;15,568;0,147;0,05;0,408;0,03;0,02;0,047454;0,068;0,18;0,185;3842,0;0,004;0,46;0,324;0,11900000000000001;0,688;0,008;0,012;0,083;0,01;0,021;0,512;0,003;0,003;0,004;0,759;0,0002;0,414;0,11800000000000001;0,777;0,006999999999999999;0,013000000000000001;0,083;0,01;0,01;0,536;0,003;0,036000000000000004;5,4;55,3;0,6;15,0;0,09;2,5;22,5;6,2;52,5;0,4;12,9;0,14;2,2;23,7
2628;Э76ХФ;Р65;28,0;44,8666667;19,65;44,8666667;1,8937685000000002;0,417995;0,105094;0,134595;0,165414;0,038428699999999996;1584,0;1627,0;13,165159099999999;13364,8854962;112,6;1,0;19,649;0,337;0,05;0,44799999999999995;0,028999999999999998;0,02;0,048466;0,198;0,21100000000000002;0,187;4377,0;0,002;0,433;0,324;0,091;0,67;0,006999999999999999;0,006999999999999999;0,071;0,011000000000000001;0,018000000000000002;0,435;0,001;0,003;0,004;0,7609999999999999;0,0003;0,415;0,09300000000000001;0,794;0,006;0,011000000000000001;0,073;0,012;0,01;0,564;0,002;0,036000000000000004;5,7;49,5;0,3;14,3;0,26;2,1;24,0;7,0;51,3;0,5;13,8;0,21;2,2;24,1
2629;Э76ХФ;Р65;35,0;50,9;24,0833333;50,9;2,99082745;0,38145;0,083176;0,13068;0,04629;0,0397195;1536,0;1593,0;5,876801599999999;13727,3356401;117,1;1,0;9,922;0,152;0,05;0,40700000000000003;0,027999999999999997;0,02;0,050094;0,015;0,21;0,14800000000000002;5510,0;0,002;0,473;0,34700000000000003;0,10800000000000001;0,6709999999999999;0,006999999999999999;0,009000000000000001;0,071;0,011000000000000001;0,019;0,535;0,002;0,003;0,004;0,763;0,0002;0,415;0,107;0,778;0,006;0,012;0,071;0,012;0,016;0,5670000000000001;0,003;0,037000000000000005;4,8;57,5;0,3;14,7;0,11;2,6;22,1;5,3;59,0;0,4;10,1;0,1;2,7;21,9
2630;Э76ХФ;Р65;43,0;43,2;20,6833333;43,2;2,8725116;0,410995;0,106218;0,137151;0,124208;0,0387443;1562,0;1601,0;8,724599699999999;13013,3763094;114,8;1,0;12,561;0,087;0,05;0,439;0,031;0,02;0,048864;0,133;0,217;0,18899999999999997;4486,0;0,002;0,452;0,325;0,12;0,66;0,008;0,011000000000000001;0,078;0,011000000000000001;0,019;0,451;0,002;0,004;0,003;0,777;0,0002;0,42100000000000004;0,12300000000000001;0,7929999999999999;0,006999999999999999;0,013000000000000001;0,079;0,012;0,016;0,56;0,003;0,038;5,6;49,1;0,5;24,2;0,33;2,1;23,6;4,4;56,1;0,2;11,4;0,06;2,2;26,0
2631;Э76ХФ;Р65;22,0;45,2;18,8666667;45,2;2,75;0,4237805;0,10397;0,185778;0,12235399999999999;0,039806;1552,0;1591,0;11,7876106;13458,657243799998;116,4;1,0;17,76;0,19699999999999998;0,223;0,275;0,027999999999999997;0,02;0,050203;0,109;0,29600000000000004;0,185;4232,0;0,002;0,446;0,32799999999999996;0,135;0,631;0,008;0,012;0,08199999999999999;0,009000000000000001;0,023;0,483;0,002;0,003;0,004;0,778;0,0002;0,415;0,134;0,785;0,006999999999999999;0,013000000000000001;0,08199999999999999;0,01;0,013000000000000001;0,565;0,003;0,037000000000000005;5,6;52,0;0,4;16,0;0,09;2,3;22,2;6,0;51,5;0,6;12,6;0,14;2,3;22,5
2632;Э76ХФ;Р65;30,0;40,8666667;16,3;40,8666667;3,0;0,33013000000000003;0,092168;0,105624;0,076032;0,0380846;1553,0;1578,0;10,156630999999999;13107,9754601;110,4;1,0;13,466;0,111;0,05;0,34299999999999997;0,028999999999999998;0,02;0,048032;0,07200000000000001;0,168;0,16399999999999998;3561,0;0,003;0,505;0,336;0,12;0,688;0,006999999999999999;0,012;0,07200000000000001;0,011000000000000001;0,019;0,512;0,003;0,003;0,004;0,778;0,0002;0,41600000000000004;0,11800000000000001;0,777;0,006;0,012;0,07200000000000001;0,012;0,013999999999999999;0,5670000000000001;0,003;0,038;5,6;48,5;0,3;12,9;0,09;2,3;20,8;5,8;52,0;0,4;13,8;0,14;2,3;22,3
2633;Э76ХФ;Р65;28,0;43,0;21,4833333;43,0;3,3781190000000003;0,35785;0,094416;0,101214;0,09479;0,0394904;1532,0;1581,0;9,8891993;13657,098526;116,2;1,0;13,963;0,085;0,05;0,377;0,03;0,02;0,049805;0,10300000000000001;0,16;0,168;4890,0;0,002;0,49200000000000005;0,337;0,11599999999999999;0,7;0,006;0,01;0,067;0,011000000000000001;0,019;0,498;0,002;0,003;0,003;0,769;0,0002;0,413;0,113;0,7759999999999999;0,005;0,011000000000000001;0,066;0,012;0,013999999999999999;0,557;0,003;0,037000000000000005;6,2;54,9;0,5;14,6;0,11;2,5;22,2;6,9;51,9;0,6;11,6;0,16;2,3;22,3
2634;Э76ХФ;Р65;29,0;41,5166667;17,7;41,5166667;2,796957;0,453275;0,14331;0,194355;0,142816;0,0398916;1556,0;1580,0;10,2551586;12820,3389831;117,5;1,0;14,192;0,19699999999999998;0,05;0,48200000000000004;0,027999999999999997;0,02;0,050311;0,13699999999999998;0,309;0,255;3782,0;0,002;0,434;0,305;0,11599999999999999;0,63;0,006999999999999999;0,011000000000000001;0,07200000000000001;0,009000000000000001;0,02;0,45799999999999996;0,002;0,003;0,004;0,769;0,0004;0,424;0,114;0,7929999999999999;0,006;0,015;0,07200000000000001;0,01;0,013999999999999999;0,5710000000000001;0,003;0,038;4,6;51,0;0,4;16,8;0,2;2,2;24,3;4,4;56,4;0,3;11,3;0,07;2,2;26,3
2637;Э76ХФ;Р65;27,0;40,55;16,216666699999998;40,55;1,9534985;0,39824;0,130384;0,105156;0,10363399999999999;0,0386586;1569,0;1575,0;12,5755857;12361,356629;113,2;1,0;16,998;0,23600000000000002;0,05;0,42;0,03;0,02;0,048756;0,115;0,166;0,23199999999999998;3341,0;0,002;0,46399999999999997;0,307;0,11199999999999999;0,6940000000000001;0,008;0,011000000000000001;0,077;0,01;0,019;0,489;0,002;0,003;0,003;0,775;0,0002;0,418;0,111;0,787;0,008;0,013000000000000001;0,077;0,012;0,013000000000000001;0,5670000000000001;0,003;0,037000000000000005;4,9;53,0;0,3;15,8;0,1;2,2;24,0;4,4;56,3;0,3;11,1;0,13;2,2;26,0
2638;Э76ХФ;Р65;26,0;44,55;17,6833333;44,55;1,6265653;0,38847;0,205692;0,165105;0,11011199999999999;0,039576;1574,0;1583,0;11,038944699999998;12082,5636192;116,4;1,0;14,645;0,193;0,503;0,373;0,055999999999999994;0,02;0,049913;0,099;0,263;0,366;3561,0;0,002;0,444;0,244;0,099;0,6459999999999999;0,006999999999999999;0,01;0,066;0,008;0,018000000000000002;0,486;0,002;0,002;0,003;0,748;0,0003;0,414;0,09699999999999999;0,785;0,006;0,012;0,067;0,008;0,013000000000000001;0,562;0,003;0,036000000000000004;5,2;52,9;0,3;15,3;0,13;2,2;24,0;6,4;52,8;0,9;11,6;0,16;2,4;22,3
2639;Э76ХФ;Р65;27,0;43,8833333;19,3833333;43,8833333;2,3430421000000003;0,434795;0,129822;0,185751;0,099128;0,0407233;1557,0;1570,0;8,768398800000002;13242,304385200001;118,8;1,0;12,702;0,161;0,05;0,462;0,029;0,02;0,05136;0,073;0,297;0,231;4278,0;0,002;0,446;0,317;0,11900000000000001;0,625;0,008;0,009000000000000001;0,07200000000000001;0,008;0,021;0,47200000000000003;0,002;0,003;0,004;0,763;0,0007;0,426;0,121;0,7929999999999999;0,006999999999999999;0,015;0,075;0,01;0,016;0,5429999999999999;0,003;0,037000000000000005;4,6;46,1;0,6;11,5;0,11;2,2;20,9;4,6;57,3;0,2;10,2;0,09;2,3;25,4
2641;Э76ХФ;Р65;26,0;47,6666667;17,15;47,6666667;3,0;0,42876000000000003;0,149492;0,13192;0,107125;0,040092199999999995;1594,0;1579,0;6,353496499999999;12668,221574299998;117,6;1,0;10,095;0,153;0,05;0,45299999999999996;0,027999999999999997;0,02;0,050564;0,10800000000000001;0,21100000000000002;0,266;3621,0;0,002;0,457;0,295;0,099;0,677;0,006999999999999999;0,012;0,073;0,01;0,021;0,47;0,002;0,003;0,004;0,7490000000000001;0,0003;0,419;0,099;0,7929999999999999;0,006;0,013999999999999999;0,07400000000000001;0,011000000000000001;0,016;0,565;0,003;0,037000000000000005;4,6;54,0;0,4;12,5;0,09;2,3;23,5;5,1;55,9;0,6;7,9;0,11;2,2;25,5
2642;Э76ХФ;Р65;33,0;41,2;20,4833333;41,2;3,6638370000000005;0,349535;0,13881400000000002;0,110422;0,0591;0,0383716;1542,0;1577,0;11,4885931;13837,591537799999;111,4;1,0;15,583;0,151;0,05;0,358;0,018000000000000002;0,02;0,048394;0,043;0,17800000000000002;0,247;4724,0;0,002;0,49;0,29100000000000004;0,12300000000000001;0,6809999999999999;0,006;0,009000000000000001;0,076;0,01;0,025;0,513;0,002;0,003;0,004;0,762;0,0005;0,423;0,121;0,7909999999999999;0,006;0,013999999999999999;0,07200000000000001;0,011000000000000001;0,019;0,56;0,003;0,037000000000000005;4,4;58,2;0,5;11,5;0,08;2,7;21,4;5,7;55,8;0,6;9,2;0,08;2,6;21,4
2645;Э76ХФ;Р65;25,0;40,533333299999995;14,983333300000002;40,533333299999995;2,99082745;0,422175;0,139191;0,170656;0,11555;0,0399159;1592,0;1581,0;9,5380597;13603,1145717;117,1;1,0;12,780999999999999;0,064;0,145;0,363;0,040999999999999995;0,02;0,050275;0,10400000000000001;0,27399999999999997;0,249;3397,0;0,002;0,434;0,305;0,105;0,631;0,01;0,01;0,078;0,008;0,021;0,44299999999999995;0,002;0,003;0,004;0,743;0,0002;0,418;0,105;0,775;0,009000000000000001;0,012;0,078;0,01;0,013000000000000001;0,5379999999999999;0,003;0,037000000000000005;5,2;55,9;0,7;13,2;0,12;2,4;23,2;5,4;54,1;0,9;10,5;0,12;2,3;23,2
2651;Э76ХФ;Р65;39,0;50,85;19,9833333;50,85;2,99082745;0,38504;0,120744;0,139434;0,1357;0,038773300000000004;1582,0;1585,0;13,034218300000001;13349,1242702;112,5;1,0;22,093000000000004;0,264;0,05;0,404;0,029;0,02;0,048503;0,149;0,222;0,21600000000000003;4446,0;0,002;0,467;0,308;0,1;0,653;0,006;0,01;0,061;0,009000000000000001;0,019;0,43700000000000006;0,001;0,002;0,003;0,769;0,0003;0,413;0,10099999999999999;0,782;0,005;0,01;0,062;0,01;0,013000000000000001;0,544;0,003;0,037000000000000005;4,6;52,6;1,1;14,9;0,35;2,1;24,6;4,2;54,5;0,4;13,6;0,13;2,0;26,6
2652;Э76ХФ;Р65;50,0;43,1833333;20,1333333;43,1833333;3,5310597;0,40575;0,135278;0,159838;0,12215;0,038368;1553,0;1574,0;11,6187524;13362,9139073;111,6;1,0;16,66;0,083;0,05;0,426;0,04;0,02;0,047996;0,11900000000000001;0,256;0,242;4484,0;0,002;0,447;0,299;0,094;0,64;0,005;0,012;0,069;0,006999999999999999;0,021;0,447;0,001;0,002;0,003;0,777;0,0003;0,415;0,09300000000000001;0,7829999999999999;0,004;0,012;0,069;0,008;0,013999999999999999;0,5529999999999999;0,003;0,037000000000000005;4,2;48,4;0,5;13,7;0,14;2,2;22,4;4,3;55,5;0,6;13,1;0,11;2,1;26,0
2653;Э76ХФ;Р65;23,0;43,5166667;15,633333300000002;43,5166667;3,0;0,44486499999999995;0,162669;0,167208;0,145525;0,0417798;1596,0;1578,0;5,9222888;12615,3518124;118,2;1,0;8,51;0,085;0,154;0,379;0,040999999999999995;0,02;0,052264;0,152;0,267;0,29100000000000004;3287,0;0,002;0,442;0,28800000000000003;0,113;0,6459999999999999;0,006999999999999999;0,01;0,075;0,008;0,021;0,425;0,001;0,002;0,004;0,772;0,0006;0,419;0,11199999999999999;0,785;0,006;0,012;0,075;0,009000000000000001;0,017;0,564;0,003;0,038;4,6;53,1;0,7;15,1;0,13;2,2;24,5;5,0;49,4;0,3;10,4;0,07;2,3;21,5
2654;Э76ХФ;Р65;20,0;43,8666667;15,183333300000001;43,8666667;2,4919908;0,437675;0,134719;0,173602;0,155725;0,0393225;1602,0;1574,0;10,5968845;12147,530186599999;114,5;1,0;15,495;0,205;0,05;0,465;0,040999999999999995;0,02;0,04919;0,165;0,27699999999999997;0,24100000000000002;3074,0;0,002;0,441;0,307;0,106;0,636;0,008;0,009000000000000001;0,075;0,008;0,02;0,44;0,002;0,002;0,003;0,7559999999999999;0,0002;0,419;0,105;0,7829999999999999;0,006999999999999999;0,01;0,075;0,008;0,01;0,5539999999999999;0,002;0,037000000000000005;4,5;51,8;1,2;17,8;0,23;2,1;24,7;4,1;54,5;0,7;12,2;0,12;2,0;26,7
2655;Э76ХФ;Р65;25,0;42,3666667;19,75;42,3666667;2,99082745;0,397995;0,138073;0,107478;0,107275;0,0401027;1569,0;1586,0;5,4210677;13667,848101299998;115,9;1,0;5,275;0,076;0,05;0,418;0,071;0,02;0,050166;0,11900000000000001;0,171;0,247;4499,0;0,002;0,47;0,306;0,094;0,688;0,006;0,01;0,064;0,008;0,018000000000000002;0,457;0,002;0,003;0,003;0,74;0,0002;0,42100000000000004;0,094;0,785;0,005;0,011000000000000001;0,065;0,009000000000000001;0,013999999999999999;0,563;0,003;0,037000000000000005;4,8;50,8;0,7;13,5;0,25;2,3;22,2;5,0;55,7;0,8;9,7;0,09;2,2;25,7
2656;Э76ХФ;Р65;28,0;41,3333333;17,716666699999998;41,3333333;3,0;0,38048000000000004;0,096148;0,063454;0,08445;0,0396406;1559,0;1577,0;8,3504032;13251,928504200001;112,2;1,0;11,505;0,064;0,05;0,406;0,040999999999999995;0,02;0,049588;0,10300000000000001;0,1;0,172;3913,0;0,002;0,485;0,337;0,11599999999999999;0,7240000000000001;0,006999999999999999;0,01;0,08;0,009000000000000001;0,018000000000000002;0,475;0,002;0,003;0,003;0,7659999999999999;0,0002;0,418;0,115;0,782;0,006;0,011000000000000001;0,08;0,01;0,015;0,561;0,003;0,038;4,7;54,3;0,4;13,8;0,16;2,3;23,5;5,6;57,9;0,3;9,9;0,06;2,5;23,0
2657;Э76ХФ;Р65;26,0;46,3833333;18,55;46,3833333;2,99082745;0,3513;0,11068199999999999;0,069272;0,07385;0,037674099999999995;1545,0;1571,0;8,6150739;13568,733153600002;110,9;1,0;13,272;0,084;0,05;0,36700000000000005;0,040999999999999995;0,02;0,047127999999999996;0,084;0,11;0,198;4195,0;0,002;0,5;0,32299999999999995;0,10800000000000001;0,725;0,006999999999999999;0,01;0,07400000000000001;0,008;0,017;0,49200000000000005;0,002;0,003;0,003;0,7829999999999999;0,0001;0,418;0,10800000000000001;0,785;0,006;0,011000000000000001;0,07400000000000001;0,009000000000000001;0,015;0,555;0,003;0,037000000000000005;4,3;56,2;0,3;15,4;0,14;2,3;24,3;4,5;55,7;0,8;11,3;0,11;2,1;26,4
2658;Э76ХФ;Р65;31,0;42,2333333;15,0;42,2333333;3,622807;0,40729499999999996;0,106769;0,09160599999999999;0,107925;0,040710199999999995;1531,0;1573,0;9,7357326;14116,0;116,7;1,0;13,675999999999998;0,086;0,05;0,436;0,040999999999999995;0,02;0,050926;0,127;0,145;0,191;3529,0;0,002;0,467;0,33299999999999996;0,11599999999999999;0,7090000000000001;0,009000000000000001;0,01;0,081;0,011000000000000001;0,02;0,456;0,002;0,003;0,004;0,768;0,0004;0,42;0,11699999999999999;0,7879999999999999;0,008;0,013999999999999999;0,081;0,012;0,011000000000000001;0,5589999999999999;0,003;0,038;5,3;51,1;0,3;18,0;0,27;2,2;23,7;6,2;49,6;0,7;16,2;0,17;2,0;24,7
2659;Э76ХФ;Р65;23,0;43,1666667;20,4;43,1666667;3,0;0,378345;0,100061;0,1042;0,09925;0,040710199999999995;1535,0;1573,0;7,5467954;13638,2352941;115,2;1,0;10,859000000000002;0,087;0,05;0,401;0,040999999999999995;0,02;0,050926;0,10800000000000001;0,166;0,179;4637,0;0,002;0,47100000000000003;0,332;0,106;0,6829999999999999;0,006999999999999999;0,012;0,068;0,009000000000000001;0,02;0,467;0,002;0,003;0,003;0,774;0,0002;0,41600000000000004;0,107;0,78;0,006;0,013999999999999999;0,068;0,01;0,015;0,557;0,003;0,038;4,7;49,0;0,4;14,1;0,13;2,2;22,2;4,9;56,7;0,4;12,8;0,08;2,3;25,2
2660;Э76ХФ;Р65;20,0;43,033333299999995;20,0166667;43,033333299999995;2,99082745;0,35622;0,143104;0,09481200000000001;0,11335;0,04004509999999999;1545,0;1580,0;8,776605900000002;13090,0915903;118,1;1,0;12,297;0,157;0,05;0,366;0,039;0,02;0,050094;0,134;0,15;0,256;4367,0;0,002;0,48100000000000004;0,302;0,08800000000000001;0,705;0,006;0,013000000000000001;0,06;0,009000000000000001;0,017;0,466;0,002;0,003;0,004;0,7659999999999999;0,0003;0,42100000000000004;0,08900000000000001;0,7859999999999999;0,005;0,013000000000000001;0,061;0,01;0,013000000000000001;0,552;0,003;0,037000000000000005;5,0;56,8;0,3;14,1;0,14;2,3;25,1;5,0;56,6;0,5;13,2;0,08;2,3;24,7
2661;Э76ХФ;Р65;20,0;42,05;17,8833333;42,05;2,99082745;0,34789499999999995;0,114595;0,09615599999999999;0,095675;0,0404209;1570,0;1575,0;8,5296267;12987,511649600001;114,4;1,0;11,932;0,086;0,05;0,361;0,04;0,02;0,050564;0,106;0,153;0,205;3871,0;0,002;0,505;0,322;0,08900000000000001;0,6990000000000001;0,006;0,011000000000000001;0,065;0,008;0,015;0,473;0,002;0,003;0,004;0,759;0,0002;0,418;0,08900000000000001;0,784;0,005;0,013999999999999999;0,065;0,009000000000000001;0,011000000000000001;0,561;0,003;0,039;4,5;57,8;0,4;13,2;0,14;2,3;25,3;5,4;57,1;0,8;10,2;0,08;2,5;22,8
2662;Э76ХФ;Р65;13,0;43,033333299999995;13,066666699999999;43,033333299999995;3,0;0,39336;0,06708;0,097496;0,099925;0,040189800000000005;1603,0;1576,0;10,1168087;12655,102040799999;112,3;1,0;14,512;0,086;0,05;0,426;0,04;0,02;0,050275;0,11199999999999999;0,155;0,12;2756,0;0,002;0,455;0,358;0,121;0,6940000000000001;0,009000000000000001;0,013000000000000001;0,083;0,009000000000000001;0,024;0,46299999999999997;0,002;0,002;0,003;0,764;0,0002;0,41600000000000004;0,12;0,784;0,008;0,015;0,08199999999999999;0,01;0,017;0,556;0,003;0,038;4,3;51,6;1,3;17,3;0,12;2,2;23,3;4,4;48,3;0,6;12,4;0,08;2,2;21,7
2663;Э76ХФ;Р65;15,0;45,216666700000005;18,1666667;45,216666700000005;2,3081607999999996;0,43677;0,11515399999999999;0,111916;0,11305;0,04097;1588,0;1579,0;8,660734699999999;12669,3577982;118,5;1,0;13,032;0,161;0,05;0,47;0,04;0,02;0,051251;0,126;0,17800000000000002;0,20600000000000002;3836,0;0,002;0,43799999999999994;0,322;0,092;0,687;0,006;0,013000000000000001;0,07;0,008;0,019;0,449;0,001;0,002;0,004;0,769;0,0005;0,41700000000000004;0,09300000000000001;0,787;0,006;0,013000000000000001;0,07;0,009000000000000001;0,015;0,5529999999999999;0,003;0,037000000000000005;4,7;55,0;0,4;15,2;0,1;2,3;24,3;5,4;56,4;0,9;10,6;0,07;2,2;25,4
2664;Э76ХФ;Р65;27,0;42,716666700000005;21,7;42,716666700000005;3,6104294;0,324825;0,08888099999999999;0,054812;0,08135;0,038975499999999996;1537,0;1572,0;7,834881;13974,1935484;114,9;1,0;11,155999999999999;0,151;0,05;0,33899999999999997;0,04;0,02;0,048756;0,102;0,086;0,159;5054,0;0,002;0,507;0,34700000000000003;0,084;0,738;0,006;0,011000000000000001;0,059000000000000004;0,01;0,019;0,49200000000000005;0,002;0,003;0,004;0,7609999999999999;0,0005;0,42200000000000004;0,085;0,789;0,006;0,013000000000000001;0,061;0,011000000000000001;0,012;0,547;0,003;0,037000000000000005;4,8;57,5;0,2;13,1;0,11;2,3;25,3;5,7;58,3;0,8;9,9;0,06;2,6;22,3
2665;Э76ХФ;Р65;18,0;48,0666667;22,1833333;48,0666667;3,0;0,42081499999999994;0,08888099999999999;0,103112;0,1041;0,0411004;1554,0;1571,0;6,196115799999999;12980,0150263;118,1;1,0;9,394;0,14;0,11199999999999999;0,402;0,039;0,02;0,051396000000000004;0,116;0,16399999999999998;0,159;4799,0;0,002;0,441;0,35;0,11199999999999999;0,698;0,009000000000000001;0,011000000000000001;0,078;0,009000000000000001;0,021;0,462;0,002;0,002;0,003;0,754;0,0003;0,419;0,115;0,7859999999999999;0,009000000000000001;0,013000000000000001;0,08;0,01;0,016;0,5539999999999999;0,003;0,038;4,8;50,8;0,7;9,6;0,07;2,4;21,1;6,1;61,1;0,8;6,0;0,07;2,7;22,3
2666;Э76ХФ;Р65;27,0;40,35;14,5;40,35;2,5227722999999997;0,43216499999999997;0,092235;0,12791;0,138875;0,039407099999999994;1577,0;1574,0;10,6736059;12703,4482759;115,8;1,0;14,356;0,087;0,05;0,46799999999999997;0,04;0,02;0,049081;0,159;0,203;0,165;3070,0;0,002;0,428;0,341;0,131;0,679;0,01;0,013000000000000001;0,084;0,009000000000000001;0,021;0,446;0,002;0,003;0,004;0,758;0,0002;0,41700000000000004;0,131;0,789;0,009000000000000001;0,015;0,084;0,01;0,013000000000000001;0,561;0,003;0,037000000000000005;4,9;55,4;0,4;14,6;0,14;2,3;24,2;5,1;56,3;0,5;14,1;0,09;2,3;24,8
2667;Э76ХФ;Р65;20,0;40,5166667;22,1833333;40,5166667;3,7303217000000006;0,43341;0,099502;0,13152;0,11475;0,0384204;1530,0;1567,0;12,197202800000001;14291,8106687;112,8;1,0;16,473;0,185;0,05;0,46799999999999997;0,028999999999999998;0,02;0,047852;0,12;0,21;0,17800000000000002;5284,0;0,002;0,43200000000000005;0,33299999999999996;0,122;0,674;0,008;0,013999999999999999;0,078;0,008;0,022000000000000002;0,466;0,002;0,003;0,003;0,754;0,0002;0,415;0,121;0,7879999999999999;0,006999999999999999;0,013000000000000001;0,078;0,008;0,015;0,561;0,003;0,037000000000000005;4,3;51,7;1,0;18,5;0,32;2,2;23,8;5,6;57,5;0,6;9,7;0,14;2,6;22,5
2677;Э76ХФ;Р65;23,0;41,85;22,5;41,85;2,0;0,387975;0,143663;0,146398;0,100275;0,0411494;1543,0;1578,0;8,331182799999999;13018,6666667;113,8;1,0;11,622;0,159;0,05;0,40299999999999997;0,03;0,02;0,051251;0,091;0,235;0,257;4882,0;0,002;0,44;0,298;0,10800000000000001;0,6609999999999999;0,006;0,011000000000000001;0,068;0,009000000000000001;0,022000000000000002;0,475;0,002;0,003;0,003;0,7759999999999999;0,0003;0,419;0,107;0,789;0,006;0,013000000000000001;0,069;0,01;0,016;0,556;0,003;0,037000000000000005;4,8;55,5;0,9;13,1;0,1;2,6;21,3;4,7;57,0;0,7;9,7;0,12;2,3;24,8
2678;Э76ХФ;Р65;25,0;44,8333333;18,35;44,8333333;2,4906077;0,482775;0,138073;0,17422200000000002;0,133975;0,040801;1587,0;1579,0;5,9899441;12474,1144414;117,7;1,0;8,935;0,152;0,05;0,52;0,040999999999999995;0,02;0,050817;0,131;0,27899999999999997;0,247;3815,0;0,002;0,40399999999999997;0,303;0,124;0,642;0,006;0,01;0,079;0,01;0,023;0,445;0,001;0,002;0,003;0,759;0,0003;0,41600000000000004;0,12300000000000001;0,795;0,005;0,01;0,079;0,011000000000000001;0,015;0,555;0,003;0,037000000000000005;4,5;56,2;0,6;13,2;0,11;2,3;24,8;4,9;57,2;0,8;9,4;0,12;2,2;25,8
2686;Э76ХФ;Р65;26,0;43,0166667;18,2;43,0166667;1,8828452000000002;0,4037;0,120744;0,116022;0,150975;0,0402521;1620,0;1587,0;11,197589;12316,4835165;114,7;1,0;15,997;0,115;0,05;0,428;0,018000000000000002;0,02;0,050347;0,183;0,183;0,21600000000000003;3736,0;0,002;0,45399999999999996;0,314;0,092;0,687;0,005;0,01;0,063;0,011000000000000001;0,02;0,444;0,002;0,003;0,003;0,77;0,0004;0,419;0,098;0,794;0,005;0,011000000000000001;0,065;0,013000000000000001;0,017;0,5579999999999999;0,003;0,038;5,8;50,3;1,1;21,7;0,12;2,4;20,8;4,3;56,2;0,4;12,6;0,11;2,2;25,7
2687;Э76ХФ;Р65;30,0;41,716666700000005;20,0666667;41,716666700000005;3,0271055000000002;0,293385;0,103415;0,092092;0,125475;0,0398141;1557,0;1579,0;10,731682000000001;13843,8538206;113,6;1,0;14,923;0,06;0,05;0,29600000000000004;0,021;0,02;0,049805;0,154;0,145;0,185;4630,0;0,002;0,531;0,326;0,106;0,701;0,006999999999999999;0,009000000000000001;0,075;0,012;0,023;0,467;0,002;0,003;0,004;0,748;0,0003;0,42;0,10099999999999999;0,7929999999999999;0,006;0,009000000000000001;0,07200000000000001;0,013000000000000001;0,015;0,557;0,003;0,039;4,4;52,3;1,8;15,7;0,44;2,2;23,6;4,5;56,4;0,5;11,4;0,12;2,2;26,1
2692;Э76ХФ;Р65;53,0;45,55;23,7;45,55;2,99082745;0,401305;0,119067;0,099412;0,124975;0,0393225;1543,0;1581,0;8,948627900000002;13126,5822785;114,9;1,0;13,587;0,013999999999999999;0,05;0,4260000000000001;0,022000000000000002;0,02;0,04919;0,15000000000000002;0,157;0,213;5185,0;0,002;0,45299999999999996;0,315;0,1;0,695;0,006;0,01;0,066;0,01;0,02;0,455;0,002;0,003;0,003;0,7759999999999999;0,0003;0,413;0,099;0,7759999999999999;0,005;0,012;0,066;0,011000000000000001;0,019;0,555;0,003;0,037000000000000005;5,2;55,5;0,7;14,9;0,07;2,5;22,1;4,5;56,0;0,8;7,6;0,11;2,2;25,5
2693;Э76ХФ;Р65;50,0;41,033333299999995;15,483333300000002;41,033333299999995;2,531905;0,44688;0,13416;0,18523399999999998;0,15645;0,039495999999999996;1559,0;1580,0;11,3841592;13020,452099;115,6;1,0;15,571;0,237;0,05;0,47600000000000003;0,027999999999999997;0,02;0,049407;0,161;0,29600000000000004;0,24;3360,0;0,002;0,414;0,309;0,098;0,631;0,008;0,011000000000000001;0,07;0,008;0,017;0,444;0,002;0,002;0,003;0,762;0,0002;0,42200000000000004;0,1;0,79;0,006999999999999999;0,012;0,071;0,01;0,013999999999999999;0,564;0,003;0,037000000000000005;4,9;51,9;0,6;14,5;0,12;2,2;23,8;5,4;50,2;0,9;13,7;0,24;2,2;23,4
2695;Э90ХАФ;Р65;33,0;50,3666667;28,883333299999997;50,2;4,1907669;0,51478;0,08720399999999999;0,154053;0,12104000000000001;0,08991039999999999;1539,0;1618,0;17,103839100000002;14819,6191575;111,5000001;1,0;15,593;0,149;0,05;0,5700000000000001;0,022;0,02;0,099935;0,11699999999999999;0,24100000000000002;0,156;7134,0;0,002;0,406;0,214;0,126;0,649;0,01;0,008;0,083;0,006;0,018000000000000002;0,433;0,001;0,002;0,004;0,847;0,0004;0,285;0,127;0,7809999999999999;0,011000000000000001;0,021;0,086;0,006999999999999999;0,01;0,5529999999999999;0,003;0,08;5,6;54,7;0,6;12,3;0,26;2,3;23,8;7,4;56,6;0,5;10,8;0,09;2,5;22,4
2696;Э90ХАФ;Р65;40,0;54,033333299999995;23,533333300000002;53,6833333;3,0403507;0,54811;0,060372;0,14447000000000002;0,113696;0,0931047;1579,0;1586,0;5,707840099999999;13245,042492899998;115,0;1,0;8,251;0,21100000000000002;0,149;0,531;0,04;0,02;0,10326199999999999;0,11;0,226;0,10800000000000001;5195,0;0,002;0,43200000000000005;0,23600000000000002;0,106;0,669;0,006999999999999999;0,011000000000000001;0,067;0,011000000000000001;0,024;0,434;0,001;0,002;0,003;0,852;0,0001;0,28800000000000003;0,107;0,799;0,005;0,017;0,068;0,013000000000000001;0,017;0,546;0,003;0,08199999999999999;5,2;56,1;0,3;12,2;0,1;2,3;24,5;7,0;57,8;0,2;7,1;0,05;2,5;23,0
2697;Э90ХАФ;Р65;25,0;54,0166667;24,533333300000002;54,0166667;3,4841972;0,48557;0,071552;0,099911;0,107248;0,09351430000000001;1547,0;1581,0;19,4371542;13803,2608696;115,4;1,0;12,294;0,075;0,05;0,539;0,040999999999999995;0,02;0,103479;0,11900000000000001;0,155;0,128;5644,0;0,002;0,401;0,22699999999999998;0,107;0,701;0,006999999999999999;0,012;0,07200000000000001;0,01;0,019;0,455;0,002;0,002;0,004;0,85;0,0002;0,289;0,10800000000000001;0,7909999999999999;0,005;0,019;0,07200000000000001;0,011000000000000001;0,01;0,528;0,003;0,081;4,7;54,0;0,5;8,3;0,13;2,8;19,0;7,7;54,3;0,7;9,2;0,08;2,7;20,5
2698;Э90ХАФ;Р65;35,0;45,216666700000005;22,5666667;44,8833333;3,0403507;0,48707449999999997;0,058695000000000004;0,111178;0,085728;0,09374099999999999;1563,0;1591,0;6,6317728;13501,3293944;115,1;1,0;7,2010000000000005;0,10300000000000001;0,05;0,505;0,040999999999999995;0,02;0,104058;0,08199999999999999;0,174;0,105;5078,0;0,002;0,456;0,24100000000000002;0,10800000000000001;0,6890000000000001;0,006;0,01;0,065;0,009000000000000001;0,015;0,45399999999999996;0,002;0,002;0,003;0,858;0,0001;0,295;0,11;0,792;0,004;0,013000000000000001;0,065;0,01;0,011000000000000001;0,53;0,003;0,079;5,6;58,1;0,4;11,2;0,12;2,7;21,7;5,8;50,9;0,7;7,0;0,1;2,8;17,9
2699;Э90ХАФ;Р65;42,0;43,7;19,65;43,533333299999995;3,0403507;0,50262;0,096148;0,086143;0,128736;0,094034;1568,0;1574,0;11,2694698;13584,732824399998;116,6;1,0;5,1370000000000005;0,105;0,05;0,556;0,044000000000000004;0,02;0,10481800000000001;0,157;0,132;0,172;4449,0;0,002;0,444;0,209;0,102;0,7120000000000001;0,006;0,01;0,095;0,01;0,018000000000000002;0,425;0,001;0,002;0,003;0,853;0,0004;0,287;0,10099999999999999;0,7859999999999999;0,004;0,016;0,095;0,01;0,013000000000000001;0,541;0,003;0,081;4,5;50,8;0,4;11,4;0,13;2,3;21,8;6,2;57,0;0,4;9,4;0,09;2,5;23,2
2700;Э90ХАФ;Р65;42,0;43,0;22,8333333;42,85;3,5318457000000003;0,466475;0,094471;0,102016;0,071168;0,0915242;1526,0;1576,0;13,464442499999999;14166,131386899999;113,5;1,0;8,52;0,107;0,05;0,511;0,042;0,02;0,10149;0,064;0,16;0,16899999999999998;5391,0;0,002;0,46799999999999997;0,205;0,107;0,7;0,006;0,01;0,073;0,008;0,018000000000000002;0,473;0,002;0,003;0,004;0,851;0,0002;0,285;0,106;0,789;0,004;0,016;0,07200000000000001;0,009000000000000001;0,013000000000000001;0,5479999999999999;0,003;0,081;5,1;57,7;0,4;11,4;0,15;2,5;23,5;6,4;56,7;0,8;6,5;0,05;2,7;21,3
2701;Э90ХАФ;Р65;44,0;42,7;26,15;42,5166667;3,7020682000000003;0,5279149999999999;0,082173;0,13193;0,090192;0,09271460000000001;1531,0;1574,0;9,7261261;13902,1032505;115,5;1,0;5,398;0,10400000000000001;0,05;0,588;0,042;0,02;0,104456;0,08;0,207;0,147;6059,0;0,002;0,439;0,218;0,11699999999999999;0,672;0,006;0,012;0,08;0,008;0,02;0,45899999999999996;0,002;0,002;0,003;0,8440000000000001;0,0001;0,287;0,11599999999999999;0,78;0,004;0,017;0,08;0,009000000000000001;0,015;0,539;0,003;0,081;5,8;60,4;1,2;5,4;0,08;2,8;21,8;5,7;47,4;0,4;7,6;0,08;2,3;20,6
2702;Э90ХАФ;Р65;44,0;41,6833333;21,4833333;41,5;3,0403507;0,45933999999999997;0,056459;0,06155700000000001;0,0992;0,0929423;1551,0;1576,0;15,4870022;12936,5399535;115,8;1,0;13,934000000000001;0,105;0,05;0,489;0,040999999999999995;0,02;0,104565;0,12300000000000001;0,094;0,10099999999999999;4632,0;0,002;0,475;0,24;0,10300000000000001;0,736;0,008;0,011000000000000001;0,081;0,013000000000000001;0,019;0,45;0,002;0,002;0,003;0,852;0,0002;0,28800000000000003;0,10300000000000001;0,794;0,006999999999999999;0,017;0,08;0,013000000000000001;0,013000000000000001;0,539;0,003;0,08;5,8;54,8;0,5;12,5;0,13;2,5;22,0;8,1;55,9;0,5;10,6;0,08;2,7;20,9
2704;Э90ХАФ;Р65;25,0;45,9;22,3833333;45,7333333;3,0;0,51956;0,099502;0,117877;0,1016;0,0954689;1547,0;1572,0;10,322233099999998;13957,706627000001;116,9;1,0;5,855;0,109;0,05;0,575;0,042;0,02;0,107277;0,10300000000000001;0,184;0,17800000000000002;5207,0;0,002;0,47100000000000003;0,205;0,1;0,687;0,005;0,011000000000000001;0,07;0,008;0,018000000000000002;0,45;0,002;0,002;0,003;0,856;0,0001;0,29;0,1;0,7909999999999999;0,004;0,017;0,07;0,009000000000000001;0,013999999999999999;0,544;0,003;0,081;5,1;58,0;0,6;12,3;0,16;2,5;23,1;6,5;57,4;0,9;9,1;0,09;2,4;23,5
