Repository: comptech-winter-school/steel-alloying

# steel-alloying
Проект "Оптимизация процесса легирования стали" на Зимней Школе CompTech 2021

File: data_frames/evraz_data_prprocessed_Anvar.csv (part 28 of 45)
;МАРКА;ПРОФИЛЬ;t вып-обр;t обработка;t под током;t продувка;ПСН гр.;чист расход C;чист расход Cr;чист расход Mn;чист расход Si;чист расход V;температура первая;температура последняя;Ar (интенс.);эл. энергия (интенс.);произв жидкая сталь;произв количество обработок;расход газ Ar;сыпуч известь РП;сыпуч кокс пыль УСТК;сыпуч  кокс. мелочь КМ1;сыпуч  шпат плав.;ферспл CaC2;ферспл  FeV-80;ферспл  Mn5Si65Al0.5;ферспл SiMn18;ферспл  фх850А;эл. энергия;химсталь первый Al_1;химсталь первый C_1;химсталь первый Cr_1;химсталь первый Cu_1;химсталь первый Mn_1;химсталь первый Mo_1;химсталь первый N_1;химсталь первый Ni_1;химсталь первый P_1;химсталь первый S_1;химсталь первый Si_1;химсталь первый Ti_1;химсталь первый V_1;химсталь последний Al;химсталь последний C;химсталь последний Ca;химсталь последний Cr;химсталь последний Cu;химсталь последний Mn;химсталь последний Mo;химсталь последний N;химсталь последний Ni;химсталь последний P;химсталь последний S;химсталь последний Si;химсталь последний Ti;химсталь последний V;химшлак первый Al2O3_1;химшлак первый CaO_1;химшлак первый FeO_1;химшлак первый MgO_1;химшлак первый MnO_1;химшлак первый R_1;химшлак первый SiO2_1;химшлак последний Al2O3;химшлак последний CaO;химшлак последний FeO;химшлак последний MgO;химшлак последний MnO;химшлак последний R;химшлак последний SiO2
2705;Э90ХАФ;Р65;31,0;42,85;19,466666699999998;42,6833333;3,0403507;0,521055;0,087763;0,118548;0,08112;0,0937282;1570,0;1576,0;10,541818199999998;13133,2191781;114,7;1,0;5,797999999999999;0,10800000000000001;0,05;0,579;0,042;0,02;0,105179;0,07200000000000001;0,18600000000000003;0,157;4261,0;0,002;0,465;0,218;0,115;0,684;0,01;0,012;0,086;0,009000000000000001;0,018000000000000002;0,46399999999999997;0,001;0,002;0,003;0,8590000000000001;0,0001;0,29100000000000004;0,115;0,7909999999999999;0,008;0,019;0,086;0,01;0,015;0,545;0,003;0,08199999999999999;4,6;62,7;0,3;9,6;0,08;2,8;22,7;6,3;62,2;0,7;5,1;0,08;2,8;22,2
2706;Э90ХАФ;Р65;32,0;46,4;21,533333300000002;46,0666667;3,0403507;0,535345;0,11235899999999999;0,119349;0,087344;0,09448430000000001;1561,0;1580,0;7,7053726;13291,0216718;117,0;1,0;8,645;0,106;0,05;0,5920000000000001;0,042;0,02;0,10659;0,081;0,187;0,201;4770,0;0,002;0,447;0,195;0,098;0,685;0,006;0,011000000000000001;0,066;0,01;0,018000000000000002;0,45899999999999996;0,002;0,002;0,004;0,855;0,0002;0,28800000000000003;0,098;0,7859999999999999;0,004;0,015;0,066;0,011000000000000001;0,013999999999999999;0,5429999999999999;0,003;0,08199999999999999;5,3;59,3;0,3;9,6;0,09;2,7;22,1;6,2;59,6;0,7;4,7;0,08;2,8;21,2
2707;Э90ХАФ;Р65;38,0;42,1833333;20,15;42,0166667;3,0403507;0,49703;0,065962;0,10481800000000001;0,103952;0,09514260000000001;1571,0;1580,0;9,7903787;13381,6377171;115,4;1,0;5,314;0,10800000000000001;0,05;0,5539999999999999;0,040999999999999995;0,02;0,106011;0,11199999999999999;0,163;0,11800000000000001;4494,0;0,003;0,474;0,22899999999999998;0,10800000000000001;0,698;0,006;0,01;0,076;0,01;0,019;0,442;0,002;0,002;0,004;0,868;0,0005;0,285;0,10800000000000001;0,7859999999999999;0,005;0,015;0,076;0,012;0,015;0,542;0,003;0,083;5,8;57,1;0,4;13,5;0,15;2,4;24,1;7,8;56,3;0,5;9,7;0,09;2,6;21,6
2708;Э90ХАФ;Р65;40,0;43,3666667;21,466666699999998;42,8666667;2,6259361;0,5174850000000001;0,105651;0,150675;0,112096;0,0940732;1530,0;1584,0;7,439917599999999;13097,515528;116,6;1,0;6,016;0,076;0,05;0,57;0,032;0,02;0,104999;0,105;0,236;0,18899999999999997;4686,0;0,002;0,45;0,2;0,094;0,67;0,005;0,01;0,066;0,008;0,017;0,446;0,001;0,002;0,003;0,855;0,0001;0,289;0,09300000000000001;0,797;0,004;0,013000000000000001;0,066;0,009000000000000001;0,015;0,5489999999999999;0,003;0,08;5,1;57,6;0,4;13,5;0,13;2,5;22,6;6,2;59,7;1,0;6,0;0,09;2,7;22,0
2709;Э90ХАФ;Р65;43,0;44,7;18,8;44,3666667;3,0403507;0,494675;0,087763;0,156057;0,1256;0,0949692;1539,0;1579,0;12,2565435;13148,9361702;117,7;1,0;6,816;0,075;0,05;0,545;0,033;0,02;0,106626;0,12300000000000001;0,244;0,157;4120,0;0,002;0,456;0,215;0,10300000000000001;0,67;0,006999999999999999;0,011000000000000001;0,07200000000000001;0,009000000000000001;0,017;0,45299999999999996;0,002;0,002;0,003;0,8540000000000001;0,0001;0,293;0,106;0,804;0,006;0,015;0,07200000000000001;0,01;0,013999999999999999;0,545;0,003;0,08199999999999999;4,8;56,7;0,4;12,2;0,09;2,5;22,3;5,3;54,4;0,5;10,3;0,12;2,4;23,1
2710;Э90ХАФ;Р65;52,0;45,0666667;20,3333333;44,9166667;3,0;0,49971000000000004;0,096148;0,12098900000000001;0,101136;0,0933584;1544,0;1578,0;9,7510791;12594,098360700002;115,4;1,0;5,271;0,053;0,05;0,551;0,032;0,02;0,10496199999999999;0,10099999999999999;0,18899999999999997;0,172;4268,0;0,002;0,44799999999999995;0,212;0,092;0,6970000000000001;0,005;0,009000000000000001;0,063;0,009000000000000001;0,017;0,461;0,002;0,002;0,003;0,873;0,0001;0,293;0,091;0,797;0,004;0,015;0,063;0,01;0,015;0,54;0,003;0,08;4,1;60,4;0,2;7,4;0,09;2,8;21,8;5,8;59,0;0,6;7,7;0,09;2,7;21,9
2711;Э90ХАФ;Р65;60,0;47,8666667;15,016666699999998;43,716666700000005;1,4325442;0,5116951;0,015093;0,124082;0,1;0,0941558;1565,0;1579,0;3,4247629;12246,3928968;116,3;1,0;3,8110000000000004;0,09699999999999999;0,669;0,516;0,033;0,02;0,105505;0,098;0,19399999999999998;0,027000000000000003;3065,0;0,002;0,397;0,278;0,098;0,682;0,006;0,009000000000000001;0,076;0,013000000000000001;0,023;0,44;0,001;0,002;0,003;0,841;0,0001;0,29;0,098;0,79;0,005;0,013999999999999999;0,075;0,015;0,018000000000000002;0,536;0,003;0,08199999999999999;5,4;55,3;0,4;11,2;0,07;2,4;22,7;6,4;55,4;0,6;8,1;0,07;2,4;22,7
2712;Э90ХАФ;Р65;47,0;44,9;21,2;44,75;2,3904382;0,50261;0,079378;0,11400199999999999;0,097184;0,0922213;1530,0;1578,0;19,255263199999998;12982,0754717;114,3;1,0;9,756;0,055999999999999994;0,05;0,5579999999999999;0,032;0,02;0,103986;0,098;0,17800000000000002;0,142;4587,0;0,002;0,436;0,225;0,084;0,696;0,005;0,01;0,057999999999999996;0,009000000000000001;0,019;0,461;0,001;0,002;0,003;0,858;0,0001;0,293;0,085;0,7979999999999999;0,003;0,013999999999999999;0,059000000000000004;0,011000000000000001;0,017;0,5489999999999999;0,003;0,08199999999999999;5,4;53,7;0,8;11,9;0,09;2,8;19,3;7,0;55,8;0,6;8,8;0,07;2,6;21,9
2713;Э90ХАФ;Р65;50,0;49,216666700000005;18,533333300000002;48,7333333;2,3564417;0,4591425;0,076093;0,331355;0,135904;0,0930995;1549,0;1578,0;8,0396927;13283,0935252;114,9;1,0;10,465;0,06;0,05;0,485;0,053;0,02;0,10496199999999999;0,065;0,524;0,13699999999999998;4103,0;0,002;0,47;0,225;0,109;0,502;0,009000000000000001;0,01;0,078;0,01;0,022000000000000002;0,41600000000000004;0,002;0,002;0,003;0,862;0,0002;0,289;0,10800000000000001;0,7829999999999999;0,006999999999999999;0,012;0,077;0,011000000000000001;0,019;0,54;0,003;0,08199999999999999;4,5;51,9;0,8;4,8;0,08;2,9;18,2;5,7;57,5;0,5;10,1;0,11;2,6;21,8
2715;Э76ХФ;Р65;46,0;47,3666667;20,0166667;47,3666667;2,6209532;0,32869499999999996;0,12575799999999998;0,12434500000000001;0,131408;0,0394806;1556,0;1601,0;10,6870638;13018,1515404;116,4;1,0;16,844;0,087;0,05;0,33399999999999996;0,028999999999999998;0,02;0,050166;0,145;0,193;0,22699999999999998;4343,0;0,002;0,505;0,312;0,098;0,679;0,006999999999999999;0,01;0,07400000000000001;0,009000000000000001;0,016;0,465;0,002;0,002;0,003;0,77;0,0001;0,415;0,098;0,7809999999999999;0,006999999999999999;0,01;0,07400000000000001;0,01;0,012;0,552;0,002;0,036000000000000004;4,7;59,1;0,2;9,5;0,07;2,7;21,7;4,7;57,3;0,9;9,7;0,18;2,3;24,9
2716;Э76ХФ;Р65;59,0;45,6833333;24,2;45,6833333;3,5036711000000005;0,39705;0,114124;0,139389;0,132944;0,0397999;1525,0;1595,0;8,701203900000001;13906,611570200002;116,9;1,0;13,25;0,095;0,05;0,42;0,028999999999999998;0,02;0,049841;0,141;0,217;0,20600000000000002;5609,0;0,002;0,45799999999999996;0,325;0,10800000000000001;0,6629999999999999;0,008;0,01;0,08199999999999999;0,008;0,02;0,461;0,002;0,002;0,004;0,774;0,0003;0,418;0,107;0,779;0,006999999999999999;0,012;0,081;0,009000000000000001;0,017;0,5589999999999999;0,003;0,036000000000000004;5,1;59,1;0,4;8,6;0,09;2,6;22,5;6,3;54,9;0,8;12,8;0,09;2,5;22,3
2717;Э76ХФ;Р65;67,0;45,5666667;19,3666667;45,5666667;3,2535117000000002;0,3894;0,114124;0,128771;0,15531199999999998;0,039494699999999994;1533,0;1593,0;8,1422907;13953,872633399998;116,1;1,0;12,322000000000001;0,013999999999999999;0,05;0,41100000000000003;0,032;0,02;0,04919;0,179;0,19899999999999998;0,20600000000000002;4504,0;0,002;0,444;0,326;0,106;0,6809999999999999;0,013000000000000001;0,009000000000000001;0,07400000000000001;0,009000000000000001;0,019;0,441;0,002;0,002;0,004;0,78;0,0001;0,419;0,106;0,7859999999999999;0,012;0,01;0,07400000000000001;0,009000000000000001;0,013999999999999999;0,574;0,003;0,035;4,4;57,7;0,3;11,0;0,09;2,7;21,5;5,7;57,7;0,3;6,6;0,06;2,5;23,0
2718;Э76ХФ;Р65;53,0;42,3666667;16,6666667;42,3666667;2,5574681;0,4481125;0,175618;0,23737199999999997;0,23831999999999998;0,0404236;1592,0;1591,0;11,960828;13208,4;118,0;1,0;16,692;0,327;0,05;0,457;0,028999999999999998;0,02;0,050347;0,258;0,369;0,317;3669,0;0,001;0,433;0,276;0,107;0,586;0,009000000000000001;0,012;0,079;0,008;0,023;0,369;0,001;0,002;0,003;0,779;0,0002;0,42;0,107;0,7829999999999999;0,008;0,011000000000000001;0,079;0,009000000000000001;0,015;0,5589999999999999;0,002;0,035;4,1;48,7;1,3;13,0;0,26;1,9;25,4;4,3;54,1;1,0;11,7;0,15;2,2;26,1
2719;Э76ХФ;Р65;55,0;41,716666700000005;19,0666667;41,716666700000005;2,0;0,3981588;0,132406;0,197042;0,160384;0,039349300000000004;1549,0;1581,0;9,729205;12647,2027972;115,4;1,0;13,529000000000002;0,19399999999999998;0,05;0,41;0,028999999999999998;0,02;0,049009;0,158;0,308;0,239;4019,0;0,002;0,456;0,303;0,107;0,609;0,012;0,009000000000000001;0,081;0,006999999999999999;0,019;0,425;0,002;0,002;0,003;0,769;0,0002;0,414;0,109;0,778;0,011000000000000001;0,011000000000000001;0,08199999999999999;0,006999999999999999;0,015;0,5489999999999999;0,003;0,035;3,8;51,7;1,2;13,3;0,17;2,1;24,6;5,2;57,1;0,9;11,6;0,13;2,5;23,2
2724;Э76ХФ;Р65;37,0;48,55;23,5833333;48,55;2,99082745;0,37245;0,10525999999999999;0,122072;0,13944;0,039378199999999995;1557,0;1579,0;11,259720100000001;12641,978798600001;114,4;1,0;18,1;0,149;0,05;0,392;0,031;0,02;0,049045;0,158;0,18899999999999997;0,19;4969,0;0,002;0,469;0,32899999999999996;0,10800000000000001;0,682;0,006999999999999999;0,01;0,076;0,009000000000000001;0,018000000000000002;0,45799999999999996;0,002;0,002;0,004;0,76;0,0006;0,419;0,109;0,7909999999999999;0,006999999999999999;0,01;0,076;0,01;0,013999999999999999;0,5670000000000001;0,003;0,036000000000000004;4,7;62,1;0,4;7,7;0,09;2,9;21,6;5,0;60,1;1,0;4,7;0,13;2,4;24,9
2734;Э90ХАФ;Р65;36,0;42,35;19,1833333;42,1833333;3,0403507;0,477335;0,07700599999999999;0,09174;0,10563199999999999;0,092901;1581,0;1582,0;10,268435;13098,8705474;115,1;1,0;6,452000000000001;0,10800000000000001;0,05;0,528;0,040999999999999995;0,02;0,10489000000000001;0,12;0,142;0,139;4188,0;0,002;0,484;0,21899999999999997;0,106;0,7040000000000001;0,008;0,009000000000000001;0,069;0,01;0,017;0,447;0,002;0,002;0,003;0,853;0,0002;0,285;0,106;0,7879999999999999;0,006;0,017;0,069;0,011000000000000001;0,013000000000000001;0,5479999999999999;0,003;0,083;4,0;48,8;0,5;8,9;0,07;2,5;19,6;4,9;62,0;0,7;4,1;0,09;2,8;22,0
2735;Э90ХАФ;Р65;34,0;42,716666700000005;18,7333333;42,55;3,3820446000000004;0,41271499999999994;0,09251799999999999;0,124253;0,106048;0,0948513;1563,0;1578,0;12,9525;13958,007117399999;114,3;1,0;6,9079999999999995;0,107;0,05;0,444;0,04;0,02;0,10546900000000001;0,107;0,19399999999999998;0,16699999999999998;4358,0;0,002;0,523;0,209;0,105;0,6779999999999999;0,006999999999999999;0,011000000000000001;0,07200000000000001;0,008;0,016;0,446;0,002;0,002;0,003;0,863;0,0003;0,29;0,106;0,795;0,006;0,015;0,071;0,01;0,013000000000000001;0,551;0,003;0,086;4,5;59,6;0,6;10,9;0,22;2,7;22,4;5,9;61,3;0,4;6,5;0,08;2,8;22,1
2736;Э90ХАФ;Р65;39,0;41,55;18,0166667;41,2;3,7742417;0,36535500000000004;0,079222;0,125893;0,11984000000000002;0,09425689999999999;1561,0;1579,0;11,4679372;13967,0675301;116,2;1,0;5,683;0,084;0,05;0,38799999999999996;0,040999999999999995;0,02;0,106373;0,127;0,196;0,14300000000000002;4194,0;0,002;0,5579999999999999;0,223;0,106;0,684;0,006;0,008;0,067;0,01;0,016;0,43700000000000006;0,002;0,003;0,003;0,865;0,0001;0,29;0,106;0,7959999999999999;0,004;0,013999999999999999;0,067;0,011000000000000001;0,013000000000000001;0,542;0,003;0,084;4,4;59,6;0,6;12,4;0,21;2,7;22,1;5,2;59,9;0,2;7,9;0,07;2,7;22,0
2737;Э90ХАФ;Р65;39,0;43,3666667;15,0;43,033333299999995;3,0;0,540605;0,04709;0,08757100000000001;0,157136;0,0939291;1589,0;1575,0;11,6715789;13220,0;115,7;1,0;9,856;0,081;0,05;0,612;0,040999999999999995;0,02;0,106156;0,19899999999999998;0,133;0,085;3305,0;0,002;0,418;0,248;0,11599999999999999;0,71;0,006999999999999999;0,009000000000000001;0,079;0,011000000000000001;0,018000000000000002;0,41;0,001;0,003;0,003;0,86;0,0003;0,29;0,11800000000000001;0,797;0,006;0,012;0,078;0,013000000000000001;0,015;0,539;0,003;0,084;4,8;52,6;0,6;12,5;0,56;2,2;23,7;5,2;49,4;0,3;10,4;0,12;2,1;23,9
2738;Э90ХАФ;Р65;42,0;53,033333299999995;24,8666667;53,033333299999995;2,0;0,49271499999999996;0,086978;0,143995;0,09689600000000001;0,092824;1559,0;1569,0;21,074762399999997;12949,8659517;114,5;1,0;33,263000000000005;0,08199999999999999;0,499;0,155;0,04;0,02;0,105252;0,085;0,226;0,157;5367,0;0,002;0,428;0,215;0,11800000000000001;0,675;0,006999999999999999;0,01;0,07400000000000001;0,008;0,02;0,462;0,002;0,002;0,003;0,867;0,0006;0,29;0,11900000000000001;0,797;0,006;0,013999999999999999;0,07400000000000001;0,01;0,018000000000000002;0,547;0,003;0,084;3,6;48,0;0,3;7,6;0,1;2,5;18,9;5,0;60,2;0,3;6,2;0,05;2,7;22,6
2739;Э90ХАФ;Р65;21,0;41,6833333;16,9333333;41,5166667;3,0;0,48922;0,07756;0,106553;0,12110399999999999;0,09343480000000001;1585,0;1581,0;13,7042697;12316,5354331;115,0;1,0;6,776;0,08199999999999999;0,05;0,542;0,04;0,02;0,105288;0,13699999999999998;0,165;0,14;3476,0;0,002;0,45299999999999996;0,21899999999999997;0,115;0,693;0,006;0,009000000000000001;0,071;0,01;0,019;0,428;0,001;0,003;0,003;0,861;0,0002;0,28800000000000003;0,115;0,7979999999999999;0,005;0,016;0,071;0,011000000000000001;0,013000000000000001;0,545;0,003;0,085;4,7;52,6;0,5;10,5;0,25;2,5;20,8;6,0;57,5;0,4;9,2;0,08;2,5;22,9
2740;Э90ХАФ;Р65;24,0;43,0166667;20,0;42,85;3,6620036;0,469645;0,093626;0,125478;0,08305599999999999;0,09287669999999999;1562,0;1576,0;12,9152815;13539,0;114,7;1,0;8,029;0,081;0,05;0,514;0,040999999999999995;0,02;0,104999;0,07200000000000001;0,19699999999999998;0,16899999999999998;4513,0;0,002;0,466;0,205;0,10800000000000001;0,679;0,006999999999999999;0,009000000000000001;0,068;0,008;0,018000000000000002;0,45799999999999996;0,001;0,002;0,003;0,845;0,0001;0,284;0,107;0,7859999999999999;0,005;0,013999999999999999;0,067;0,009000000000000001;0,013999999999999999;0,539;0,003;0,083;4,4;59,9;0,6;11,0;0,09;2,7;22,3;6,1;62,3;0,3;5,4;0,05;2,8;22,1
2741;Э90ХАФ;Р65;26,0;42,05;18,8666667;41,8666667;3,0403507;0,533215;0,071466;0,118371;0,119072;0,0957939;1571,0;1575,0;11,5164706;13274,204947;118,2;1,0;6,526;0,083;0,05;0,597;0,040999999999999995;0,02;0,108326;0,129;0,184;0,129;4174,0;0,002;0,451;0,22699999999999998;0,102;0,6859999999999999;0,006999999999999999;0,009000000000000001;0,07;0,01;0,018000000000000002;0,44299999999999995;0,001;0,002;0,004;0,86;0,0003;0,28600000000000003;0,102;0,787;0,006;0,013999999999999999;0,069;0,011000000000000001;0,013000000000000001;0,545;0,003;0,083;5,0;58,8;0,4;12,0;0,1;2,6;22,3;5,4;56,4;0,7;8,6;0,07;2,6;22,1
2742;Э90ХАФ;Р65;30,0;44,3666667;15,7;44,033333299999995;3,0403507;0,5057050000000001;0,09916599999999999;0,137991;0,109323;0,09401849999999999;1576,0;1575,0;7,9304863;13585,987261100001;116,3;1,0;8,924;0,08199999999999999;0,05;0,557;0,04;0,02;0,10568599999999999;0,10800000000000001;0,21600000000000003;0,179;3555,0;0,002;0,46;0,20199999999999999;0,098;0,669;0,008;0,009000000000000001;0,08;0,008;0,018000000000000002;0,44799999999999995;0,002;0,002;0,003;0,8420000000000001;0,0001;0,287;0,098;0,7909999999999999;0,006999999999999999;0,013000000000000001;0,08;0,009000000000000001;0,015;0,547;0,003;0,084;4,5;48,4;0,7;10,4;0,14;2,4;19,8;6,0;54,2;0,5;11,3;0,09;2,2;24,2
2743;Э90ХАФ;Р65;34,0;43,9166667;18,8833333;43,9166667;3,0403507;0,496435;0,07479;0,09097999999999999;0,086267;0,094432;1574,0;1569,0;20,6704721;13148,1023831;115,3;1,0;21,526;0,08199999999999999;0,05;0,552;0,04;0,02;0,10510699999999999;0,095;0,142;0,135;4138,0;0,002;0,446;0,222;0,106;0,7040000000000001;0,006;0,009000000000000001;0,079;0,01;0,02;0,46;0,002;0,002;0,003;0,8440000000000001;0,0002;0,287;0,10800000000000001;0,7909999999999999;0,005;0,012;0,079;0,011000000000000001;0,017;0,541;0,003;0,083;3,5;60,7;0,4;9,9;0,08;2,7;22,5;4,9;62,0;0,2;6,6;0,07;2,8;22,1
2744;Э90ХАФ;Р65;36,0;43,1833333;20,7666667;43,0166667;4,443176599999999;0,47413500000000003;0,08587;0,100926;0,108902;0,0935423;1545,0;1570,0;14,0485014;14324,8796148;115,7;1,0;8,593;0,081;0,05;0,522;0,040999999999999995;0,02;0,10438399999999999;0,126;0,157;0,155;4958,0;0,002;0,48200000000000004;0,213;0,115;0,7040000000000001;0,008;0,01;0,083;0,009000000000000001;0,018000000000000002;0,442;0,002;0,002;0,003;0,8640000000000001;0,0002;0,285;0,113;0,7879999999999999;0,006;0,013999999999999999;0,08199999999999999;0,01;0,013999999999999999;0,544;0,003;0,08199999999999999;4,3;59,0;0,2;10,2;0,1;2,7;22,1;5,4;61,3;0,6;6,0;0,07;2,7;22,8
2745;Э90ХАФ;Р65;44,0;44,533333299999995;21,4833333;44,35;4,9606866;0,513845;0,057062;0,138486;0,109787;0,0938879;1537,0;1571,0;13,7789084;15031,1869666;115,0;1,0;8,275;0,08199999999999999;0,05;0,575;0,04;0,02;0,104601;0,111;0,217;0,10300000000000001;5382,0;0,002;0,455;0,239;0,12300000000000001;0,667;0,009000000000000001;0,011000000000000001;0,086;0,008;0,019;0,446;0,002;0,002;0,003;0,867;0,0001;0,28800000000000003;0,124;0,7859999999999999;0,006999999999999999;0,016;0,086;0,009000000000000001;0,013999999999999999;0,539;0,003;0,083;4,3;57,6;0,4;13,5;0,11;2,6;22,2;6,2;58,8;0,7;8,6;0,1;2,7;22,1
2746;Э90ХАФ;Р65;49,0;51,3833333;21,3166667;51,0666667;3,0;0,509255;0,068142;0,12036400000000001;0,161091;0,0939567;1562,0;1584,0;11,6225607;13628,7724785;118,0;1,0;15,684000000000001;0,149;0,05;0,568;0,067;0,02;0,10536;0,19899999999999998;0,18600000000000003;0,12300000000000001;4842,0;0,002;0,44799999999999995;0,22899999999999998;0,106;0,6809999999999999;0,009000000000000001;0,009000000000000001;0,079;0,01;0,018000000000000002;0,41200000000000003;0,001;0,003;0,003;0,866;0,0002;0,28600000000000003;0,105;0,7879999999999999;0,006999999999999999;0,013999999999999999;0,079;0,011000000000000001;0,013000000000000001;0,539;0,003;0,081;4,2;55,7;0,6;14,8;0,4;2,2;25,0;4,7;56,8;0,4;13,4;0,12;2,2;25,7
2747;Э90ХАФ;Р65;56,0;46,533333299999995;15,0;46,3666667;2,0;0,46203;0,09418;0,12201400000000001;0,151944;0,0928619;1560,0;1567,0;12,914921000000001;13432,0;115,5;1,0;18,393;0,165;0,634;0,516;0,039;0,02;0,103805;0,184;0,18899999999999997;0,17;3358,0;0,002;0,425;0,21100000000000002;0,12;0,685;0,006999999999999999;0,009000000000000001;0,07400000000000001;0,01;0,019;0,42;0,001;0,003;0,004;0,861;0,0005;0,28800000000000003;0,11900000000000001;0,789;0,005;0,013999999999999999;0,07400000000000001;0,011000000000000001;0,011000000000000001;0,53;0,003;0,08199999999999999;5,0;52,8;0,8;13,5;0,22;2,1;25,1;4,6;54,6;0,8;12,8;0,13;2,1;26,0
2748;Э76ХФ;Р65;40,0;51,716666700000005;30,4666667;51,716666700000005;3,8879112;0,33064;0,117448;0,103702;0,119926;0,0393358;1545,0;1624,0;24,7336126;13929,321662999999;115,8;1,0;42,638000000000005;0,085;0,442;0,373;0,028999999999999998;0,02;0,049479;0,142;0,161;0,212;7073,0;0,002;0,457;0,321;0,094;0,7020000000000001;0,006;0,01;0,065;0,009000000000000001;0,016;0,46;0,002;0,002;0,003;0,764;0,0002;0,418;0,094;0,784;0,006;0,012;0,065;0,01;0,012;0,542;0,003;0,036000000000000004;3,6;60,7;0,5;9,6;0,13;2,7;22,8;4,8;60,4;0,6;7,3;0,09;2,5;23,8
2750;Э76ХФ;Р65;38,0;47,533333299999995;22,0166667;47,533333299999995;3,4228187999999995;0,391825;0,101382;0,163824;0,147611;0,0395664;1546,0;1587,0;10,579733500000001;13800,4542014;114,7;1,0;16,762999999999998;0,16899999999999998;0,05;0,415;0,03;0,02;0,049769;0,159;0,256;0,183;5064,0;0,002;0,445;0,336;0,127;0,648;0,008;0,009000000000000001;0,077;0,008;0,02;0,43799999999999994;0,001;0,002;0,003;0,7659999999999999;0,0002;0,42;0,127;0,7879999999999999;0,008;0,009000000000000001;0,077;0,009000000000000001;0,013000000000000001;0,5579999999999999;0,003;0,035;3,4;58,1;0,3;12,9;0,23;2,2;26,0;4,1;57,4;0,7;7,4;0,1;2,3;25,4
2751;Э76ХФ;Р65;48,0;46,716666700000005;25,716666699999998;46,716666700000005;2,0;0,40142;0,12298800000000001;0,157396;0,140691;0,0414926;1557,0;1582,0;9,544559399999999;12787,815943000001;118,5;1,0;14,863;0,095;0,05;0,423;0,04;0,02;0,052191999999999995;0,151;0,24600000000000002;0,222;5481,0;0,002;0,452;0,317;0,09699999999999999;0,657;0,009000000000000001;0,01;0,079;0,008;0,016;0,44299999999999995;0,002;0,002;0,003;0,7709999999999999;0,0004;0,41700000000000004;0,098;0,792;0,008;0,011000000000000001;0,08;0,009000000000000001;0,012;0,556;0,003;0,036000000000000004;4,5;56,2;0,5;12,9;0,14;2,5;22,3;6,0;59,1;0,6;9,0;0,07;2,7;22,0
2752;Э76ХФ;Р65;47,0;43,7;20,5;43,6833333;2,0;0,41884;0,09972;0,130012;0,146492;0,040457599999999996;1557,0;1577,0;6,0674157;13404,8780488;116,4;1,0;8,7;0,129;0,05;0,45;0,04;0,02;0,05089;0,172;0,20199999999999999;0,18;4580,0;0,002;0,42100000000000004;0,33899999999999997;0,10099999999999999;0,682;0,008;0,01;0,079;0,008;0,018000000000000002;0,44;0,002;0,002;0,004;0,777;0,0004;0,42100000000000004;0,1;0,7929999999999999;0,008;0,011000000000000001;0,079;0,009000000000000001;0,013000000000000001;0,5710000000000001;0,003;0,036000000000000004;4,0;53,9;0,9;12,0;0,15;2,4;22,3;5,2;57,5;0,5;9,7;0,06;2,5;22,7
2753;Э76ХФ;Р65;47,0;41,2;14,016666699999998;41,2;2,6956267999999994;0,401855;0,11689400000000001;0,154448;0,173175;0,0395664;1583,0;1575,0;24,991747600000004;12880,3804994;115,2;1,0;34,321999999999996;0,095;0,08800000000000001;0,392;0,032;0,02;0,049769;0,203;0,24;0,21100000000000002;3009,0;0,002;0,414;0,318;0,10800000000000001;0,6559999999999999;0,006999999999999999;0,01;0,07200000000000001;0,008;0,019;0,419;0,001;0,002;0,003;0,768;0,0004;0,415;0,107;0,787;0,006;0,011000000000000001;0,07200000000000001;0,009000000000000001;0,012;0,555;0,003;0,036000000000000004;3,3;54,4;0,5;14,3;0,19;2,2;25,2;3,4;57,3;0,4;11,8;0,22;2,2;25,8
2754;Э76ХФ;Р65;38,0;42,85;18,2;42,85;2,0;0,41538;0,124096;0,159418;0,196982;0,0399686;1571,0;1575,0;13,5913652;12913,186813200002;115,6;1,0;19,413;0,193;0,05;0,44;0,031;0,02;0,050275;0,23800000000000002;0,247;0,22399999999999998;3917,0;0,002;0,42100000000000004;0,313;0,1;0,652;0,006999999999999999;0,01;0,067;0,01;0,02;0,397;0,001;0,003;0,003;0,767;0,0003;0,414;0,099;0,789;0,006;0,01;0,067;0,01;0,013000000000000001;0,564;0,003;0,037000000000000005;3,6;51,3;0,3;15,9;0,38;1,9;26,7;4,6;59,1;0,6;9,7;0,11;2,6;22,4
2755;Э76ХФ;Р65;39,0;40,533333299999995;18,3666667;40,533333299999995;3,0302418999999996;0,419875;0,08919400000000001;0,13675;0,140688;0,0406014;1554,0;1574,0;9,938353300000001;13387,295825799998;118,5;1,0;13,345;0,096;0,05;0,45299999999999996;0,04;0,02;0,051071;0,16;0,213;0,161;4098,0;0,002;0,433;0,345;0,115;0,674;0,008;0,009000000000000001;0,076;0,01;0,019;0,444;0,002;0,002;0,003;0,774;0,0001;0,41600000000000004;0,115;0,7909999999999999;0,006999999999999999;0,012;0,076;0,01;0,015;0,561;0,003;0,036000000000000004;4,1;58,8;0,6;13,2;0,2;2,6;23,0;5,1;60,8;1,0;7,4;0,07;2,7;22,3
2756;Э76ХФ;Р65;32,0;40,8833333;19,033333300000002;40,8833333;2,0;0,41827;0,119664;0,19399999999999998;0,153479;0,0413201;1563,0;1575,0;9,4593559;12890,0175131;118,4;1,0;12,890999999999998;0,098;0,05;0,44299999999999995;0,032;0,02;0,051975;0,155;0,304;0,21600000000000003;4089,0;0,002;0,447;0,319;0,113;0,627;0,006;0,009000000000000001;0,068;0,009000000000000001;0,019;0,436;0,001;0,002;0,003;0,772;0,0001;0,415;0,114;0,785;0,005;0,01;0,069;0,01;0,015;0,5539999999999999;0,003;0,035;4,2;52,4;0,4;11,5;0,14;2,4;22,0;4,9;59,1;0,7;10,2;0,08;2,5;23,4
2757;Э76ХФ;Р65;31,0;44,716666700000005;18,0166667;44,716666700000005;2,0;0,40051;0,1385;0,13083399999999998;0,154408;0,040285;1573,0;1573,0;6,759895599999999;12858,0943571;118,7;1,0;10,076;0,019;0,05;0,42;0,035;0,02;0,050673;0,184;0,203;0,25;3861,0;0,001;0,428;0,308;0,10400000000000001;0,6809999999999999;0,008;0,009000000000000001;0,069;0,01;0,019;0,423;0,002;0,003;0,003;0,773;0,0004;0,418;0,10300000000000001;0,785;0,006999999999999999;0,012;0,069;0,011000000000000001;0,015;0,555;0,003;0,036000000000000004;4,5;57,6;0,7;12,2;0,14;2,6;22,6;5,5;52,9;0,9;7,0;0,08;2,5;21,5
2758;Э76ХФ;Р65;35,0;43,533333299999995;18,0;43,533333299999995;2,7462301;0,37590999999999997;0,136284;0,182286;0,160455;0,039572500000000004;1567,0;1583,0;22,5516845;13083,3333333;115,9;1,0;32,725;0,121;0,509;0,373;0,032;0,02;0,049732;0,171;0,285;0,24600000000000002;3925,0;0,002;0,415;0,303;0,131;0,636;0,012;0,01;0,08900000000000001;0,008;0,02;0,429;0,002;0,002;0,004;0,7809999999999999;0,0009;0,415;0,13;0,789;0,011000000000000001;0,013999999999999999;0,08800000000000001;0,008;0,013999999999999999;0,561;0,003;0,035;3,7;51,3;0,3;10,1;0,11;2,5;20,2;4,9;55,6;0,8;9,7;0,09;2,4;22,9
2759;Э76ХФ;Р65;37,0;41,7;18,8666667;41,7;2,0;0,342455;0,079222;0,11927;0,14221;0,040452499999999995;1548,0;1578,0;12,9179015;13258,303886900001;115,1;1,0;17,92;0,09300000000000001;0,05;0,36;0,032;0,02;0,050383;0,16999999999999998;0,185;0,14300000000000002;4169,0;0,002;0,48100000000000004;0,35100000000000003;0,126;0,688;0,008;0,01;0,075;0,011000000000000001;0,019;0,44799999999999995;0,002;0,003;0,003;0,7609999999999999;0,0003;0,41600000000000004;0,124;0,79;0,006999999999999999;0,011000000000000001;0,075;0,012;0,013000000000000001;0,568;0,003;0,037000000000000005;3,9;57,8;0,6;12,5;0,14;2,6;22,6;4,2;59,3;0,4;8,9;0,07;2,3;25,9
2763;Э76ХФ;Р65;41,0;46,033333299999995;29,7;46,033333299999995;2,631929;0,26432;0,09639600000000001;0,050066;0,12672;0,0399298;1535,0;1578,0;8,658277400000001;12147,474747499999;115,4;1,0;13,264000000000001;0,134;0,05;0,263;0,049;0,02;0,049732;0,17600000000000002;0,075;0,174;6013,0;0,002;0,5670000000000001;0,341;0,098;0,75;0,006999999999999999;0,006999999999999999;0,07400000000000001;0,013000000000000001;0,017;0,45399999999999996;0,002;0,003;0,003;0,757;0,0003;0,42100000000000004;0,09699999999999999;0,795;0,006;0,009000000000000001;0,07400000000000001;0,013999999999999999;0,013999999999999999;0,562;0,003;0,037000000000000005;4,1;51,2;4,2;13,9;0,62;2,3;22,1;5,1;57,1;1,0;13,7;0,12;2,5;23,1
2765;Э76ХФ;Р65;19,0;41,55;23,3333333;41,55;3,1513317;0,2966063;0,12243399999999999;0,158112;0,11911300000000001;0,0399595;1546,0;1573,0;10,6915487;13163,142857100001;115,5;1,0;14,689;0,013999999999999999;0,05;0,276;0,027999999999999997;0,02;0,049769;0,11699999999999999;0,248;0,221;5119,0;0,002;0,518;0,318;0,11699999999999999;0,653;0,009000000000000001;0,009000000000000001;0,085;0,006;0,019;0,45799999999999996;0,002;0,002;0,003;0,755;0,0006;0,419;0,11699999999999999;0,7909999999999999;0,008;0,011000000000000001;0,085;0,006999999999999999;0,016;0,5670000000000001;0,003;0,036000000000000004;3,7;59,2;0,9;10,9;0,16;2,6;22,6;4,3;61,6;1,0;3,7;0,11;2,5;25,2
2768;Э90ХАФ;Р65;16,0;44,033333299999995;24,0;43,216666700000005;3,4455373;0,3871405;0,045427999999999996;0,061562;0,085735;0,0921428;1582,0;1618,0;10,7784079;13785,0;114,2;1,0;10,982000000000001;0,228;0,05;0,41700000000000004;0,047;0,02;0,101888;0,107;0,095;0,08199999999999999;5514,0;0,002;0,52;0,248;0,09699999999999999;0,7490000000000001;0,006999999999999999;0,011000000000000001;0,073;0,011000000000000001;0,015;0,47700000000000004;0,002;0,003;0,004;0,8640000000000001;0,0002;0,289;0,098;0,8029999999999999;0,005;0,011000000000000001;0,07400000000000001;0,012;0,012;0,525;0,003;0,08199999999999999;4,0;59,6;0,5;7,6;0,07;3,0;20,0;4,0;58,5;0,6;7,9;0,18;2,3;25,7
2775;Э90ХАФ;Р65;30,0;41,85;16,6166667;41,3333333;2,3567009999999997;0,44371499999999997;0,08365399999999999;0,173494;0,108678;0,0932221;1559,0;1583,0;11,0802012;13374,523570700001;114,5;1,0;10,4;0,09699999999999999;0,05;0,48200000000000004;0,03;0,02;0,10344300000000001;0,094;0,273;0,151;3704,0;0,002;0,496;0,21600000000000003;0,107;0,648;0,005;0,012;0,067;0,008;0,018000000000000002;0,447;0,001;0,002;0,003;0,866;0,0002;0,28800000000000003;0,109;0,797;0,004;0,013999999999999999;0,068;0,009000000000000001;0,017;0,5379999999999999;0,003;0,083;4,7;55,9;0,3;15,6;0,1;2,5;22,2;5,3;52,8;0,7;10,3;0,1;2,4;21,9
2776;Э90ХАФ;Р65;33,0;41,85;18,4833333;41,6833333;2,5778338;0,459975;0,072574;0,12753;0,122099;0,093699;1555,0;1597,0;13,544150899999998;13033,3633904;115,2;1,0;7,976;0,193;0,05;0,506;0,033;0,02;0,10481800000000001;0,135;0,19899999999999998;0,131;4015,0;0,002;0,484;0,23;0,11699999999999999;0,6920000000000001;0,008;0,011000000000000001;0,079;0,012;0,019;0,449;0,002;0,003;0,003;0,86;0,0001;0,29;0,11599999999999999;0,8;0,006;0,016;0,078;0,012;0,017;0,542;0,003;0,083;6,3;57,1;0,5;18,1;0,09;2,9;19,5;5,6;55,0;0,6;12,7;0,18;2,4;23,0
2779;Э90ХАФ;Р65;48,0;43,35;18,9833333;43,1666667;2,0;0,48802;0,095288;0,186926;0,145738;0,09167739999999999;1555,0;1579,0;12,7096364;12282,3529412;114,0;1,0;7,767;0,149;0,05;0,534;0,034;0,02;0,103082;0,146;0,293;0,172;3886,0;0,002;0,439;0,21;0,114;0,64;0,008;0,012;0,07400000000000001;0,008;0,02;0,433;0,002;0,003;0,003;0,8590000000000001;0,0002;0,29100000000000004;0,113;0,797;0,006;0,018000000000000002;0,07400000000000001;0,009000000000000001;0,013999999999999999;0,546;0,003;0,083;4,6;54,7;0,2;13,6;0,13;2,3;23,7;4,4;57,7;0,5;12,2;0,08;2,6;22,1
2780;Э90ХАФ;Р65;55,0;42,6666667;20,033333300000002;42,3333333;3,4002732000000004;0,48425;0,098612;0,153478;0,108851;0,09226849999999999;1535,0;1577,0;10,839105400000001;13210,9816972;114,5;1,0;9,424;0,07400000000000001;0,05;0,53;0,033;0,02;0,103371;0,10300000000000001;0,24100000000000002;0,17800000000000002;4411,0;0,002;0,491;0,209;0,102;0,6709999999999999;0,008;0,011000000000000001;0,073;0,008;0,018000000000000002;0,45299999999999996;0,002;0,002;0,003;0,867;0,0;0,292;0,10300000000000001;0,7959999999999999;0,006;0,015;0,07400000000000001;0,009000000000000001;0,015;0,5489999999999999;0,003;0,08;4,4;60,2;0,3;10,3;0,07;2,7;22,2;4,5;58,0;0,4;11,5;0,1;2,5;23,1
2782;Э90ХАФ;Р65;31,0;42,1833333;19,466666699999998;41,85;1,6537529999999998;0,469195;0,08033;0,150408;0,111196;0,0944372;1549,0;1582,0;11,289774699999999;12529,109589;118,0;1,0;10,857000000000001;0,07400000000000001;0,05;0,515;0,038;0,02;0,106047;0,10800000000000001;0,23600000000000002;0,145;4065,0;0,002;0,48100000000000004;0,222;0,107;0,674;0,009000000000000001;0,013000000000000001;0,076;0,01;0,022000000000000002;0,457;0,002;0,002;0,003;0,856;0,0001;0,29100000000000004;0,107;0,794;0,006999999999999999;0,016;0,075;0,012;0,015;0,5329999999999999;0,003;0,08199999999999999;5,2;54,6;0,7;14,6;0,15;2,6;21,4;6,3;55,8;0,4;10,3;0,09;2,5;22,4
2783;Э90ХАФ;Р65;40,0;42,216666700000005;20,9;41,716666700000005;3,0403507;0,4826856;0,078114;0,14016800000000001;0,10192999999999999;0,0941131;1536,0;1579,0;9,8870813;12427,7511962;116,3;1,0;10,332;0,139;0,05;0,525;0,035;0,02;0,10536;0,098;0,22;0,141;4329,0;0,002;0,452;0,223;0,11199999999999999;0,669;0,006999999999999999;0,012;0,07400000000000001;0,008;0,02;0,441;0,002;0,002;0,003;0,867;0,0002;0,28800000000000003;0,11;0,7859999999999999;0,005;0,013000000000000001;0,073;0,009000000000000001;0,016;0,523;0,003;0,08199999999999999;4,4;54,3;0,7;9,4;0,08;2,7;20,0;5,6;57,8;0,8;7,1;0,11;2,7;21,7
2784;Э90ХАФ;Р65;49,0;42,8666667;20,716666699999998;42,7;3,1394951;0,48584499999999997;0,088086;0,12751400000000002;0,12145399999999999;0,0943537;1532,0;1578,0;11,809906100000001;13258,889782799999;116,2;1,0;7,683;0,086;0,05;0,535;0,035;0,02;0,105505;0,134;0,19899999999999998;0,159;4578,0;0,002;0,462;0,214;0,114;0,69;0,006;0,013000000000000001;0,07400000000000001;0,01;0,02;0,442;0,002;0,002;0,003;0,8590000000000001;0,0003;0,29;0,115;0,8;0,005;0,018000000000000002;0,07400000000000001;0,011000000000000001;0,015;0,544;0,003;0,08199999999999999;4,8;58,1;0,4;13,5;0,13;2,6;22,1;5,7;56,1;0,6;8,8;0,1;2,5;22,4
2785;Э90ХАФ;Р65;56,0;48,7;22,9833333;48,2;2,8103447999999998;0,46901499999999996;0,098058;0,161774;0,14063299999999998;0,09441189999999999;1544,0;1583,0;11,368294800000001;13470,630892;117,6;1,0;14,222999999999999;0,09699999999999999;0,05;0,511;0,034;0,02;0,105975;0,149;0,253;0,177;5160,0;0,002;0,48700000000000004;0,204;0,10800000000000001;0,66;0,006999999999999999;0,012;0,077;0,01;0,019;0,429;0,002;0,002;0,003;0,841;0,0003;0,289;0,10800000000000001;0,794;0,006;0,013999999999999999;0,077;0,012;0,018000000000000002;0,5379999999999999;0,003;0,083;5,5;54,4;1,7;22,4;0,16;2,8;19,6;4,8;58,2;0,5;13,9;0,1;2,6;22,4
2786;Э90ХАФ;Р65;62,0;46,2;19,8333333;46,033333299999995;3,0792349999999997;0,561475;0,07479;0,100188;0,154814;0,09363969999999999;1564,0;1571,0;15,408413000000001;13655,798319299998;116,5;1,0;17,908;0,179;0,05;0,632;0,052000000000000005;0,02;0,104565;0,198;0,154;0,135;4514,0;0,002;0,405;0,22399999999999998;0,11599999999999999;0,696;0,01;0,013000000000000001;0,08;0,017;0,027999999999999997;0,40700000000000003;0,001;0,003;0,003;0,855;0,0001;0,28800000000000003;0,115;0,7879999999999999;0,009000000000000001;0,016;0,08;0,018000000000000002;0,018000000000000002;0,5489999999999999;0,003;0,083;3,9;51,0;0,5;19,7;0,32;2,1;24,3;4,7;52,3;0,6;17,5;0,07;2,2;23,4
2787;Э90ХАФ;Р65;30,0;45,55;21,033333300000002;45,3833333;2,7902708;0,487475;0,095842;0,14147;0,129196;0,09332610000000001;1549,0;1574,0;11,395417199999999;13304,5958796;116,5;1,0;10,775;0,11;0,05;0,535;0,031;0,02;0,104745;0,14;0,221;0,17300000000000001;4664,0;0,002;0,44;0,207;0,107;0,6579999999999999;0,01;0,011000000000000001;0,086;0,008;0,023;0,42700000000000005;0,001;0,002;0,003;0,8640000000000001;0,0002;0,29;0,10800000000000001;0,784;0,008;0,015;0,086;0,009000000000000001;0,016;0,537;0,003;0,08199999999999999;3,9;47,6;0,6;11,0;0,15;2,5;19,1;4,6;59,3;0,6;13,0;0,12;2,7;22,0
2788;Э76ХФ;Р65;27,0;45,533333299999995;27,4;45,533333299999995;2,0;0,35536999999999996;0,13296;0,08761000000000001;0,12696;0,0391463;1565,0;1626,0;10,5845534;13276,6423358;114,5;1,0;16,065;0,23800000000000002;0,05;0,36700000000000005;0,053;0,02;0,049371;0,16;0,135;0,24;6063,0;0,002;0,485;0,309;0,10400000000000001;0,7140000000000001;0,008;0,009000000000000001;0,07200000000000001;0,013000000000000001;0,021;0,45899999999999996;0,002;0,002;0,003;0,778;0,0001;0,42200000000000004;0,10300000000000001;0,79;0,006999999999999999;0,01;0,07200000000000001;0,013999999999999999;0,013000000000000001;0,557;0,003;0,036000000000000004;4,1;60,0;1,1;12,5;0,13;2,7;22,0;4,7;47,1;1,0;12,5;0,15;2,2;21,6
2789;Э76ХФ;Р65;28,0;50,216666700000005;20,7;50,216666700000005;2,0;0,347935;0,13019;0,147572;0,148195;0,039776599999999995;1574,0;1582,0;10,5693993;13188,4057971;117,0;1,0;17,692;0,162;0,05;0,35600000000000004;0,040999999999999995;0,02;0,050166;0,16699999999999998;0,23;0,235;4550,0;0,002;0,474;0,311;0,114;0,67;0,006999999999999999;0,012;0,08;0,013000000000000001;0,022000000000000002;0,44;0,002;0,003;0,003;0,7709999999999999;0,0002;0,418;0,113;0,789;0,006999999999999999;0,011000000000000001;0,08;0,013999999999999999;0,016;0,557;0,003;0,036000000000000004;4,4;59,3;0,8;13,7;0,1;2,7;21,9;5,2;49,3;0,9;8,1;0,1;2,4;20,3
2790;Э76ХФ;Р65;37,0;56,6833333;18,9833333;56,6833333;2,99082745;0,39996;0,141824;0,148922;0,177396;0,03992009999999999;1602,0;1583,0;14,774735;12503,599648799998;117,0;1,0;27,875;0,16;0,05;0,418;0,064;0,02;0,050347;0,212;0,231;0,256;3956,0;0,002;0,44;0,298;0,102;0,664;0,006;0,009000000000000001;0,065;0,011000000000000001;0,02;0,41100000000000003;0,002;0,002;0,003;0,763;0,0003;0,414;0,10099999999999999;0,787;0,006;0,012;0,065;0,012;0,015;0,561;0,003;0,036000000000000004;3,9;45,9;0,7;13,7;0,12;2,2;20,9;4,5;55,9;0,5;13,9;0,09;2,2;25,4
2791;Э76ХФ;Р65;52,0;46,55;23,4;45,8666667;2,0;0,39863000000000004;0,146256;0,16188;0,170127;0,0407233;1550,0;1587,0;12,844622099999999;13364,1025641;118,9;1,0;19,637999999999998;0,128;0,05;0,415;0,047;0,02;0,05136;0,195;0,252;0,264;5212,0;0,002;0,414;0,297;0,115;0,659;0,01;0,01;0,085;0,009000000000000001;0,022000000000000002;0,42200000000000004;0,002;0,003;0,004;0,785;0,0005;0,41600000000000004;0,113;0,7929999999999999;0,009000000000000001;0,012;0,085;0,01;0,016;0,575;0,004;0,037000000000000005;3,8;55,8;0,6;15,7;0,23;2,3;24,5;4,8;58,0;0,3;12,2;0,07;2,5;23,0
2792;Э76ХФ;Р65;54,0;42,7;18,8333333;42,7;2,0;0,323135;0,10913800000000001;0,055217999999999996;0,132643;0,0397481;1562,0;1579,0;10,554098399999999;13230,796460200001;116,4;1,0;15,022;0,085;0,05;0,33299999999999996;0,062;0,02;0,05013;0,183;0,083;0,19699999999999998;4153,0;0,002;0,45799999999999996;0,326;0,109;0,7440000000000001;0,006999999999999999;0,01;0,084;0,015;0,018000000000000002;0,449;0,003;0,004;0,004;0,78;0,0006;0,41600000000000004;0,109;0,794;0,006;0,012;0,084;0,016;0,013000000000000001;0,56;0,004;0,038;4,3;48,3;1,0;10,6;0,17;2,7;17,8;5,6;53,9;0,6;9,5;0,09;2,5;21,8
2793;Э76ХФ;Р65;34,0;41,7;17,3333333;41,7;2,1337422999999998;0,39464499999999997;0,12465;0,166114;0,16426400000000002;0,03888780000000001;1586,0;1576,0;10,629155;12638,076923100001;114,6;1,0;14,745;0,12300000000000001;0,05;0,414;0,052000000000000005;0,02;0,049045;0,184;0,259;0,225;3651,0;0,002;0,43;0,312;0,11599999999999999;0,643;0,009000000000000001;0,01;0,09300000000000001;0,01;0,02;0,418;0,001;0,002;0,003;0,7659999999999999;0,0001;0,418;0,114;0,7909999999999999;0,008;0,011000000000000001;0,09300000000000001;0,011000000000000001;0,013999999999999999;0,565;0,003;0,036000000000000004;4,1;55,1;1,2;15,6;0,16;2,4;23,0;4,7;54,4;0,7;12,5;0,07;2,4;22,3
2794;Э76ХФ;Р65;34,0;43,216666700000005;14,183333300000001;43,216666700000005;1,3447475;0,34076;0,131852;0,092532;0,148832;0,0397195;1596,0;1581,0;9,4699576;12250,9988249;115,7;1,0;13,642000000000001;0,105;0,05;0,349;0,04;0,02;0,050094;0,192;0,142;0,23800000000000002;2896,0;0,002;0,469;0,306;0,099;0,715;0,006999999999999999;0,009000000000000001;0,063;0,013999999999999999;0,017;0,43700000000000006;0,002;0,003;0,003;0,7509999999999999;0,0005;0,415;0,099;0,7909999999999999;0,006;0,01;0,063;0,013999999999999999;0,012;0,556;0,003;0,037000000000000005;4,3;57,5;0,4;15,4;0,19;2,5;23,1;4,5;58,1;0,7;12,6;0,08;2,7;21,8
2795;Э76ХФ;Р65;35,0;43,033333299999995;11,95;43,033333299999995;1,3070469999999998;0,39820500000000003;0,162322;0,198548;0,185495;0,0396339;1611,0;1573,0;17,353631600000003;12532,217573200001;117,4;1,0;24,888;0,096;0,05;0,41;0,03;0,02;0,049986;0,203;0,31;0,293;2496,0;0,002;0,435;0,285;0,11599999999999999;0,623;0,008;0,012;0,077;0,009000000000000001;0,021;0,40700000000000003;0,002;0,003;0,003;0,779;0,0001;0,419;0,11599999999999999;0,7879999999999999;0,006999999999999999;0,013000000000000001;0,077;0,01;0,015;0,561;0,003;0,036000000000000004;3,5;55,2;0,5;16,8;0,1;2,2;25,2;4,0;51,0;0,7;15,3;0,12;2,1;24,6
2796;Э76ХФ;Р65;31,0;41,1833333;20,3666667;41,1833333;2,0;0,405805;0,15124200000000002;0,18482200000000001;0,161804;0,0398135;1548,0;1573,0;16,5853501;12703,1096563;116,2;1,0;22,768;0,177;0,05;0,42200000000000004;0,039;0,02;0,050203;0,172;0,289;0,273;4312,0;0,002;0,431;0,29;0,10800000000000001;0,63;0,006;0,012;0,077;0,006999999999999999;0,019;0,425;0,001;0,002;0,003;0,795;0,0002;0,41700000000000004;0,10800000000000001;0,7879999999999999;0,006;0,013000000000000001;0,079;0,008;0,013999999999999999;0,568;0,003;0,035;3,8;57,0;1,2;15,1;0,12;2,5;22,7;4,7;58,1;0,5;9,4;0,06;2,6;22,3
2797;Э76ХФ;Р65;12,0;52,033333299999995;13,316666699999999;52,033333299999995;1,1515594999999998;0,423075;0,156782;0,19347999999999999;0,2334;0,040189800000000005;1638,0;1578,0;15,1506726;12309,386733399999;115,10000009999999;1,0;26,278000000000002;0,29600000000000004;0,05;0,442;0,023;0,020000099999999996;0,050275;0,28;0,3000001;0,28300000000000003;2732,0;0,002;0,426;0,282;0,106;0,624;0,006999999999999999;0,013000000000000001;0,069;0,011000000000000001;0,02;0,374;0,001;0,003;0,003;0,757;0,0009;0,41600000000000004;0,106;0,8;0,006;0,012;0,071;0,012;0,012;0,563;0,003;0,036000000000000004;4,0;50,4;0,7;15,6;0,24;2,1;24,5;5,1;56,1;0,2;10,6;0,05;2,6;21,8
2798;Э76ХФ;Р65;24,0;45,3666667;22,216666699999998;45,3666667;3,5651903;0,386975;0,160106;0,187366;0,142226;0,0402186;1554,0;1567,0;10,0388685;13719,4298575;116,5;1,0;15,181;0,155;0,05;0,397;0,040999999999999995;0,02;0,050311;0,142;0,292;0,289;5080,0;0,002;0,451;0,28600000000000003;0,11;0,627;0,006999999999999999;0,011000000000000001;0,069;0,006;0,019;0,43200000000000005;0,001;0,002;0,003;0,773;0,0001;0,42100000000000004;0,109;0,7909999999999999;0,006;0,011000000000000001;0,069;0,006999999999999999;0,015;0,563;0,003;0,033;3,7;55,5;0,4;13,2;0,16;2,3;23,8;4,0;56,7;0,6;8,7;0,09;2,5;22,6
2799;Э76ХФ;Р65;16,0;42,6833333;16,8333333;42,6833333;2,99082745;0,414235;0,145702;0,172276;0,145254;0,045047000000000004;1581,0;1575,0;7,751408500000001;13081,188118799999;117,3;1,0;11,007;0,156;0,05;0,434;0,040999999999999995;0,02;0,056351;0,154;0,267;0,263;3670,0;0,002;0,45299999999999996;0,298;0,102;0,631;0,006;0,01;0,069;0,008;0,019;0,426;0,001;0,002;0,002;0,7709999999999999;0,0001;0,41700000000000004;0,102;0,782;0,005;0,013000000000000001;0,07;0,009000000000000001;0,015;0,55;0,003;0,036000000000000004;3,1;56,6;0,6;13,9;0,14;2,3;24,6;4,0;58,5;1,0;5,9;0,26;2,6;22,9
