Repository: comptech-winter-school/steel-alloying

# steel-alloying
Проект "Оптимизация процесса легирования стали" на Зимней Школе CompTech 2021

File: data_frames/evraz_data_prprocessed_Anvar.csv (part 29 of 45)
;МАРКА;ПРОФИЛЬ;t вып-обр;t обработка;t под током;t продувка;ПСН гр.;чист расход C;чист расход Cr;чист расход Mn;чист расход Si;чист расход V;температура первая;температура последняя;Ar (интенс.);эл. энергия (интенс.);произв жидкая сталь;произв количество обработок;расход газ Ar;сыпуч известь РП;сыпуч кокс пыль УСТК;сыпуч  кокс. мелочь КМ1;сыпуч  шпат плав.;ферспл CaC2;ферспл  FeV-80;ферспл  Mn5Si65Al0.5;ферспл SiMn18;ферспл  фх850А;эл. энергия;химсталь первый Al_1;химсталь первый C_1;химсталь первый Cr_1;химсталь первый Cu_1;химсталь первый Mn_1;химсталь первый Mo_1;химсталь первый N_1;химсталь первый Ni_1;химсталь первый P_1;химсталь первый S_1;химсталь первый Si_1;химсталь первый Ti_1;химсталь первый V_1;химсталь последний Al;химсталь последний C;химсталь последний Ca;химсталь последний Cr;химсталь последний Cu;химсталь последний Mn;химсталь последний Mo;химсталь последний N;химсталь последний Ni;химсталь последний P;химсталь последний S;химсталь последний Si;химсталь последний Ti;химсталь последний V;химшлак первый Al2O3_1;химшлак первый CaO_1;химшлак первый FeO_1;химшлак первый MgO_1;химшлак первый MnO_1;химшлак первый R_1;химшлак первый SiO2_1;химшлак последний Al2O3;химшлак последний CaO;химшлак последний FeO;химшлак последний MgO;химшлак последний MnO;химшлак последний R;химшлак последний SiO2
2800;Э76ХФ;Р65;20,0;47,033333299999995;16,0666667;46,033333299999995;2,99082745;0,369415;0,101382;0,045812;0,140524;0,0419245;1578,0;1577,0;10,569949300000001;13264,7302905;117,6;1,0;16,219;0,16;0,05;0,392;0,040999999999999995;0,02;0,052445000000000006;0,2;0,067;0,183;3552,0;0,002;0,439;0,332;0,11599999999999999;0,745;0,006999999999999999;0,01;0,075;0,013000000000000001;0,02;0,43;0,002;0,003;0,003;0,764;0,0003;0,414;0,115;0,7829999999999999;0,006;0,012;0,075;0,013000000000000001;0,013999999999999999;0,544;0,003;0,037000000000000005;3,6;56,4;0,4;14,7;0,17;2,3;25,0;4,2;50,4;0,5;8,9;0,11;2,8;18,0
2801;Э76ХФ;Р65;24,0;43,6833333;19,1666667;43,6833333;2,4112936;0,394275;0,127974;0,13962;0,15308;0,0424449;1588,0;1573,0;9,195726800000001;12358,9565217;114,9;1,0;13,39;0,16899999999999998;0,05;0,414;0,040999999999999995;0,02;0,053096000000000004;0,18;0,215;0,231;3948,0;0,002;0,451;0,315;0,122;0,667;0,008;0,009000000000000001;0,084;0,008;0,02;0,42200000000000004;0,002;0,002;0,003;0,7659999999999999;0,0002;0,42200000000000004;0,12300000000000001;0,787;0,006999999999999999;0,011000000000000001;0,084;0,009000000000000001;0,013000000000000001;0,5539999999999999;0,003;0,038;3,6;51,3;0,5;13,0;0,1;2,2;23,1;4,3;55,0;0,7;10,7;0,07;2,3;24,0
2802;Э76ХФ;Р65;26,0;44,05;20,6333333;44,05;3,0;0,35675;0,117448;0,10473199999999999;0,12186199999999998;0,045018199999999994;1545,0;1569,0;9,895223699999999;13606,1389338;115,9;1,0;14,502;0,158;0,05;0,371;0,042;0,02;0,056315;0,146;0,161;0,212;4679,0;0,002;0,433;0,319;0,10099999999999999;0,6890000000000001;0,006;0,011000000000000001;0,07400000000000001;0,009000000000000001;0,024;0,444;0,002;0,002;0,003;0,7609999999999999;0,0001;0,41600000000000004;0,102;0,778;0,005;0,013000000000000001;0,075;0,009000000000000001;0,018000000000000002;0,546;0,003;0,04;3,6;53,7;0,8;16,8;0,49;2,2;24,1;4,6;59,3;0,4;8,1;0,11;2,5;23,5
2803;Э76ХФ;Р65;22,0;43,533333299999995;16,6333333;43,533333299999995;3,0;0,36956;0,09972;0,10966400000000001;0,14241600000000001;0,0411435;1581,0;1579,0;9,026876;12661,322645299999;117,4;1,0;13,099;0,11599999999999999;0,05;0,39;0,04;0,02;0,05146799999999999;0,17600000000000002;0,168;0,18;3510,0;0,001;0,496;0,335;0,10400000000000001;0,6890000000000001;0,006999999999999999;0,01;0,07400000000000001;0,009000000000000001;0,019;0,44;0,002;0,002;0,003;0,77;0,0001;0,41600000000000004;0,106;0,784;0,006;0,011000000000000001;0,07400000000000001;0,01;0,015;0,561;0,003;0,036000000000000004;3,6;54,3;0,5;13,8;0,11;2,5;21,8;4,9;60,3;0,3;8,9;0,06;2,8;21,8
2804;Э90ХАФ;Р65;21,0;45,7;21,5;45,533333299999995;4,0013049;0,538435;0,11578599999999999;0,17166800000000002;0,120744;0,09490069999999999;1593,0;1612,0;13,470034400000001;14112,5581395;118,2;1,0;6,518;0,129;0,05;0,593;0,042;0,02;0,10546900000000001;0,11599999999999999;0,267;0,209;5057,0;0,002;0,423;0,191;0,10099999999999999;0,6409999999999999;0,006;0,011000000000000001;0,068;0,006999999999999999;0,02;0,423;0,001;0,002;0,004;0,856;0,0001;0,28800000000000003;0,102;0,7859999999999999;0,005;0,016;0,069;0,009000000000000001;0,013999999999999999;0,5329999999999999;0,003;0,081;3,7;54,8;0,6;14,1;0,1;2,4;22,7;4,6;58,5;0,5;13,8;0,07;2,6;22,6
2805;Э90ХАФ;Р65;22,0;43,1833333;19,5166667;43,0;4,322026;0,474785;0,106922;0,121976;0,078475;0,0966246;1571,0;1592,0;13,930961499999999;14178,6507259;113,9;1,0;8,049;0,141;0,05;0,518;0,042;0,02;0,10489000000000001;0,071;0,19;0,193;4612,0;0,002;0,457;0,19399999999999998;0,105;0,6829999999999999;0,005;0,009000000000000001;0,064;0,006999999999999999;0,02;0,456;0,002;0,002;0,003;0,855;0,0001;0,287;0,105;0,7909999999999999;0,004;0,015;0,064;0,008;0,013000000000000001;0,536;0,003;0,085;3,3;57,6;0,4;13,3;0,1;2,3;24,7;5,4;59,8;0,4;7,8;0,07;2,7;22,1
2806;Э90ХАФ;Р65;27,0;49,0166667;19,8166667;48,85;3,6904185;0,45741499999999996;0,088086;0,074552;0,102168;0,0951624;1571,0;1591,0;13,254545499999999;13833,8099243;115,8;1,0;8,1;0,141;0,05;0,502;0,040999999999999995;0,02;0,105324;0,128;0,114;0,159;4569,0;0,002;0,449;0,213;0,10800000000000001;0,727;0,006;0,008;0,07;0,009000000000000001;0,018000000000000002;0,44;0,002;0,002;0,004;0,846;0,0003;0,29;0,109;0,7959999999999999;0,004;0,013999999999999999;0,07;0,011000000000000001;0,013999999999999999;0,5379999999999999;0,003;0,083;3,8;55,1;0,3;10,6;0,11;2,4;22,5;4,6;58,7;0,5;9,7;0,09;2,6;22,7
2807;Э90ХАФ;Р65;39,0;45,5166667;21,033333300000002;45,3666667;3,0403507;0,43262;0,11523199999999999;0,080992;0,10711300000000001;0,09430219999999999;1572,0;1593,0;13,6897527;12950,8716323;113,9;1,0;6,457000000000001;0,17300000000000001;0,05;0,466;0,042;0,02;0,105252;0,133;0,124;0,20800000000000002;4540,0;0,002;0,495;0,191;0,106;0,718;0,005;0,009000000000000001;0,063;0,01;0,018000000000000002;0,446;0,001;0,002;0,003;0,848;0,0003;0,289;0,105;0,7829999999999999;0,003;0,017;0,063;0,01;0,013999999999999999;0,541;0,003;0,08199999999999999;2,8;56,4;0,4;14,8;0,16;2,2;25,4;4,3;60,9;0,6;6,8;0,08;2,7;22,9
2808;Э90ХАФ;Р65;48,0;43,5166667;20,6333333;43,3833333;3,0403507;0,4594;0,101936;0,12185599999999999;0,124571;0,09640610000000001;1560,0;1578,0;13,592889900000001;13164,135702700001;117,2;1,0;6,585;0,172;0,05;0,5;0,042;0,02;0,107313;0,14300000000000002;0,188;0,184;4527,0;0,002;0,49;0,203;0,114;0,685;0,006;0,009000000000000001;0,071;0,008;0,018000000000000002;0,43200000000000005;0,002;0,002;0,003;0,86;0,0001;0,289;0,115;0,7909999999999999;0,005;0,013999999999999999;0,071;0,009000000000000001;0,013999999999999999;0,54;0,003;0,084;3,5;46,7;0,4;12,8;0,19;2,2;21,5;4,3;56,8;0,4;11,8;0,1;2,5;22,8
2809;Э90ХАФ;Р65;24,0;42,7333333;23,0666667;42,5666667;3,0403507;0,5091899999999999;0,125204;0,200496;0,13686900000000002;0,09752739999999999;1554,0;1577,0;13,500987900000002;13143,6416185;116,7;1,0;6,832999999999999;0,128;0,05;0,5539999999999999;0,040999999999999995;0,02;0,105613;0,129;0,312;0,226;5053,0;0,002;0,439;0,18600000000000003;0,10300000000000001;0,635;0,006;0,009000000000000001;0,062;0,006;0,02;0,42700000000000005;0,001;0,002;0,003;0,847;0,0;0,29;0,10300000000000001;0,7959999999999999;0,003;0,015;0,062;0,006999999999999999;0,015;0,5429999999999999;0,003;0,084;3,6;43,4;0,9;9,2;0,11;2,3;19,0;5,2;55,4;0,5;10,5;0,07;2,2;24,6
2811;Э90ХАФ;Р65;36,0;43,8666667;14,85;43,7;2,1377246;0,48808999999999997;0,136284;0,197464;0,167442;0,0932669;1259,0;1588,0;14,6130742;12408,0808081;116,1;1,0;9,19;0,215;0,05;0,526;0,028999999999999998;0,02;0,104637;0,17800000000000002;0,306;0,24600000000000002;3071,0;0,002;0,444;0,172;0,105;0,631;0,006;0,006999999999999999;0,067;0,006999999999999999;0,017;0,408;0,001;0,002;0,003;0,847;0,0002;0,29100000000000004;0,106;0,804;0,004;0,015;0,069;0,009000000000000001;0,013999999999999999;0,552;0,003;0,08199999999999999;4,0;53,8;0,3;14,8;0,18;2,1;25,5;4,3;53,4;0,5;12,2;0,17;2,2;24,9
2812;Э90ХАФ;Р65;46,0;40,533333299999995;14,0333333;40,3666667;1,4858388;0,468095;0,106922;0,141488;0,10105;0,0930072;1565,0;1585,0;12,8954856;12698,3372922;113,1;1,0;5,237;0,085;0,05;0,509;0,03;0,02;0,103118;0,098;0,22;0,193;2970,0;0,001;0,478;0,196;0,11599999999999999;0,662;0,006999999999999999;0,008;0,07400000000000001;0,008;0,017;0,43799999999999994;0,001;0,002;0,003;0,841;0,0002;0,287;0,114;0,7809999999999999;0,005;0,013000000000000001;0,073;0,009000000000000001;0,015;0,534;0,002;0,083;3,1;50,7;0,4;18,1;0,14;2,0;24,8;3,9;52,6;0,3;16,7;0,08;2,2;25,3
2813;Э90ХАФ;Р65;53,0;43,7;24,0166667;43,3666667;4,1089275999999995;0,5610350000000001;0,10803;0,181784;0,146544;0,0956106;1507,0;1581,0;15,666666699999999;14365,024288699999;117,5;1,0;9,4;0,085;0,05;0,622;0,031;0,02;0,10626400000000001;0,152;0,282;0,195;5750,0;0,002;0,408;0,19699999999999998;0,105;0,645;0,01;0,009000000000000001;0,086;0,006999999999999999;0,02;0,42100000000000004;0,001;0,002;0,003;0,84;0,0001;0,28800000000000003;0,105;0,797;0,008;0,016;0,086;0,008;0,013999999999999999;0,54;0,003;0,083;4,0;51,7;1,2;17,0;0,3;2,1;24,3;4,5;48,3;0,3;8,2;0,08;2,6;18,8
2814;Э90ХАФ;Р65;41,0;43,85;15,433333300000001;43,6666667;3,0978261000000002;0,5184449999999999;0,090302;0,12481600000000001;0,142029;0,0924329;1651,0;1583,0;14,527156;13949,0280778;115,2;1,0;8,797;0,15;0,05;0,575;0,03;0,02;0,10362400000000001;0,16899999999999998;0,192;0,163;3588,0;0,002;0,441;0,21100000000000002;0,107;0,68;0,006999999999999999;0,008;0,067;0,013000000000000001;0,02;0,41200000000000003;0,002;0,003;0,003;0,845;0,0001;0,287;0,105;0,789;0,005;0,015;0,067;0,013999999999999999;0,012;0,5379999999999999;0,003;0,083;4,5;52,7;0,3;15,2;0,16;2,1;25,0;4,5;53,5;0,6;13,5;0,17;2,2;24,3
2815;Э90ХАФ;Р65;46,0;44,7;17,5166667;44,533333299999995;2,650677;0,52515;0,091964;0,14918800000000002;0,131322;0,09107330000000001;1549,0;1588,0;15,5942609;13228,544243600001;112,6;1,0;9,963;0,17;0,05;0,5820000000000001;0,03;0,02;0,101273;0,142;0,231;0,166;3862,0;0,002;0,428;0,207;0,102;0,6679999999999999;0,005;0,01;0,061;0,009000000000000001;0,017;0,428;0,002;0,002;0,003;0,858;0,0002;0,287;0,10400000000000001;0,8009999999999999;0,004;0,013999999999999999;0,061;0,011000000000000001;0,015;0,5329999999999999;0,003;0,081;3,5;43,7;0,5;13,3;0,17;2,2;20,3;4,2;52,8;0,6;17,8;0,17;2,2;24,2
2816;Э90ХАФ;Р65;53,0;44,6833333;23,3333333;44,3666667;3,0405252999999997;0,42288059999999994;0,045982;0,07296;0,088924;0,09357819999999999;1538,0;1576,0;10,6266258;13677,428571399998;115,8;1,0;9,623;0,052000000000000005;0,556;0,516;0,031;0,02;0,104275;0,10800000000000001;0,11199999999999999;0,083;5319,0;0,002;0,486;0,251;0,121;0,728;0,006999999999999999;0,008;0,07200000000000001;0,013000000000000001;0,019;0,46799999999999997;0,003;0,004;0,003;0,853;0,0003;0,29;0,122;0,794;0,005;0,012;0,073;0,015;0,016;0,522;0,003;0,084;4,8;54,9;0,8;13,9;0,41;2,5;22,2;4,1;58,4;0,6;10,1;0,1;2,3;25,2
2817;Э90ХАФ;Р65;57,0;48,6833333;27,4666667;48,5166667;4,277803400000001;0,5522199999999999;0,10525999999999999;0,14642;0,12160399999999999;0,0945313;1521,0;1590,0;16,152551000000003;13602,6699029;117,2;1,0;10,552999999999999;0,20199999999999999;0,05;0,613;0,032;0,02;0,10659;0,128;0,22699999999999998;0,19;6227,0;0,002;0,433;0,205;0,109;0,6759999999999999;0,006;0,009000000000000001;0,064;0,008;0,016;0,444;0,002;0,002;0,003;0,872;0,0002;0,293;0,10800000000000001;0,799;0,005;0,016;0,064;0,01;0,013000000000000001;0,5329999999999999;0,003;0,083;5,0;48,9;0,7;11,6;0,19;2,2;22,2;4,1;60,7;0,6;7,7;0,1;2,4;25,0
2818;Э90ХАФ;Р65;21,0;44,5166667;20,15;44,35;2,3765392000000003;0,546295;0,072574;0,143592;0,134934;0,09234930000000001;1548,0;1586,0;10,9212632;12669,9751861;114,2;1,0;5,763999999999999;0,172;0,05;0,612;0,036000000000000004;0,02;0,103479;0,15;0,222;0,131;4255,0;0,002;0,413;0,22699999999999998;0,109;0,674;0,006999999999999999;0,005;0,073;0,013000000000000001;0,023;0,426;0,001;0,002;0,003;0,85;0,0001;0,28800000000000003;0,107;0,805;0,005;0,015;0,07400000000000001;0,013999999999999999;0,015;0,541;0,003;0,083;3,9;50,6;0,6;13,4;0,12;2,3;22,3;4,9;53,6;0,4;11,1;0,13;2,3;23,5
2820;Э76ХФ;Р65;10,0;42,6666667;20,8333333;42,6666667;3,1949861;0,42402;0,111908;0,10714800000000001;0,119322;0,0398681;1610,0;1632,0;11,8021489;13824,0;110,7;1,0;16,782;0,21100000000000002;0,05;0,455;0,043;0,02;0,050275;0,138;0,165;0,20199999999999999;4800,0;0,002;0,43700000000000006;0,325;0,1;0,6859999999999999;0,009000000000000001;0,013000000000000001;0,077;0,009000000000000001;0,017;0,45;0,001;0,003;0,003;0,7609999999999999;0,0001;0,42100000000000004;0,099;0,784;0,008;0,013000000000000001;0,077;0,01;0,012;0,555;0,003;0,039;4,0;53,3;0,5;16,3;0,16;2,2;24,7;5,3;59,3;0,3;9,1;0,07;2,5;23,5
2821;Э76ХФ;Р65;6,0;49,55;20,05;49,55;3,6263092000000006;0,36813;0,10525999999999999;0,087604;0,095051;0,038921199999999996;1575,0;1601,0;9,913017199999999;13966,084788;112,0;1,0;16,373;0,095;0,05;0,38799999999999996;0,042;0,02;0,049081;0,109;0,135;0,19;4667,0;0,002;0,48200000000000004;0,332;0,113;0,71;0,006;0,012;0,069;0,009000000000000001;0,018000000000000002;0,488;0,002;0,003;0,003;0,7609999999999999;0,0001;0,42100000000000004;0,111;0,789;0,005;0,013000000000000001;0,068;0,009000000000000001;0,012;0,557;0,003;0,037000000000000005;5,2;57,7;0,6;14,6;0,1;2,6;22,0;5,7;58,1;0,5;8,4;0,08;2,5;22,8
2822;Э76ХФ;Р65;11,0;47,05;17,466666699999998;47,05;2,99082745;0,43914;0,13739200000000001;0,12897999999999998;0,133737;0,0401551;1592,0;1591,0;7,8841658;13767,9389313;114,8;1,0;12,365;0,159;0,05;0,46799999999999997;0,043;0,02;0,050637;0,151;0,19899999999999998;0,248;4008,0;0,001;0,435;0,305;0,114;0,672;0,006;0,012;0,07;0,008;0,018000000000000002;0,43799999999999994;0,001;0,003;0,003;0,762;0,0003;0,42;0,113;0,787;0,005;0,013999999999999999;0,07;0,009000000000000001;0,012;0,557;0,003;0,037000000000000005;4,3;53,1;0,8;15,1;0,19;2,2;23,7;4,1;57,4;0,6;12,2;0,11;2,2;25,7
2823;Э76ХФ;Р65;21,0;44,216666700000005;22,533333300000002;44,216666700000005;3,6432927000000004;0,38203000000000004;0,09639600000000001;0,10977200000000001;0,123305;0,0407856;1553,0;1589,0;9,7185074;14021,893491100001;116,9;1,0;14,324000000000002;0,126;0,05;0,406;0,040999999999999995;0,02;0,051432000000000005;0,14300000000000002;0,16899999999999998;0,174;5266,0;0,002;0,486;0,344;0,1;0,6940000000000001;0,006999999999999999;0,012;0,078;0,01;0,019;0,462;0,002;0,003;0,003;0,757;0,0001;0,42100000000000004;0,10099999999999999;0,785;0,006;0,013000000000000001;0,078;0,011000000000000001;0,013999999999999999;0,555;0,003;0,037000000000000005;4,3;50,8;0,5;14,4;0,18;2,4;21,5;4,3;55,5;0,6;10,2;0,11;2,6;21,6
2824;Э76ХФ;Р65;26,0;43,2;16,1333333;43,2;2,99082745;0,45486499999999996;0,121326;0,11596400000000001;0,170152;0,0405279;1588,0;1577,0;12,331944400000001;13756,611570200002;116,9;1,0;17,758;0,14800000000000002;0,05;0,491;0,042;0,02;0,051107;0,212;0,177;0,21899999999999997;3699,0;0,002;0,425;0,322;0,111;0,6890000000000001;0,008;0,013000000000000001;0,085;0,009000000000000001;0,019;0,41600000000000004;0,001;0,003;0,003;0,774;0,0002;0,42;0,11;0,79;0,008;0,013999999999999999;0,084;0,01;0,012;0,56;0,003;0,038;4,2;51,4;0,4;13,7;0,39;2,2;23,8;4,5;51,3;0,3;12,4;0,11;2,0;25,4
2825;Э76ХФ;Р65;5,0;43,35;14,0;43,35;2,99082745;0,41505;0,131852;0,16184;0,107926;0,040297900000000005;1604,0;1572,0;10,096193800000002;13242,857142899999;112,7;1,0;14,589;0,198;0,05;0,43799999999999994;0,040999999999999995;0,02;0,050817;0,098;0,252;0,23800000000000002;3090,0;0,001;0,439;0,307;0,127;0,644;0,006999999999999999;0,013000000000000001;0,08199999999999999;0,009000000000000001;0,022000000000000002;0,467;0,001;0,003;0,003;0,764;0,0001;0,41700000000000004;0,12300000000000001;0,7879999999999999;0,006;0,012;0,081;0,009000000000000001;0,015;0,563;0,003;0,038;4,3;49,5;0,4;16,9;0,23;2,1;23,3;4,5;51,8;0,5;16,1;0,12;2,1;24,1
2826;Э76ХФ;Р65;7,0;44,033333299999995;18,4833333;44,033333299999995;2,99082745;0,385245;0,11246199999999999;0,107128;0,092475;0,0398681;1587,0;1586,0;11,1672218;13406,6726781;113,2;1,0;16,391;0,146;0,05;0,40700000000000003;0,040999999999999995;0,02;0,050275;0,09699999999999999;0,166;0,203;4130,0;0,002;0,474;0,321;0,10400000000000001;0,69;0,006999999999999999;0,011000000000000001;0,07400000000000001;0,008;0,018000000000000002;0,47600000000000003;0,002;0,002;0,003;0,765;0,0001;0,41600000000000004;0,10300000000000001;0,7829999999999999;0,006;0,013000000000000001;0,07400000000000001;0,009000000000000001;0,013000000000000001;0,556;0,003;0,037000000000000005;4,4;51,2;0,3;13,1;0,09;2,3;22,2;5,4;56,9;0,6;11,7;0,08;2,5;22,6
2827;Э76ХФ;Р65;12,0;42,2;18,6833333;42,2;2,99082745;0,43563999999999997;0,113016;0,13576400000000002;0,100874;0,0396096;1577,0;1582,0;8,2862559;13340,2319358;114,2;1,0;11,655999999999999;0,146;0,05;0,46799999999999997;0,04;0,02;0,049949;0,098;0,21100000000000002;0,204;4154,0;0,002;0,442;0,325;0,111;0,6709999999999999;0,006;0,01;0,084;0,009000000000000001;0,019;0,47200000000000003;0,002;0,002;0,003;0,7609999999999999;0,0001;0,42;0,111;0,7859999999999999;0,005;0,013999999999999999;0,085;0,009000000000000001;0,013999999999999999;0,561;0,003;0,036000000000000004;4,1;50,3;0,4;13,1;0,1;2,3;22,1;4,3;56,5;0,4;10,3;0,08;2,3;24,2
2829;Э90ХАФ;Р65;9,0;52,216666700000005;30,633333299999997;51,8666667;3,1920208999999997;0,5044;0,087532;0,156256;0,19021400000000002;0,0930134;1602,0;1623,0;14,0109777;13491,186071799999;115,4;1,0;18,152;0,174;0,05;0,557;0,03;0,02;0,103841;0,226;0,24;0,158;6888,0;0,001;0,45899999999999996;0,212;0,109;0,6459999999999999;0,006999999999999999;0,011000000000000001;0,075;0,011000000000000001;0,02;0,382;0,001;0,002;0,003;0,84;0,0002;0,28800000000000003;0,109;0,795;0,006;0,013000000000000001;0,07400000000000001;0,013000000000000001;0,012;0,5489999999999999;0,003;0,083;3,9;49,3;0,8;18,1;0,45;2,0;24,3;4,7;48,2;1,0;16,9;0,16;2,1;24,2
2830;Э90ХАФ;Р65;11,0;57,3666667;28,683333299999997;57,033333299999995;3,1556261;0,465265;0,10913800000000001;0,170336;0,145576;0,0919423;1562,0;1604,0;16,0123404;12992,213829200002;113,0;1,0;12,543;0,165;0,05;0,504;0,032;0,02;0,102431;0,152;0,264;0,19699999999999998;6211,0;0,002;0,466;0,192;0,106;0,633;0,006;0,01;0,092;0,006999999999999999;0,02;0,42200000000000004;0,001;0,002;0,003;0,8420000000000001;0,0002;0,289;0,105;0,79;0,004;0,016;0,091;0,008;0,013999999999999999;0,534;0,003;0,083;3,7;54,9;0,4;13,8;0,15;2,2;25,5;4,1;49,2;0,6;12,5;0,12;2,7;17,9
2831;Э90ХАФ;Р65;20,0;41,2;21,3666667;41,033333299999995;2,8781726;0,4459593;0,100274;0,181312;0,181278;0,0906732;1577,0;1594,0;12,9820294;13071,7628705;112,1;1,0;9,311;0,208;0,05;0,469;0,032;0,02;0,101128;0,20199999999999999;0,28;0,18100000000000002;4655,0;0,002;0,465;0,19699999999999998;0,11599999999999999;0,629;0,012;0,01;0,08900000000000001;0,006999999999999999;0,019;0,382;0,001;0,002;0,003;0,853;0,0004;0,28600000000000003;0,113;0,7959999999999999;0,01;0,016;0,08800000000000001;0,008;0,013999999999999999;0,539;0,003;0,083;2,8;47,8;0,4;11,9;0,11;2,3;20,6;4,5;51,5;0,7;11,6;0,13;2,6;19,6
2839;Э90ХАФ;Р65;26,0;43,5666667;23,8666667;43,216666700000005;3,3373494;0,44728;0,07756;0,16456199999999999;0,121218;0,0925856;1552,0;1584,0;15,4166609;13195,8100559;115,3;1,0;12,389000000000001;0,091;0,05;0,488;0,028999999999999998;0,02;0,104456;0,11699999999999999;0,255;0,14;5249,0;0,002;0,505;0,221;0,11;0,6559999999999999;0,008;0,011000000000000001;0,076;0,008;0,02;0,435;0,002;0,003;0,004;0,8320000000000001;0,0006;0,287;0,10800000000000001;0,795;0,006;0,017;0,075;0,009000000000000001;0,017;0,545;0,003;0,083;4,0;51,6;0,7;8,2;0,08;2,6;19,6;4,7;51,2;0,8;3,8;0,1;2,5;20,3
2840;Э90ХАФ;Р65;28,0;41,7666667;24,783333300000002;41,5833333;3,0403507;0,3663622;0,086424;0,075226;0,096339;0,0919041;1572,0;1588,0;11,3126786;10202,0174849;113,7;1,0;7,039;0,134;0,05;0,36;0,03;0,02;0,103371;0,11599999999999999;0,115;0,156;4214,0;0,002;0,5589999999999999;0,21600000000000003;0,09300000000000001;0,7290000000000001;0,006;0,01;0,06;0,011000000000000001;0,017;0,45899999999999996;0,002;0,003;0,003;0,8340000000000001;0,0004;0,29;0,09;0,7909999999999999;0,004;0,015;0,06;0,011000000000000001;0,013000000000000001;0,5479999999999999;0,003;0,084;3,6;52,3;0,4;9,5;0,11;2,4;21,4;4,5;58,4;0,6;5,5;0,13;2,2;27,0
2841;Э90ХАФ;Р65;25,0;47,3833333;20,3333333;47,216666700000005;3,0403507;0,44057029999999997;0,111908;0,14244;0,12372999999999999;0,09127460000000001;1574,0;1587,0;12,7109881;13260,9836066;114,0;1,0;8,933;0,09300000000000001;0,05;0,47;0,028999999999999998;0,02;0,103371;0,13;0,22;0,20199999999999999;4494,0;0,002;0,523;0,19;0,10099999999999999;0,6659999999999999;0,005;0,009000000000000001;0,08;0,008;0,016;0,43200000000000005;0,002;0,003;0,004;0,843;0,0006;0,28600000000000003;0,10099999999999999;0,787;0,004;0,015;0,08;0,009000000000000001;0,013999999999999999;0,545;0,003;0,08199999999999999;3,9;58,8;0,6;10,2;0,08;2,5;23,2;4,4;58,8;0,7;5,0;0,12;2,2;27,2
2844;Э90ХАФ;Р65;36,0;50,7;26,25;50,5166667;3,3836689;0,42887;0,11523199999999999;0,142232;0,11516300000000002;0,09497960000000001;1539,0;1582,0;12,9564674;13579,428571399998;118,2;1,0;8,068999999999999;0,096;0,05;0,459;0,028;0,02;0,107096;0,117;0,22;0,208;5941,0;0,002;0,518;0,195;0,10800000000000001;0,6829999999999999;0,006;0,011000000000000001;0,075;0,009000000000000001;0,019;0,447;0,002;0,003;0,003;0,8420000000000001;0,0001;0,293;0,11;0,8059999999999999;0,005;0,016;0,077;0,01;0,019;0,546;0,003;0,081;4,3;57,1;0,5;10,7;0,13;2,6;21,9;4,5;59,1;0,5;5,9;0,1;2,3;25,4
2845;Э90ХАФ;Р65;40,0;46,2;22,8833333;45,8666667;2,7178442000000005;0,441352;0,106922;0,127972;0,102131;0,09203810000000001;1538,0;1584,0;11,6872271;13220,1019665;113,4;1,0;11,895;0,146;0,05;0,47200000000000003;0,03;0,02;0,103841;0,10300000000000001;0,198;0,193;5042,0;0,002;0,499;0,195;0,10400000000000001;0,675;0,006;0,011000000000000001;0,07;0,008;0,019;0,43700000000000006;0,002;0,002;0,003;0,855;0,0001;0,28800000000000003;0,10400000000000001;0,792;0,005;0,013000000000000001;0,069;0,009000000000000001;0,017;0,531;0,003;0,08;3,4;53,4;0,2;10,5;0,1;2,3;23,1;3,9;62,3;0,5;5,9;0,09;2,6;24,3
2846;Э90ХАФ;Р65;42,0;41,7333333;18,8666667;41,4;2,3464096000000003;0,427025;0,08587;0,124194;0,12925699999999998;0,0914485;1546,0;1586,0;12,5955446;12469,6113074;113,7;1,0;8,481;0,11;0,05;0,46299999999999997;0,035;0,02;0,10355199999999999;0,146;0,191;0,155;3921,0;0,002;0,535;0,21899999999999997;0,11900000000000001;0,6809999999999999;0,006999999999999999;0,01;0,083;0,009000000000000001;0,021;0,43200000000000005;0,001;0,002;0,004;0,8590000000000001;0,0002;0,293;0,11900000000000001;0,792;0,006;0,013999999999999999;0,083;0,01;0,015;0,547;0,002;0,081;3,2;49,2;0,3;10,4;0,06;2,5;19,7;4,8;57,9;0,6;8,1;0,08;2,5;23,5
2847;Э90ХАФ;Р65;40,0;48,6833333;24,8333333;48,5166667;4,259849900000001;0,4794576;0,119664;0,20947600000000002;0,11768499999999998;0,0929098;1526,0;1582,0;10,8967071;13646,174496599999;115,8;1,0;10,479000000000001;0,156;0,05;0,506;0,024;0,03;0,104528;0,09300000000000001;0,326;0,21600000000000003;5648,0;0,002;0,511;0,18600000000000003;0,12;0,611;0,01;0,01;0,08900000000000001;0,006;0,021;0,43;0,001;0,002;0,003;0,853;0,0003;0,29100000000000004;0,121;0,8009999999999999;0,009000000000000001;0,016;0,09;0,006999999999999999;0,017;0,526;0,002;0,08;4,3;55,4;0,3;14,8;0,06;2,2;25,5;4,3;56,1;0,3;15,0;0,06;2,2;25,8
2849;Э76ХФ;Р65;33,0;50,35;29,366666700000003;50,35;3,3101477;0,30761540000000004;0,119664;0,101594;0,138186;0,0403996;1541,0;1629,0;10,767825199999999;13556,1861521;114,1;1,0;18,072;0,21100000000000002;0,05;0,282;0,033;0,02;0,051288;0,16899999999999998;0,155;0,21600000000000003;6635,0;0,002;0,534;0,321;0,10400000000000001;0,7040000000000001;0,01;0,011000000000000001;0,085;0,01;0,02;0,45299999999999996;0,002;0,003;0,004;0,789;0,0002;0,419;0,10300000000000001;0,79;0,009000000000000001;0,012;0,085;0,011000000000000001;0,011000000000000001;0,5539999999999999;0,003;0,037000000000000005;4,0;50,7;0,6;8,5;0,08;2,6;19,3;5,4;55,1;0,6;6,4;0,1;2,6;21,3
2850;Э76ХФ;Р65;47,0;44,7;25,0166667;44,7;3,2672414;0,336135;0,129082;0,16659200000000002;0,178724;0,0390321;1539,0;1598,0;10,9738255;12956,162558299999;113,7;1,0;16,351;0,13699999999999998;0,05;0,341;0,057;0,02;0,049552;0,204;0,256;0,233;5402,0;0,002;0,507;0,312;0,13;0,647;0,008;0,012;0,08;0,009000000000000001;0,027000000000000003;0,423;0,002;0,003;0,003;0,772;0,0002;0,42100000000000004;0,129;0,792;0,006999999999999999;0,013000000000000001;0,081;0,01;0,022000000000000002;0,5660000000000001;0,003;0,037000000000000005;3,6;49,3;0,5;10,4;0,09;2,4;20,8;4,6;53,7;0,7;10,5;0,11;2,2;23,9
2851;Э76ХФ;Р65;51,0;39,6833333;26,7166667;39,6833333;4,479938300000001;0,367815;0,155674;0,156608;0,18518199999999999;0,0391172;1514,0;1588,0;12,349769;14833,4373051;114,5;1,0;16,336;0,203;0,157;0,28300000000000003;0,024;0,02;0,04966;0,218;0,24;0,281;6605,0;0,002;0,506;0,28600000000000003;0,11;0,644;0,006999999999999999;0,011000000000000001;0,075;0,009000000000000001;0,025;0,39899999999999997;0,002;0,002;0,003;0,785;0,0005;0,418;0,11;0,779;0,006999999999999999;0,013000000000000001;0,076;0,01;0,019;0,551;0,002;0,036000000000000004;3,5;50,6;0,4;16,0;0,24;1,9;26,5;3,9;53,9;0,8;11,3;0,22;2,2;26,9
2852;Э76ХФ;Р65;45,0;42,033333299999995;24,5666667;42,033333299999995;3,0608272999999997;0,33714;0,13960799999999998;0,17297200000000001;0,180454;0,0399151;1567,0;1591,0;10,3666269;13381,5468114;116,4;1,0;14,495999999999999;0,16399999999999998;0,05;0,34;0,027999999999999997;0,02;0,050673;0,204;0,266;0,252;5479,0;0,001;0,504;0,304;0,106;0,636;0,006999999999999999;0,011000000000000001;0,07;0,008;0,022000000000000002;0,40700000000000003;0,001;0,003;0,003;0,76;0,0002;0,418;0,107;0,7809999999999999;0,006;0,013999999999999999;0,071;0,009000000000000001;0,019;0,5479999999999999;0,002;0,036000000000000004;4,0;49,4;0,4;17,6;0,19;1,9;25,8;4,1;52,4;0,5;15,1;0,11;2,2;25,4
2853;Э76ХФ;Р65;31,0;41,033333299999995;18,3666667;41,033333299999995;2,3731553;0,32305500000000004;0,131298;0,152014;0,178699;0,0399151;1545,0;1584,0;9,873679899999999;13246,8239564;116,5;1,0;13,505;0,16899999999999998;0,05;0,325;0,031;0,02;0,050673;0,21;0,233;0,237;4055,0;0,002;0,534;0,307;0,10300000000000001;0,662;0,009000000000000001;0,011000000000000001;0,078;0,01;0,02;0,418;0,001;0,003;0,003;0,777;0,0002;0,415;0,10300000000000001;0,79;0,008;0,012;0,078;0,011000000000000001;0,016;0,564;0,002;0,036000000000000004;4,4;53,5;0,4;14,3;0,12;2,2;24,1;4,9;47,4;0,2;7,8;0,06;2,4;19,6
2854;Э76ХФ;Р65;31,0;40,1833333;24,35;40,1833333;3,4106211;0,33608499999999997;0,16786199999999998;0,23403000000000002;0,21534099999999998;0,0400861;1530,0;1586,0;11,5010369;13017,6591376;116,9;1,0;15,405;0,327;0,05;0,331;0,023;0,02;0,05089;0,23199999999999998;0,361;0,303;5283,0;0,001;0,521;0,28;0,105;0,6;0,006;0,01;0,067;0,008;0,022000000000000002;0,4;0,001;0,002;0,003;0,773;0,0003;0,42;0,106;0,799;0,005;0,01;0,068;0,009000000000000001;0,018000000000000002;0,565;0,002;0,036000000000000004;5,7;48,4;0,3;15,4;0,23;1,9;25,5;4,0;52,6;0,8;9,8;0,36;2,2;24,7
2856;Э76ХФ;Р65;27,0;42,6666667;18,1666667;42,6666667;2,0;0,29979;0,132936;0,14638199999999998;0,155568;0,039434;1551,0;1593,0;11,3860301;13260,550458700001;115,6;1,0;16,165;0,096;0,05;0,297;0,03;0,02;0,050094;0,177;0,225;0,23199999999999998;4015,0;0,002;0,555;0,31;0,10300000000000001;0,6609999999999999;0,005;0,009000000000000001;0,064;0,011000000000000001;0,023;0,441;0,002;0,003;0,003;0,7829999999999999;0,0003;0,418;0,10099999999999999;0,785;0,004;0,011000000000000001;0,063;0,011000000000000001;0,017;0,5660000000000001;0,003;0,037000000000000005;4,2;51,2;0,2;10,6;0,06;2,4;21,8;6,1;53,2;0,6;8,0;0,11;2,4;22,4
2857;Э76ХФ;Р65;29,0;44,6833333;19,3333333;44,6833333;2,621325;0,30928;0,130644;0,12446800000000001;0,166647;0,039719;1580,0;1578,0;8,815997;12780,0;115,6;1,0;13,104000000000001;0,08399999999999999;0,05;0,31;0,042;0,02;0,050456;0,203;0,19;0,228;4118,0;0,002;0,52;0,311;0,096;0,6829999999999999;0,01;0,009000000000000001;0,083;0,008;0,017;0,429;0,002;0,003;0,003;0,762;0,0002;0,41700000000000004;0,096;0,787;0,009000000000000001;0,009000000000000001;0,083;0,009000000000000001;0,013999999999999999;0,563;0,003;0,036000000000000004;3,3;50,6;0,4;11,2;0,09;2,4;21,2;3,9;55,9;0,7;7,8;0,09;2,1;27,2
2858;Э76ХФ;Р65;31,0;44,033333299999995;18,85;44,033333299999995;2,7874837;0,20301;0,09741;0,09467;0,11405;0,0390357;1553,0;1586,0;12,566205199999999;13365,517241399999;114,4;1,0;18,406;0,095;0,05;0,18600000000000003;0,032;0,02;0,049588;0,135;0,145;0,17;4199,0;0,002;0,58;0,33899999999999997;0,11199999999999999;0,711;0,006999999999999999;0,01;0,071;0,012;0,019;0,46299999999999997;0,002;0,004;0,004;0,75;0,0004;0,419;0,111;0,79;0,006;0,011000000000000001;0,071;0,013000000000000001;0,013000000000000001;0,5539999999999999;0,003;0,036000000000000004;3,8;53,1;0,4;11,4;0,15;2,5;21,7;5,6;57,5;0,8;10,4;0,07;2,7;21,6
2859;Э76ХФ;Р65;17,0;56,4;29,366666700000003;56,4;2,8225066;0,24399;0,096264;0,090174;0,137708;0,0404306;1532,0;1584,0;13,695744699999999;12947,3325766;116,9;1,0;25,748;0,135;0,05;0,237;0,042;0,02;0,05136;0,17300000000000001;0,13699999999999998;0,168;6337,0;0,002;0,585;0,34299999999999997;0,11;0,7170000000000001;0,008;0,01;0,08199999999999999;0,012;0,02;0,45799999999999996;0,002;0,004;0,003;0,7709999999999999;0,0001;0,42;0,11;0,7879999999999999;0,006999999999999999;0,011000000000000001;0,083;0,013000000000000001;0,016;0,55;0,003;0,037000000000000005;3,6;54,3;0,3;12,1;0,09;2,5;21,8;5,4;60,0;0,6;9,3;0,07;2,6;22,8
2860;Э76ХФ;Р65;31,0;44,2;20,75;44,2;2,0;0,26819;0,09741;0,107544;0,14831;0,038494099999999996;1552,0;1583,0;12,14983;13324,3373494;112,4;1,0;17,867;0,11800000000000001;0,05;0,266;0,043;0,02;0,0489;0,182;0,16399999999999998;0,17;4608,0;0,002;0,531;0,33399999999999996;0,11;0,691;0,008;0,01;0,07400000000000001;0,009000000000000001;0,018000000000000002;0,43;0,002;0,003;0,003;0,768;0,0004;0,41700000000000004;0,107;0,797;0,006999999999999999;0,011000000000000001;0,073;0,009000000000000001;0,015;0,57;0,003;0,036000000000000004;3,1;49,0;0,7;10,6;0,14;2,3;21,3;3,4;51,7;0,8;6,8;0,09;2,5;20,9
2862;Э76ХФ;Р65;27,0;43,1833333;17,8833333;43,1833333;2,5633188;0,24580500000000002;0,112881;0,043856;0,135623;0,039149;1570,0;1581,0;11,216827499999999;12950,6057782;113,4;1,0;16,146;0,19;0,05;0,23800000000000002;0,04;0,02;0,049732;0,18899999999999997;0,064;0,19699999999999998;3860,0;0,002;0,573;0,325;0,10300000000000001;0,753;0,008;0,01;0,07400000000000001;0,013000000000000001;0,017;0,461;0,002;0,004;0,004;0,7709999999999999;0,0005;0,418;0,10300000000000001;0,784;0,006999999999999999;0,01;0,075;0,013999999999999999;0,012;0,5579999999999999;0,003;0,036000000000000004;4,6;55,3;0,7;14,8;0,1;2,4;22,8;5,3;55,8;0,6;10,5;0,09;2,4;23,0
2863;Э76ХФ;Р65;27,0;41,6833333;19,9833333;41,6833333;2,0;0,338875;0,128925;0,17183800000000002;0,159852;0,0389499;1566,0;1584,0;10,567533000000001;13214,0116764;114,0;1,0;14,683;0,165;0,05;0,345;0,031;0,02;0,049479;0,17300000000000001;0,265;0,225;4401,0;0,002;0,499;0,312;0,11;0,643;0,006999999999999999;0,009000000000000001;0,094;0,008;0,022000000000000002;0,423;0,002;0,003;0,003;0,772;0,0001;0,418;0,11;0,7909999999999999;0,006;0,011000000000000001;0,094;0,009000000000000001;0,016;0,562;0,003;0,036000000000000004;3,5;41,8;0,4;10,0;0,09;2,1;19,8;4,2;57,7;0,6;8,8;0,1;2,2;26,6
2864;Э76ХФ;Р65;27,0;43,8833333;18,55;43,8833333;1,7413793000000002;0,355105;0,162159;0,222816;0,197243;0,039775599999999994;1586,0;1586,0;11,3127231;11974,123989200001;116,9;1,0;16,548;0,174;0,05;0,35700000000000004;0,032;0,02;0,050527999999999997;0,209;0,344;0,28300000000000003;3702,0;0,002;0,511;0,287;0,102;0,604;0,008;0,009000000000000001;0,08199999999999999;0,008;0,019;0,4;0,002;0,002;0,003;0,758;0,0001;0,41600000000000004;0,10099999999999999;0,7879999999999999;0,006999999999999999;0,012;0,08199999999999999;0,008;0,013999999999999999;0,562;0,003;0,035;3,9;52,7;0,3;12,3;0,07;2,1;25,4;3,1;54,7;0,5;11,0;0,2;2,1;26,1
2866;Э76ХФ;Р65;11,0;45,3666667;24,2333333;45,3666667;2,0;0,379125;0,151845;0,236756;0,197095;0,0399181;1558,0;1579,0;9,7174871;12600,0;117,2;1,0;14,695;0,151;0,05;0,38799999999999996;0,022000000000000002;0,02;0,050709;0,203;0,366;0,265;5089,0;0,002;0,462;0,29;0,09699999999999999;0,581;0,006;0,01;0,065;0,006999999999999999;0,021;0,381;0,001;0,002;0,002;0,775;0,0001;0,41600000000000004;0,09699999999999999;0,789;0,005;0,011000000000000001;0,065;0,008;0,018000000000000002;0,5660000000000001;0,003;0,036000000000000004;3,5;47,6;0,4;10,4;0,11;2,2;21,6;4,6;57,0;0,5;6,1;0,07;2,5;22,7
2867;Э76ХФ;Р65;12,0;46,05;20,7;46,05;2,4612006;0,360025;0,128925;0,200756;0,176204;0,0386649;1570,0;1575,0;8,8912052;12359,4202899;113,7;1,0;13,648;0,113;0,05;0,37;0,032;0,02;0,049117;0,18600000000000003;0,31;0,225;4264,0;0,002;0,48100000000000004;0,309;0,107;0,61;0,006999999999999999;0,008;0,09;0,006999999999999999;0,021;0,405;0,002;0,002;0,003;0,7559999999999999;0,0006;0,418;0,109;0,794;0,006999999999999999;0,009000000000000001;0,09;0,008;0,015;0,5529999999999999;0,002;0,034;3,4;50,2;0,5;9,6;0,09;2,5;20,2;4,0;58,0;0,6;7,0;0,11;2,2;26,6
2868;Э90ХАФ;Р65;18,0;47,05;27,866666700000003;46,9;3,4728016000000004;0,47403999999999996;0,110016;0,205346;0,130313;0,092395;1574,0;1623,0;9,6981567;13779,9043062;115,0;1,0;7,015;0,161;0,05;0,514;0,03;0,02;0,103841;0,114;0,319;0,192;6400,0;0,001;0,499;0,193;0,102;0,614;0,006;0,006999999999999999;0,067;0,006999999999999999;0,019;0,431;0,001;0,002;0,003;0,845;0,0002;0,28300000000000003;0,10099999999999999;0,7829999999999999;0,004;0,013999999999999999;0,067;0,008;0,012;0,542;0,003;0,079;3,2;54,8;0,4;14,6;0,1;2,2;24,9;4,2;53,7;0,5;5,1;0,07;2,6;20,6
2869;Э90ХАФ;Р65;24,0;42,7;24,3166667;42,3666667;2,2573529;0,454505;0,08881499999999999;0,173894;0,14011500000000002;0,0931363;1574,0;1592,0;14,637577599999998;12297,7381768;116,4;1,0;15,710999999999999;0,087;0,05;0,495;0,039;0,02;0,105722;0,142;0,26899999999999996;0,155;4984,0;0,002;0,505;0,217;0,11199999999999999;0,64;0,006;0,009000000000000001;0,068;0,009000000000000001;0,019;0,423;0,002;0,003;0,003;0,8420000000000001;0,0002;0,29;0,113;0,7909999999999999;0,005;0,012;0,069;0,01;0,015;0,539;0,003;0,08199999999999999;3,8;56,5;0,2;10,7;0,07;2,3;25,1;3,9;53,1;0,7;7,0;0,09;2,4;21,9
2870;Э90ХАФ;Р65;26,0;51,8666667;20,3166667;51,5166667;3,0403507;0,461315;0,084231;0,180194;0,13855;0,09111339999999998;1594,0;1597,0;11,8486239;13313,2075472;112,5;1,0;7,175;0,192;0,05;0,504;0,040999999999999995;0,02;0,10279200000000001;0,13699999999999998;0,27899999999999997;0,147;4508,0;0,002;0,491;0,214;0,09699999999999999;0,634;0,006999999999999999;0,009000000000000001;0,07;0,008;0,018000000000000002;0,41200000000000003;0,002;0,002;0,003;0,852;0,0002;0,287;0,098;0,7909999999999999;0,006;0,015;0,07;0,009000000000000001;0,013000000000000001;0,5429999999999999;0,002;0,083;3,6;55,4;0,6;12,7;0,07;2,2;25,7;5,3;56,2;0,4;7,0;0,09;2,2;25,5
2871;Э90ХАФ;Р65;42,0;44,3666667;23,35;44,033333299999995;3,7616099000000003;0,504285;0,106005;0,2079;0,157192;0,0941813;1557,0;1588,0;11,1010526;14222,698072799998;117,3;1,0;5,273;0,209;0,05;0,552;0,04;0,02;0,106084;0,154;0,322;0,185;5535,0;0,001;0,48;0,19699999999999998;0,10099999999999999;0,619;0,009000000000000001;0,009000000000000001;0,078;0,006999999999999999;0,02;0,406;0,001;0,002;0,003;0,8440000000000001;0,0001;0,284;0,10099999999999999;0,792;0,006999999999999999;0,012;0,077;0,006999999999999999;0,016;0,546;0,002;0,08;3,3;50,4;0,8;12,2;0,08;2,0;24,8;4,2;53,7;0,4;5,8;0,07;2,4;22,4
2872;Э90ХАФ;Р65;54,0;40,533333299999995;23,3666667;40,3666667;3,0403507;0,45796499999999996;0,08766900000000001;0,160912;0,153616;0,0955918;1537,0;1572,0;12,875092500000001;13431,9543509;117,8;1,0;6,763;0,191;0,05;0,5;0,04;0,02;0,107494;0,168;0,248;0,153;5231,0;0,002;0,505;0,215;0,10300000000000001;0,655;0,008;0,009000000000000001;0,07200000000000001;0,006999999999999999;0,019;0,41100000000000003;0,001;0,002;0,003;0,85;0,0001;0,285;0,10099999999999999;0,7879999999999999;0,006;0,013000000000000001;0,071;0,008;0,013999999999999999;0,5429999999999999;0,002;0,081;4,0;51,6;0,4;12,8;0,11;2,2;24,0;5,0;55,9;0,5;10,7;0,08;2,2;25,4
2873;Э90ХАФ;Р65;53,0;41,8666667;17,9833333;41,55;3,0403507;0,46012;0,076782;0,151276;0,122198;0,0913785;1579,0;1577,0;9,846077000000001;13509,175162200001;113,3;1,0;7,669;0,076;0,05;0,505;0,048;0,02;0,101888;0,124;0,23399999999999999;0,134;4049,0;0,001;0,49;0,223;0,133;0,647;0,006;0,009000000000000001;0,073;0,009000000000000001;0,023;0,41600000000000004;0,001;0,002;0,003;0,853;0,0001;0,289;0,134;0,789;0,005;0,011000000000000001;0,073;0,01;0,017;0,545;0,003;0,08;3,6;52,0;0,7;14,5;0,1;2,1;24,7;3,8;54,5;0,3;7,1;0,06;2,2;25,3
2874;Э90ХАФ;Р65;52,0;45,3666667;20,5;45,2;3,0403507;0,48348500000000005;0,089961;0,137258;0,145238;0,09632289999999999;1557,0;1570,0;12,322529600000001;13530,731707299998;115,9;1,0;6,928;0,128;0,05;0,532;0,04;0,02;0,106373;0,165;0,21100000000000002;0,157;4623,0;0,002;0,484;0,213;0,106;0,667;0,006999999999999999;0,006999999999999999;0,068;0,009000000000000001;0,02;0,41;0,002;0,003;0,003;0,853;0,0001;0,28800000000000003;0,107;0,7879999999999999;0,005;0,013000000000000001;0,068;0,01;0,015;0,541;0,003;0,083;4,4;50,0;0,3;12,3;0,16;2,0;24,8;4,7;57,1;0,4;7,4;0,06;2,2;25,8
2875;Э90ХАФ;Р65;25,0;41,8666667;16,6833333;41,7;3,0403507;0,46226999999999996;0,110016;0,16643;0,145947;0,0916996;1579,0;1573,0;11,0797609;13346,2537463;112,8;1,0;7,207999999999999;0,159;0,05;0,501;0,040999999999999995;0,02;0,102828;0,154;0,257;0,192;3711,0;0,001;0,502;0,193;0,111;0,638;0,005;0,009000000000000001;0,07200000000000001;0,006999999999999999;0,02;0,41;0,001;0,002;0,003;0,843;0,0002;0,28600000000000003;0,11199999999999999;0,792;0,004;0,013000000000000001;0,07200000000000001;0,008;0,013999999999999999;0,55;0,002;0,08199999999999999;4,0;51,4;0,4;13,0;0,22;2,0;26,2;4,6;53,3;0,5;9,0;0,07;2,0;26,8
2876;Э90ХАФ;Р65;28,0;45,8666667;21,65;45,6833333;3,303744;0,49335;0,081366;0,13051;0,128351;0,0966618;1556,0;1573,0;9,768333300000002;13338,5681293;117,8;1,0;5,861000000000001;0,07400000000000001;0,05;0,546;0,040999999999999995;0,02;0,106156;0,142;0,201;0,142;4813,0;0,002;0,515;0,223;0,109;0,6809999999999999;0,008;0,009000000000000001;0,073;0,009000000000000001;0,021;0,428;0,001;0,003;0,004;0,85;0,0006;0,297;0,109;0,8;0,005;0,013999999999999999;0,069;0,01;0,017;0,55;0,003;0,083;3,1;57,2;0,2;12,1;0,08;2,2;26,2;5,0;57,2;0,5;6,7;0,11;2,2;26,5
2877;Э90ХАФ;Р65;32,0;43,1833333;19,4833333;43,0166667;3,0403507;0,454635;0,048705;0,109648;0,13055;0,096101;1556,0;1576,0;12,3641492;13506,9289991;117,6;1,0;7,5489999999999995;0,158;0,05;0,505;0,040999999999999995;0,02;0,105505;0,154;0,168;0,085;4386,0;0,002;0,517;0,248;0,11900000000000001;0,6940000000000001;0,006;0,011000000000000001;0,08;0,011000000000000001;0,022000000000000002;0,429;0,002;0,003;0,003;0,8540000000000001;0,0007;0,289;0,11900000000000001;0,79;0,005;0,013999999999999999;0,08;0,012;0,017;0,547;0,003;0,085;4,3;50,1;0,5;10,8;0,09;2,2;22,6;5,5;53,2;0,5;6,3;0,07;2,6;20,9
2878;Э90ХАФ;Р65;34,0;43,3666667;17,0;43,2;3,0403507;0,427255;0,061311000000000004;0,080778;0,116175;0,0945284;1569,0;1578,0;11,566123800000002;13552,941176499999;113,6;1,0;5,917999999999999;0,14800000000000002;0,05;0,47;0,04;0,02;0,103986;0,14400000000000002;0,12300000000000001;0,107;3840,0;0,002;0,529;0,23399999999999999;0,10400000000000001;0,7190000000000001;0,006;0,01;0,07;0,012;0,023;0,436;0,002;0,003;0,003;0,855;0,0002;0,285;0,102;0,7909999999999999;0,005;0,013000000000000001;0,069;0,013000000000000001;0,015;0,55;0,003;0,086;3,3;41,8;0,3;9,5;0,1;2,2;18,6;4,3;56,1;1,0;5,4;0,11;2,1;26,3
2879;Э90ХАФ;Р65;36,0;45,033333299999995;18,2;44,8666667;3,0403507;0,48658500000000005;0,075063;0,177292;0,149547;0,0952939;1571,0;1574,0;13,129714300000002;13556,043956;116,6;1,0;7,659;0,207;0,05;0,537;0,04;0,02;0,105071;0,155;0,27399999999999997;0,131;4112,0;0,002;0,493;0,226;0,127;0,642;0,006999999999999999;0,01;0,076;0,008;0,024;0,408;0,001;0,003;0,003;0,8740000000000001;0,0003;0,28800000000000003;0,126;0,7959999999999999;0,005;0,016;0,075;0,01;0,018000000000000002;0,551;0,003;0,084;3,9;49,7;0,6;10,9;0,09;2,0;24,8;3,9;55,6;0,7;5,8;0,06;2,1;25,9
2880;Э90ХАФ;Р65;15,0;43,3666667;20,35;43,2;3,0403507;0,43103500000000006;0,089961;0,14315799999999998;0,127198;0,0946796;1556,0;1576,0;11,776613699999999;13312,039312;114,0;1,0;6,994;0,188;0,05;0,467;0,040999999999999995;0,02;0,10438399999999999;0,135;0,221;0,157;4515,0;0,002;0,517;0,209;0,11;0,66;0,006;0,01;0,07200000000000001;0,006999999999999999;0,021;0,424;0,001;0,002;0,003;0,847;0,0001;0,285;0,111;0,787;0,005;0,015;0,07200000000000001;0,008;0,017;0,546;0,002;0,081;3,7;53,4;0,3;12,8;0,1;2,1;24,9;4,5;50,6;0,4;5,7;0,07;2,4;20,8
2881;Э90ХАФ;Р65;18,0;43,35;16,3333333;43,1833333;3,0403507;0,44097;0,060738;0,10755799999999999;0,12278199999999999;0,0954495;1582,0;1578,0;12,295412800000001;13323,673469399999;117,4;1,0;6,7010000000000005;0,16399999999999998;0,05;0,486;0,040999999999999995;0,02;0,10536;0,14300000000000002;0,165;0,106;3627,0;0,002;0,519;0,23800000000000002;0,11599999999999999;0,696;0,006;0,009000000000000001;0,073;0,01;0,023;0,433;0,002;0,003;0,003;0,843;0,0001;0,29;0,11699999999999999;0,789;0,005;0,013999999999999999;0,073;0,012;0,019;0,541;0,002;0,079;3,7;54,1;0,3;11,9;0,06;2,2;24,3;4,7;53,8;0,7;6,2;0,14;2,5;21,4
