Repository: comptech-winter-school/steel-alloying

# steel-alloying
Проект "Оптимизация процесса легирования стали" на Зимней Школе CompTech 2021

File: data_frames/evraz_data_prprocessed_Anvar.csv (part 30 of 45)
;МАРКА;ПРОФИЛЬ;t вып-обр;t обработка;t под током;t продувка;ПСН гр.;чист расход C;чист расход Cr;чист расход Mn;чист расход Si;чист расход V;температура первая;температура последняя;Ar (интенс.);эл. энергия (интенс.);произв жидкая сталь;произв количество обработок;расход газ Ar;сыпуч известь РП;сыпуч кокс пыль УСТК;сыпуч  кокс. мелочь КМ1;сыпуч  шпат плав.;ферспл CaC2;ферспл  FeV-80;ферспл  Mn5Si65Al0.5;ферспл SiMn18;ферспл  фх850А;эл. энергия;химсталь первый Al_1;химсталь первый C_1;химсталь первый Cr_1;химсталь первый Cu_1;химсталь первый Mn_1;химсталь первый Mo_1;химсталь первый N_1;химсталь первый Ni_1;химсталь первый P_1;химсталь первый S_1;химсталь первый Si_1;химсталь первый Ti_1;химсталь первый V_1;химсталь последний Al;химсталь последний C;химсталь последний Ca;химсталь последний Cr;химсталь последний Cu;химсталь последний Mn;химсталь последний Mo;химсталь последний N;химсталь последний Ni;химсталь последний P;химсталь последний S;химсталь последний Si;химсталь последний Ti;химсталь последний V;химшлак первый Al2O3_1;химшлак первый CaO_1;химшлак первый FeO_1;химшлак первый MgO_1;химшлак первый MnO_1;химшлак первый R_1;химшлак первый SiO2_1;химшлак последний Al2O3;химшлак последний CaO;химшлак последний FeO;химшлак последний MgO;химшлак последний MnO;химшлак последний R;химшлак последний SiO2
2882;Э90ХАФ;Р65;22,0;43,35;17,3166667;43,1833333;3,0;0,446035;0,076209;0,119524;0,171853;0,0961546;1575,0;1584,0;12,105441599999999;13325,8902791;117,1;1,0;7,539;0,166;0,05;0,489;0,041;0,02;0,105505;0,213;0,182;0,13299999999999998;3846,0;0,002;0,489;0,22899999999999998;0,11900000000000001;0,6920000000000001;0,006999999999999999;0,01;0,066;0,011000000000000001;0,021;0,40299999999999997;0,002;0,003;0,003;0,841;0,0003;0,29100000000000004;0,11900000000000001;0,792;0,005;0,013999999999999999;0,065;0,012;0,015;0,546;0,003;0,083;4,0;43,4;1,0;9,7;0,13;2,2;20,0;4,9;54,9;0,7;10,5;0,12;2,2;24,8
2883;Э90ХАФ;Р65;26,0;42,5;19,283333300000002;42,35;2,0;0,38675;0,095118;0,127208;0,122873;0,0918906;1589,0;1578,0;10,756875;12231,2878133;111,9;1,0;5,737;0,016;0,05;0,41200000000000003;0,052000000000000005;0,02;0,100188;0,135;0,196;0,166;3931,0;0,003;0,5579999999999999;0,21100000000000002;0,115;0,691;0,006;0,009000000000000001;0,083;0,008;0,021;0,446;0,003;0,003;0,003;0,871;0,0003;0,292;0,113;0,799;0,004;0,013999999999999999;0,08199999999999999;0,009000000000000001;0,015;0,5579999999999999;0,003;0,08199999999999999;3,3;58,0;0,3;11,5;0,1;2,6;22,7;3,9;58,7;0,4;6,0;0,05;2,5;23,0
2885;Э90ХАФ;Р65;30,0;42,2;22,8833333;42,033333299999995;4,4102429;0,390545;0,072771;0,12036199999999998;0,07584500000000001;0,09074220000000001;1518,0;1583,0;11,5113195;14129,934450100001;113,0;1,0;9,548;0,111;0,05;0,42100000000000004;0,03;0,02;0,10055;0,066;0,187;0,127;5389,0;0,002;0,569;0,228;0,179;0,6829999999999999;0,005;0,01;0,062;0,011000000000000001;0,022000000000000002;0,462;0,002;0,003;0,003;0,856;0,0001;0,285;0,174;0,778;0,003;0,013000000000000001;0,062;0,011000000000000001;0,018000000000000002;0,524;0,003;0,081;3,9;60,8;0,3;6,8;0,05;2,5;24,0;4,2;55,2;0,4;5,7;0,07;2,5;22,3
2886;Э76ХФ;Р65;29,0;44,4;21,85;44,4;2,6410256000000003;0,287285;0,094545;0,110016;0,145707;0,0394954;1578,0;1627,0;11,923648599999998;13578,947368399999;114,5;1,0;17,647000000000002;0,244;0,05;0,29;0,028999999999999998;0,02;0,049805;0,177;0,168;0,165;4945,0;0,002;0,544;0,34;0,10300000000000001;0,6970000000000001;0,015;0,01;0,14800000000000002;0,012;0,02;0,456;0,002;0,003;0,004;0,762;0,0001;0,41600000000000004;0,10099999999999999;0,785;0,013999999999999999;0,011000000000000001;0,147;0,012;0,012;0,562;0,002;0,037000000000000005;3,9;50,9;0,5;10,9;0,07;2,4;21,3;4,2;56,4;0,4;6,7;0,06;2,5;22,7
2887;Э76ХФ;Р65;32,0;48,05;19,3;48,05;2,0;0,35045;0,134082;0,18137799999999998;0,187316;0,0394954;1572,0;1595,0;10,729939199999999;13305,6994819;117,0;1,0;17,153;0,233;0,05;0,358;0,03;0,02;0,049805;0,21100000000000002;0,27899999999999997;0,23399999999999999;4280,0;0,002;0,506;0,31;0,129;0,632;0,009000000000000001;0,01;0,09300000000000001;0,008;0,02;0,41700000000000004;0,002;0,003;0,004;0,7829999999999999;0,0005;0,415;0,129;0,7829999999999999;0,008;0,012;0,094;0,008;0,012;0,5589999999999999;0,002;0,035;4,0;46,4;1,0;9,4;0,09;2,2;21,2;4,6;52,8;0,4;11,4;0,13;2,2;24,5
2889;Э76ХФ;Р65;28,0;42,55;18,7;42,55;2,4786081;0,215765;0,104859;0,078352;0,094568;0,0382329;1562,0;1595,0;10,7618524;12968,983957200002;110,3;1,0;15,234000000000002;0,064;0,05;0,201;0,03;0,02;0,048213;0,11199999999999999;0,12;0,183;4042,0;0,002;0,597;0,32799999999999996;0,122;0,7120000000000001;0,005;0,008;0,066;0,012;0,02;0,48100000000000004;0,002;0,003;0,003;0,77;0,0001;0,41700000000000004;0,12;0,7809999999999999;0,004;0,009000000000000001;0,067;0,012;0,013999999999999999;0,5539999999999999;0,002;0,036000000000000004;3,3;50,5;0,3;11,9;0,08;2,2;22,6;4,5;54,0;0,4;6,9;0,17;2,2;24,8
2890;Э76ХФ;Р65;37,0;43,533333299999995;23,15;43,533333299999995;3,0;0,30491999999999997;0,121476;0,13156400000000001;0,14565799999999998;0,039351800000000006;1541,0;1585,0;9,333486800000001;11339,0928726;114,1;1,0;13,517999999999999;0,096;0,05;0,306;0,03;0,02;0,049624;0,168;0,20199999999999999;0,212;4375,0;0,002;0,541;0,319;0,114;0,6729999999999999;0,006999999999999999;0,009000000000000001;0,073;0,008;0,018000000000000002;0,45799999999999996;0,002;0,003;0,003;0,78;0,0001;0,41700000000000004;0,11199999999999999;0,784;0,006;0,01;0,073;0,009000000000000001;0,016;0,568;0,003;0,035;3,6;49,5;0,7;8,0;0,07;2,4;20,7;4,5;57,7;0,5;8,0;0,21;2,2;26,7
2891;Э76ХФ;Р65;44,0;40,2;16,35;40,2;2,99082745;0,338685;0,110589;0,17554;0,181805;0,0405279;1554,0;1584,0;10,9664179;13181,6513761;117,2;1,0;14,695;0,242;0,05;0,348;0,04;0,02;0,051107;0,205;0,27;0,193;3592,0;0,001;0,521;0,332;0,11199999999999999;0,637;0,006;0,009000000000000001;0,076;0,008;0,02;0,423;0,002;0,003;0,003;0,784;0,0002;0,418;0,111;0,7829999999999999;0,006;0,009000000000000001;0,076;0,009000000000000001;0,016;0,57;0,003;0,037000000000000005;4,5;51,9;0,5;12,5;0,08;2,1;24,3;4,9;52,7;0,5;11,1;0,12;2,2;24,6
2892;Э76ХФ;Р65;32,0;40,716666700000005;17,716666699999998;40,716666700000005;2,338648;0,306788;0,130071;0,164932;0,16256199999999998;0,0392083;1559,0;1587,0;20,4660663;12859,0780809;115,4;1,0;27,776999999999997;0,095;0,05;0,27899999999999997;0,02;0,02;0,049443;0,18;0,254;0,22699999999999998;3797,0;0,002;0,525;0,313;0,11699999999999999;0,643;0,006;0,009000000000000001;0,07200000000000001;0,008;0,022000000000000002;0,436;0,002;0,003;0,002;0,777;0,0001;0,418;0,11599999999999999;0,784;0,006;0,01;0,073;0,009000000000000001;0,021;0,562;0,002;0,035;3,4;50,6;0,8;12,5;0,08;2,2;23,0;4,5;55,9;0,5;7,4;0,19;2,2;26,1
2893;Э76ХФ;Р65;30,0;42,533333299999995;20,966666699999998;42,533333299999995;3,3935126;0,25117649999999997;0,120903;0,11909000000000002;0,12787300000000001;0,038635;1530,0;1588,0;8,940047;13515,739268700001;112,0;1,0;12,675;0,096;0,05;0,22699999999999998;0,04;0,02;0,04872;0,146;0,183;0,21100000000000002;4723,0;0,002;0,573;0,319;0,102;0,6829999999999999;0,006999999999999999;0,006999999999999999;0,07;0,009000000000000001;0,02;0,46299999999999997;0,002;0,003;0,002;0,78;0,0001;0,419;0,10099999999999999;0,785;0,006;0,009000000000000001;0,07;0,01;0,016;0,56;0,003;0,037000000000000005;2,9;45,7;0,6;10,8;0,09;2,2;20,3;4,4;56,4;0,6;8,8;0,25;2,2;26,5
2894;Э76ХФ;Р65;33,0;43,8666667;22,0166667;43,8666667;2,8499452;0,27093;0,071052;0,087586;0,159614;0,0385305;1537,0;1585,0;12,7278875;13339,894019700001;111,1;1,0;18,611;0,335;0,05;0,275;0,04;0,02;0,048539;0,20800000000000002;0,132;0,124;4895,0;0,002;0,56;0,358;0,107;0,706;0,008;0,008;0,069;0,01;0,02;0,434;0,002;0,004;0,003;0,7759999999999999;0,0002;0,418;0,105;0,787;0,008;0,009000000000000001;0,068;0,011000000000000001;0,012;0,565;0,002;0,038;4,3;47,5;0,2;14,5;0,24;1,9;25,5;4,3;54,5;0,6;8,2;0,24;2,2;25,2
2896;Э76ХФ;Р65;41,0;45,0166667;16,533333300000002;45,0166667;2,99082745;0,293815;0,110589;0,113027;0,130863;0,040266500000000004;1578,0;1581,0;12,6754451;13071,7741935;116,7;1,0;18,985;0,13;0,05;0,295;0,028999999999999998;0,02;0,050637;0,155;0,17300000000000001;0,193;3602,0;0,002;0,55;0,327;0,107;0,6940000000000001;0,006999999999999999;0,009000000000000001;0,069;0,01;0,016;0,449;0,002;0,003;0,003;0,782;0,0001;0,414;0,109;0,7859999999999999;0,006;0,009000000000000001;0,07;0,011000000000000001;0,013999999999999999;0,56;0,003;0,037000000000000005;4,2;58,2;0,5;7,7;0,08;2,4;24,0;3,9;53,5;0,4;11,2;0,08;2,1;25,4
2897;Э76ХФ;Р65;43,0;42,3333333;19,5166667;42,3333333;3,3254364;0,27032;0,09168;0,098953;0,126552;0,0400073;1551,0;1578,0;15,414474499999999;13182,5789923;115,4;1,0;21,713;0,129;0,05;0,27;0,022000000000000002;0,02;0,050311;0,154;0,151;0,16;4288,0;0,002;0,5660000000000001;0,34;0,114;0,7040000000000001;0,006;0,008;0,068;0,01;0,02;0,456;0,002;0,003;0,003;0,76;0,0007;0,41200000000000003;0,111;0,7859999999999999;0,005;0,01;0,068;0,01;0,015;0,557;0,003;0,037000000000000005;3,3;53,3;0,7;11,4;0,09;2,2;24,5;4,1;58,8;1,0;3,5;0,36;2,2;26,1
2898;Э76ХФ;Р65;14,0;42,0166667;20,216666699999998;42,0166667;2,99082745;0,299255;0,130071;0,168716;0,149259;0,038281699999999995;1554,0;1579,0;11,9059897;13108,9859852;110,7;1,0;16,675;0,23800000000000002;0,05;0,29600000000000004;0,028999999999999998;0,02;0,048141;0,161;0,26;0,22699999999999998;4417,0;0,002;0,546;0,309;0,106;0,636;0,006;0,01;0,069;0,006;0,019;0,436;0,001;0,003;0,002;0,765;0,0002;0,418;0,107;0,787;0,005;0,011000000000000001;0,07;0,006999999999999999;0,013999999999999999;0,5529999999999999;0,002;0,037000000000000005;3,1;49,1;0,8;15,4;0,16;2,0;24,9;4,4;56,2;0,6;8,4;0,24;2,1;26,3
2899;Э76ХФ;Р65;16,0;40,8666667;18,3166667;40,8666667;2,99082745;0,299665;0,096837;0,132133;0,133207;0,0384829;1570,0;1576,0;12,1008157;13112,647861700001;110,4;1,0;16,484;0,155;0,05;0,304;0,027999999999999997;0,02;0,048394;0,151;0,203;0,16899999999999998;4003,0;0,002;0,547;0,332;0,115;0,664;0,008;0,012;0,075;0,006999999999999999;0,019;0,44299999999999995;0,002;0,003;0,003;0,775;0,0004;0,414;0,115;0,78;0,008;0,01;0,075;0,008;0,018000000000000002;0,556;0,002;0,037000000000000005;3,6;53,2;0,9;13,6;0,11;2,1;25,0;4,3;55,9;0,6;8,0;0,25;2,1;26,1
2901;Э76ХФ;Р65;15,0;41,0166667;19,966666699999998;41,0166667;2,139329;0,347505;0,130071;0,132518;0,175217;0,040179900000000005;1588,0;1582,0;5,581389700000001;12053,0884808;114,6;1,0;7,631;0,23399999999999999;0,05;0,35700000000000004;0,03;0,02;0,050527999999999997;0,215;0,20199999999999999;0,22699999999999998;4011,0;0,002;0,51;0,314;0,10800000000000001;0,6779999999999999;0,006;0,006999999999999999;0,076;0,006999999999999999;0,02;0,41600000000000004;0,002;0,003;0,003;0,745;0,0003;0,41700000000000004;0,105;0,7879999999999999;0,005;0,009000000000000001;0,075;0,008;0,013999999999999999;0,5660000000000001;0,003;0,037000000000000005;6,0;52,4;0,5;15,0;0,08;2,2;24,0;4,3;55,0;0,6;9,2;0,28;2,1;25,6
2906;Э90ХАФ;Р65;24,0;44,8666667;23,55;44,7;3,5431472;0,39073;0,029796;0,07219400000000001;0,09668099999999999;0,09556460000000001;1555,0;1603,0;9,8697725;13900,6369427;113,5;1,0;5,061;0,016;0,05;0,431;0,03;0,02;0,104528;0,11900000000000001;0,11;0,052000000000000005;5456,0;0,002;0,5579999999999999;0,263;0,113;0,722;0,008;0,01;0,067;0,009000000000000001;0,019;0,456;0,002;0,003;0,004;0,856;0,0004;0,28800000000000003;0,111;0,785;0,006999999999999999;0,015;0,066;0,01;0,013999999999999999;0,539;0,003;0,083;3,5;54,4;0,4;9,5;0,06;2,7;20,5;4,5;51,6;0,5;4,4;0,08;2,5;21,0
2907;Э90ХАФ;Р65;28,0;49,5166667;26,033333300000002;49,1833333;2,0;0,37743000000000004;0,066468;0,094671;0,10710399999999999;0,0928214;1554,0;1586,0;13,6498177;13014,8527529;115,5;1,0;12,482000000000001;0,019;0,05;0,40700000000000003;0,03;0,02;0,102177;0,126;0,145;0,11599999999999999;5647,0;0,002;0,562;0,233;0,098;0,7090000000000001;0,006;0,009000000000000001;0,064;0,008;0,019;0,451;0,002;0,003;0,003;0,84;0,0003;0,28800000000000003;0,098;0,795;0,005;0,013000000000000001;0,064;0,009000000000000001;0,015;0,546;0,003;0,083;3,5;51,3;0,4;8,3;0,06;2,5;20,4;4,1;58,7;0,7;3,8;0,09;2,3;25,9
2908;Э90ХАФ;Р65;36,0;47,0166667;19,533333300000002;46,85;2,0;0,367685;0,057873;0,057034;0,09994600000000001;0,09023160000000001;1581,0;1587,0;11,664150900000001;12799,6587031;111,7;1,0;9,273;0,147;0,05;0,39799999999999996;0,039;0,02;0,098994;0,13;0,086;0,10099999999999999;4167,0;0,002;0,552;0,239;0,098;0,7390000000000001;0,006;0,009000000000000001;0,068;0,01;0,019;0,46;0,002;0,003;0,003;0,8490000000000001;0,0002;0,28800000000000003;0,098;0,792;0,005;0,013000000000000001;0,068;0,011000000000000001;0,013000000000000001;0,539;0,003;0,083;3,1;51,5;0,4;10,5;0,07;2,3;22,0;3,5;56,6;1,0;10,1;0,15;2,2;25,3
2909;Э90ХАФ;Р65;38,0;48,533333299999995;21,966666699999998;48,3666667;2,8067425;0,42249;0,09855599999999999;0,14044;0,135365;0,09242919999999999;1562,0;1579,0;11,4475921;13187,2534143;116,4;1,0;8,98;0,151;0,05;0,455;0,031;0,02;0,101924;0,151;0,21600000000000003;0,172;4828,0;0,002;0,517;0,20600000000000002;0,115;0,6629999999999999;0,009000000000000001;0,009000000000000001;0,086;0,006999999999999999;0,019;0,42700000000000005;0,002;0,003;0,003;0,87;0,0002;0,28600000000000003;0,113;0,785;0,006999999999999999;0,013999999999999999;0,085;0,008;0,012;0,5429999999999999;0,003;0,081;3,7;52,1;0,3;10,0;0,1;2,3;23,0;4,5;54,9;0,7;9,6;0,2;2,2;25,3
2910;Э90ХАФ;Р65;45,0;42,55;23,8;42,3833333;2,0;0,43071000000000004;0,08480399999999999;0,105646;0,11453900000000002;0,0927419;1573,0;1610,0;7,908106;12927,7310924;115,6;1,0;5,718;0,163;0,05;0,469;0,04;0,02;0,102358;0,133;0,162;0,14800000000000002;5128,0;0,001;0,522;0,218;0,11800000000000001;0,693;0,008;0,009000000000000001;0,07200000000000001;0,009000000000000001;0,02;0,439;0,002;0,003;0,003;0,845;0,0002;0,289;0,11800000000000001;0,787;0,006999999999999999;0,013000000000000001;0,07200000000000001;0,01;0,015;0,541;0,002;0,08;4,9;52,6;0,3;14,4;0,13;2,2;23,7;4,7;55,2;0,8;9,9;0,17;2,2;25,0
2911;Э90ХАФ;Р65;14,0;49,05;24,3833333;48,7333333;2,0;0,41107;0,089388;0,181144;0,13808099999999998;0,0931664;1563,0;1575,0;11,9653904;12869,4463431;116,9;1,0;13,368;0,183;0,05;0,441;0,031;0,02;0,10206900000000001;0,139;0,28;0,156;5230,0;0,002;0,534;0,215;0,124;0,642;0,006999999999999999;0,009000000000000001;0,073;0,008;0,023;0,43799999999999994;0,002;0,003;0,003;0,841;0,0001;0,29;0,12300000000000001;0,797;0,005;0,012;0,073;0,009000000000000001;0,016;0,547;0,002;0,08;3,6;54,1;0,3;11,0;0,09;2,1;25,4;4,3;55,4;0,7;10,3;0,12;2,5;22,6
2912;Э90ХАФ;Р65;19,0;42,8833333;18,1666667;42,5666667;2,0;0,41421499999999994;0,078501;0,177885;0,134615;0,0972314;1574,0;1578,0;13,839851399999999;13161,4678899;117,2;1,0;16,554000000000002;0,131;0,05;0,447;0,039;0,02;0,10800000000000001;0,135;0,275;0,13699999999999998;3985,0;0,002;0,528;0,22399999999999998;0,11599999999999999;0,639;0,008;0,009000000000000001;0,071;0,009000000000000001;0,022000000000000002;0,424;0,002;0,003;0,003;0,85;0,0002;0,292;0,115;0,7909999999999999;0,006;0,012;0,071;0,01;0,015;0,545;0,003;0,077;2,8;47,5;0,6;12,1;0,07;2,4;20,0;3,8;58,1;0,5;10,4;0,07;2,4;24,6
2913;Э90ХАФ;Р65;18,0;46,533333299999995;22,3666667;46,3833333;2,0;0,43895;0,09855599999999999;0,20031400000000002;0,143061;0,09628560000000001;1562,0;1575,0;11,8509554;12769,0014903;113,2;1,0;9,302999999999999;0,172;0,05;0,473;0,023;0,02;0,107349;0,139;0,31;0,172;4760,0;0,001;0,505;0,204;0,126;0,611;0,006999999999999999;0,009000000000000001;0,075;0,006;0,02;0,408;0,002;0,003;0,003;0,873;0,0002;0,29100000000000004;0,124;0,787;0,005;0,013999999999999999;0,075;0,008;0,013999999999999999;0,544;0,003;0,081;3,0;47,8;0,9;12,8;0,1;2,1;22,7;3,4;56,9;0,2;10,9;0,07;2,2;25,9
2914;Э90ХАФ;Р65;24,0;47,85;19,8666667;47,6666667;2,0;0,42649;0,09741;0,195697;0,135968;0,09469;1567,0;1581,0;10,033260400000001;12965,4362416;116,2;1,0;7,642;0,15;0,05;0,45799999999999996;0,032;0,02;0,10438399999999999;0,13;0,303;0,17;4293,0;0,002;0,532;0,207;0,113;0,622;0,006;0,009000000000000001;0,066;0,009000000000000001;0,021;0,428;0,002;0,003;0,003;0,857;0,0002;0,287;0,11199999999999999;0,7879999999999999;0,005;0,013000000000000001;0,066;0,01;0,013999999999999999;0,545;0,003;0,08199999999999999;3,3;50,8;0,6;11,9;0,07;2,2;22,8;3,7;56,6;0,6;9,7;0,1;2,2;25,5
2915;Э90ХАФ;Р65;32,0;44,3333333;18,466666699999998;44,15;2,5540166;0,44428999999999996;0,08365800000000001;0,157182;0,144953;0,0939677;1580,0;1585,0;11,5427252;12840,433213;115,1;1,0;8,33;0,149;0,05;0,484;0,04;0,02;0,10373299999999999;0,159;0,242;0,146;3952,0;0,002;0,525;0,22;0,109;0,66;0,008;0,008;0,075;0,01;0,02;0,42100000000000004;0,001;0,003;0,003;0,868;0,0001;0,29;0,109;0,795;0,006;0,013000000000000001;0,075;0,012;0,016;0,5429999999999999;0,002;0,083;2,9;47,6;0,6;13,9;0,12;2,2;21,3;4,2;50,2;0,7;8,8;0,09;2,5;20,3
2916;Э90ХАФ;Р65;30,0;53,0166667;30,133333299999997;52,85;2,7470646;0,16441;0,060738;0,070773;0,116612;0,09389739999999999;1511,0;1580,0;12,7767355;12952,4336283;116,6;1,0;11,35;0,09699999999999999;0,05;0,146;0,04;0,02;0,10362400000000001;0,15;0,107;0,106;6505,0;0,002;0,73;0,239;0,113;0,7340000000000001;0,006;0,008;0,065;0,017;0,023;0,462;0,002;0,005;0,003;0,858;0,0004;0,29;0,11199999999999999;0,792;0,004;0,013000000000000001;0,065;0,018000000000000002;0,017;0,542;0,003;0,086;3,0;59,4;0,2;11,7;0,1;2,3;25,4;3,4;55,3;0,5;10,3;0,1;2,1;26,4
2917;Э90ХАФ;Р65;29,0;47,6833333;17,3166667;47,35;1,2095041000000002;0,46024;0,099702;0,202871;0,16991900000000001;0,0920628;1603,0;1581,0;14,728185999999999;12476,9971126;114,1;1,0;17,592;0,27;0,05;0,499;0,03;0,02;0,101526;0,179;0,313;0,174;3601,0;0,002;0,517;0,204;0,12300000000000001;0,615;0,006999999999999999;0,012;0,07;0,011000000000000001;0,023;0,392;0,001;0,002;0,003;0,856;0,0003;0,28800000000000003;0,12300000000000001;0,7909999999999999;0,005;0,013999999999999999;0,071;0,013000000000000001;0,013999999999999999;0,546;0,002;0,083;3,2;49,3;0,5;17,7;0,19;1,9;25,8;4,5;50,7;0,4;13,8;0,08;2,1;24,3
2918;Э90ХАФ;Р65;35,0;44,05;28,633333299999997;43,8833333;2,7990581000000003;0,28345;0,06302999999999999;0,083967;0,084678;0,08988639999999999;1512,0;1588,0;8,5214286;13107,101280600002;111,7;1,0;7,1579999999999995;0,14800000000000002;0,05;0,292;0,054000000000000006;0,02;0,09950099999999999;0,096;0,129;0,11;6255,0;0,002;0,623;0,23399999999999999;0,11800000000000001;0,7090000000000001;0,006999999999999999;0,009000000000000001;0,064;0,012;0,021;0,451;0,002;0,004;0,004;0,853;0,0004;0,29;0,11800000000000001;0,7859999999999999;0,006;0,012;0,065;0,013000000000000001;0,015;0,55;0,003;0,084;2,8;48,4;0,3;10,9;0,1;2,2;22,2;3,4;63,1;0,3;4,4;0,05;2,6;24,5
2919;Э90ХАФ;Р65;35,0;48,3833333;18,8833333;48,216666700000005;2,6848485;0,4143;0,081366;0,115711;0,136799;0,0916872;1583,0;1590,0;13,6391867;12925,6840247;113,9;1,0;12,298;0,087;0,05;0,449;0,040999999999999995;0,02;0,101273;0,163;0,177;0,14200000000000002;4068,0;0,002;0,525;0,218;0,11599999999999999;0,6970000000000001;0,009000000000000001;0,009000000000000001;0,091;0,011000000000000001;0,018000000000000002;0,42200000000000004;0,002;0,003;0,003;0,848;0,0004;0,287;0,114;0,795;0,006999999999999999;0,012;0,09;0,011000000000000001;0,013999999999999999;0,5539999999999999;0,003;0,083;3,1;55,5;0,3;12,3;0,08;2,1;25,9;3,1;55,8;0,4;9,6;0,07;2,1;26,7
2922;Э76ХФ;Р65;26,0;45,033333299999995;29,5833333;45,033333299999995;4,3778371;0,172655;0,134655;0,087947;0,143993;0,039173900000000005;1542,0;1632,0;23,4632865;13817,915493;114,0;1,0;35,221;0,152;0,05;0,142;0,027999999999999997;0,02;0,049732;0,185;0,133;0,235;6813,0;0,002;0,638;0,309;0,10300000000000001;0,725;0,006;0,008;0,078;0,012;0,018000000000000002;0,462;0,003;0,004;0,004;0,7709999999999999;0,0011;0,419;0,1;0,7959999999999999;0,005;0,009000000000000001;0,078;0,013000000000000001;0,011000000000000001;0,5579999999999999;0,003;0,039;3,2;50,0;1,0;5,8;0,1;2,8;18,1;3,9;57,2;0,4;7,6;0,14;2,2;26,2
2923;Э76ХФ;Р65;28,0;51,216666700000005;23,5666667;51,216666700000005;2,8663816000000004;0,21980999999999998;0,12491400000000001;0,087563;0,12817699999999999;0,038234199999999996;1570,0;1601,0;8,5296453;12750,2121641;111,7;1,0;14,562000000000001;0,11599999999999999;0,05;0,20199999999999999;0,028999999999999998;0,02;0,048539;0,161;0,133;0,218;5008,0;0,002;0,621;0,315;0,11699999999999999;0,716;0,006;0,01;0,068;0,011000000000000001;0,019;0,473;0,002;0,004;0,003;0,785;0,0008;0,418;0,11599999999999999;0,7879999999999999;0,005;0,009000000000000001;0,067;0,011000000000000001;0,012;0,565;0,003;0,038;3,3;58,4;0,9;8,3;0,08;2,5;23,5;3,2;56,8;0,4;10,3;0,1;2,1;26,5
2924;Э76ХФ;Р65;3,0;52,7;17,0833333;52,7;2,3913043;0,06376;0,12892599999999999;0,021344;0,042216000000000004;0,0394243;1581,0;1607,0;8,0402288;12847,6097561;111,2;1,0;14,057;0,11;0,03;0,052000000000000005;0,027999999999999997;0,02;0,04966;0,055999999999999994;0,032;0,22699999999999998;3658,0;0,002;0,579;0,313;0,109;0,674;0,009000000000000001;0,009000000000000001;0,084;0,008;0,02;0,45299999999999996;0,002;0,003;0,003;0,77;0,0002;0,41700000000000004;0,109;0,794;0,009000000000000001;0,01;0,084;0,009000000000000001;0,016;0,57;0,003;0,038;3,1;49,0;0,8;12,6;0,09;2,5;19,8;3,3;57,4;0,5;10,3;0,12;2,2;26,6
2925;Э76ХФ;Р65;44,0;53,216666700000005;25,7;53,216666700000005;2,99082745;0,310085;0,158721;0,17239100000000002;0,16985899999999998;0,039515800000000004;1562,0;1594,0;11,912296099999999;13221,0116732;115,3;1,0;21,098000000000003;0,177;0,05;0,304;0,038;0,02;0,050166;0,191;0,265;0,27699999999999997;5663,0;0,002;0,54;0,287;0,114;0,643;0,008;0,01;0,081;0,008;0,021;0,42;0,002;0,003;0,003;0,7759999999999999;0,0007;0,41600000000000004;0,115;0,79;0,006999999999999999;0,011000000000000001;0,081;0,009000000000000001;0,015;0,5589999999999999;0,003;0,037000000000000005;3,1;52,3;0,8;20,1;0,18;2,1;24,7;3,2;56,2;0,8;11,3;0,12;2,1;26,8
2926;Э76ХФ;Р65;56,0;46,533333299999995;23,466666699999998;46,533333299999995;3,8783605000000003;0,30435500000000004;0,132363;0,11485;0,179795;0,039344800000000006;1559,0;1583,0;9,9274489;13643,1818182;117,1;1,0;15,370999999999999;0,155;0,05;0,304;0,018000000000000002;0,02;0,049949;0,22899999999999998;0,174;0,231;5336,0;0,002;0,544;0,311;0,12;0,691;0,006;0,008;0,071;0,011000000000000001;0,019;0,419;0,002;0,003;0,004;0,753;0,0012;0,415;0,11699999999999999;0,784;0,006;0,009000000000000001;0,071;0,011000000000000001;0,015;0,561;0,003;0,037000000000000005;3,5;56,6;0,8;12,6;0,09;2,2;25,2;3,2;55,1;0,8;10,0;0,13;2,2;25,3
2928;Э76ХФ;Р65;51,0;41,6833333;21,6666667;41,6833333;3,7180431000000005;0,275215;0,098204;0,111286;0,13761400000000001;0,038747000000000004;1541,0;1583,0;8,8639744;13774,1538462;112,9;1,0;12,315999999999999;0,095;0,05;0,27399999999999997;0,022000000000000002;0,02;0,04919;0,166;0,17;0,175;4974,0;0,002;0,561;0,336;0,13;0,693;0,008;0,009000000000000001;0,079;0,013999999999999999;0,026000000000000002;0,44799999999999995;0,002;0,004;0,003;0,774;0,0005;0,419;0,129;0,792;0,006999999999999999;0,01;0,079;0,013999999999999999;0,018000000000000002;0,552;0,003;0,038;3,3;57,9;0,7;9,5;0,14;2,4;24,6;3,8;55,9;0,8;7,0;0,19;2,1;26,5
2929;Э76ХФ;Р65;51,0;41,9;19,2;41,9;2,8466153;0,26419499999999996;0,094545;0,071301;0,13835899999999998;0,03812;1565,0;1586,0;9,5597364;12562,5;111,8;1,0;13,296;0,127;0,05;0,263;0,027000000000000003;0,02;0,048394;0,183;0,107;0,165;4020,0;0,002;0,5720000000000001;0,33399999999999996;0,114;0,7240000000000001;0,009000000000000001;0,009000000000000001;0,084;0,011000000000000001;0,019;0,446;0,002;0,003;0,003;0,789;0,0006;0,413;0,114;0,782;0,009000000000000001;0,01;0,085;0,012;0,016;0,5589999999999999;0,003;0,037000000000000005;3,1;51,6;1,7;17,5;0,48;2,2;23,5;4,3;55,9;0,7;13,7;0,12;2,2;25,6
2930;Э76ХФ;Р65;40,0;41,55;21,55;41,55;2,99082745;0,26887;0,132936;0,090679;0,15190599999999999;0,039374;1554,0;1586,0;13,5508475;13275,1740139;116,3;1,0;18,655;0,113;0,05;0,261;0,019;0,02;0,049986;0,196;0,13699999999999998;0,23199999999999998;4768,0;0,002;0,556;0,306;0,12300000000000001;0,7040000000000001;0,009000000000000001;0,008;0,099;0,012;0,019;0,435;0,002;0,004;0,003;0,775;0,0004;0,414;0,12300000000000001;0,7809999999999999;0,008;0,01;0,099;0,013000000000000001;0,015;0,557;0,003;0,038;3,6;56,1;0,8;10,9;0,19;2,4;23,1;4,3;55,0;0,7;13,2;0,11;2,2;25,1
2933;Э76ХФ;Р65;41,0;42,1833333;14,833333300000001;42,1833333;3,400094;0,304162;0,121476;0,12842699999999999;0,137483;0,03812;1546,0;1582,0;8,441256;13647,640449399998;111,7;1,0;11,799000000000001;0,078;0,05;0,301;0,03;0,02;0,048394;0,159;0,19699999999999998;0,212;3374,0;0,002;0,537;0,307;0,121;0,659;0,01;0,01;0,091;0,008;0,022000000000000002;0,449;0,002;0,003;0,003;0,763;0,0002;0,415;0,122;0,782;0,009000000000000001;0,012;0,08800000000000001;0,009000000000000001;0,017;0,557;0,003;0,037000000000000005;3,6;54,0;0,5;9,8;0,11;2,2;24,4;4,0;56,3;0,6;7,4;0,11;2,2;25,4
2934;Э76ХФ;Р65;27,0;41,533333299999995;17,5;41,533333299999995;3,6527076000000003;0,22250999999999999;0,1146;0,093538;0,138897;0,03812;1549,0;1584,0;8,9115361;13107,4285714;111,5;1,0;12,038;0,14800000000000002;0,05;0,207;0,069;0,02;0,048394;0,175;0,142;0,2;3823,0;0,002;0,616;0,32299999999999995;0,128;0,705;0,008;0,01;0,076;0,011000000000000001;0,023;0,45799999999999996;0,002;0,003;0,003;0,775;0,0005;0,418;0,125;0,784;0,008;0,011000000000000001;0,076;0,011000000000000001;0,017;0,564;0,002;0,037000000000000005;3,2;56,2;0,3;13,3;0,08;2,3;24,8;3,4;55,3;0,7;10,7;0,11;2,5;22,0
2935;Э76ХФ;Р65;25,0;40,5166667;19,8666667;40,5166667;3,2850716;0,28029499999999996;0,10944300000000001;0,127358;0,17191199999999998;0,0396583;1532,0;1583,0;10,4075689;13155,704698;116,5;1,0;14,056;0,085;0,05;0,278;0,047;0,03;0,050347;0,212;0,19399999999999998;0,191;4356,0;0,002;0,575;0,331;0,125;0,68;0,006;0,01;0,069;0,011000000000000001;0,023;0,43200000000000005;0,002;0,003;0,003;0,7859999999999999;0,0003;0,42200000000000004;0,125;0,795;0,006;0,009000000000000001;0,069;0,012;0,018000000000000002;0,5670000000000001;0,003;0,037000000000000005;3,3;51,2;0,4;10,3;0,08;2,6;19,9;3,8;59,1;1,0;6,7;0,26;2,5;24,0
2936;Э76ХФ;Р65;27,0;41,3666667;22,7;41,3666667;4,0;0,1767223;0,092826;0,10358699999999998;0,160498;0,039374;1533,0;1577,0;11,1459307;13464,3171806;116,4;1,0;15,369000000000002;0,085;0,05;0,138;0,063;0,02;0,049986;0,204;0,157;0,162;5094,0;0,002;0,632;0,34;0,11599999999999999;0,695;0,01;0,009000000000000001;0,08199999999999999;0,013999999999999999;0,022000000000000002;0,43799999999999994;0,002;0,004;0,003;0,787;0,0004;0,41200000000000003;0,113;0,774;0,009000000000000001;0,011000000000000001;0,08199999999999999;0,016;0,015;0,5670000000000001;0,003;0,038;3,2;61,6;0,8;5,8;0,13;2,6;23,6;3,2;59,6;0,7;7,6;0,12;2,6;23,1
2938;Э76ХФ;Р65;39,0;41,0166667;20,966666699999998;41,0166667;3,0;0,26005;0,11689200000000001;0,143012;0,136688;0,039173900000000005;1551,0;1577,0;10,5988623;13309,697933200001;111,8;1,0;14,491;0,086;0,05;0,251;0,049;0,02;0,049732;0,152;0,22;0,204;4651,0;0,002;0,522;0,311;0,134;0,639;0,01;0,01;0,094;0,008;0,024;0,41200000000000003;0,002;0,003;0,003;0,775;0,0002;0,42200000000000004;0,135;0,785;0,009000000000000001;0,01;0,09300000000000001;0,009000000000000001;0,016;0,556;0,003;0,035;3,7;55,4;0,4;11,4;0,1;2,3;24,2;4,0;57,1;0,2;6,5;0,05;2,2;25,4
2939;Э76ХФ;Р65;28,0;40,3666667;19,533333300000002;40,3666667;3,4051669999999996;0,27114;0,09741;0,124322;0,151478;0,0383192;1530,0;1580,0;9,154583;13650,5119454;111,8;1,0;12,318;0,063;0,05;0,26899999999999996;0,047;0,02;0,048647;0,182;0,19;0,17;4444,0;0,002;0,569;0,33899999999999997;0,121;0,675;0,009000000000000001;0,011000000000000001;0,078;0,009000000000000001;0,026000000000000002;0,44299999999999995;0,002;0,003;0,003;0,7809999999999999;0,0002;0,42;0,11900000000000001;0,787;0,008;0,011000000000000001;0,077;0,009000000000000001;0,018000000000000002;0,565;0,003;0,037000000000000005;3,2;49,9;0,5;9,0;0,08;2,3;21,5;3,7;53,8;0,7;8,4;0,09;2,4;22,1
2940;Э90ХАФ;Р65;33,0;42,05;21,3833333;41,8833333;3,3411097;0,33831999999999995;0,079074;0,079751;0,120254;0,09087200000000001;1562,0;1617,0;12,109900999999999;13676,0717069;112,2;1,0;6,795;0,21;0,05;0,35700000000000004;0,03;0,02;0,100116;0,152;0,121;0,138;4874,0;0,002;0,601;0,22699999999999998;0,094;0,735;0,008;0,008;0,071;0,012;0,018000000000000002;0,45899999999999996;0,002;0,003;0,004;0,87;0,0003;0,298;0,095;0,815;0,006999999999999999;0,015;0,071;0,015;0,016;0,552;0,002;0,083;4,2;57,2;0,7;9,5;0,06;2,6;21,7;5,3;56,3;0,4;14,1;0,11;2,7;20,7
2941;Э90ХАФ;Р65;38,0;41,8666667;20,1666667;41,7;3,3060021;0,39921;0,096264;0,132053;0,129912;0,09366260000000001;1539,0;1597,0;11,668125;13879,338843000001;116,8;1,0;6,223;0,094;0,05;0,42700000000000005;0,032;0,02;0,10300899999999999;0,146;0,203;0,168;4665,0;0,002;0,5429999999999999;0,20800000000000002;0,131;0,677;0,006999999999999999;0,009000000000000001;0,09699999999999999;0,01;0,021;0,425;0,002;0,003;0,003;0,86;0,0003;0,287;0,13;0,7879999999999999;0,006;0,013999999999999999;0,09699999999999999;0,011000000000000001;0,016;0,524;0,002;0,081;3,3;45,5;0,5;9,7;0,1;2,6;17,8;4,3;54,4;0,6;11,7;0,1;2,3;23,4
2942;Э90ХАФ;Р65;46,0;50,716666700000005;20,3666667;50,3833333;3,0403507;0,34317;0,075636;0,09571;0,12374500000000001;0,0913793;1546,0;1594,0;16,314475199999997;13251,0638298;114,2;1,0;11,615;0,127;0,05;0,363;0,034;0,02;0,101092;0,151;0,146;0,132;4498,0;0,002;0,5870000000000001;0,231;0,10800000000000001;0,721;0,009000000000000001;0,008;0,079;0,011000000000000001;0,02;0,44299999999999995;0,002;0,003;0,003;0,861;0,0003;0,295;0,106;0,8009999999999999;0,006999999999999999;0,015;0,078;0,012;0,016;0,547;0,003;0,08199999999999999;3,6;44,4;0,3;8,5;0,1;2,4;18,8;4,3;62,4;0,4;6,4;0,08;2,8;22,3
2943;Э90ХАФ;Р65;25,0;41,033333299999995;16,6833333;40,8666667;2,5091491;0,37957270000000004;0,064176;0,09734;0,138575;0,0901904;1555,0;1592,0;12,9746382;13223,976024;112,5;1,0;10,459000000000001;0,111;0,05;0,382;0,064;0,02;0,099392;0,17300000000000001;0,14800000000000002;0,11199999999999999;3677,0;0,002;0,542;0,233;0,124;0,7190000000000001;0,006;0,009000000000000001;0,069;0,012;0,022000000000000002;0,43200000000000005;0,002;0,003;0,004;0,8490000000000001;0,0003;0,29;0,124;0,8059999999999999;0,004;0,013999999999999999;0,069;0,013000000000000001;0,013000000000000001;0,551;0,003;0,08;3,5;47,9;0,4;7,8;0,11;2,5;18,9;4,7;58,5;0,4;8,8;0,05;2,5;23,6
2944;Э90ХАФ;Р65;28,0;40,8666667;15,366666699999998;40,7;3,0403507;0,35601;0,095118;0,12834600000000002;0,107994;0,08961720000000001;1550,0;1579,0;11,971129699999999;13533,188720200002;111,6;1,0;6,358;0,147;0,05;0,374;0,067;0,02;0,099212;0,114;0,198;0,166;3466,0;0,002;0,552;0,204;0,10099999999999999;0,674;0,006999999999999999;0,009000000000000001;0,073;0,008;0,018000000000000002;0,431;0,002;0,002;0,003;0,871;0,0002;0,29;0,1;0,7959999999999999;0,006;0,013000000000000001;0,073;0,009000000000000001;0,013000000000000001;0,536;0,003;0,08199999999999999;3,2;52,9;0,4;12,9;0,11;2,2;23,6;4,1;57,7;0,2;10,1;0,06;2,5;23,3
2945;Э90ХАФ;Р65;35,0;41,5166667;16,6;41,35;2,5959939999999997;0,32778;0,08595;0,12441700000000001;0,12923800000000002;0,0922175;1542,0;1581,0;12,7143279;13189,1566265;115,3;1,0;7,172999999999999;0,016;0,05;0,341;0,044000000000000004;0,02;0,10206900000000001;0,14800000000000002;0,191;0,15;3649,0;0,002;0,5920000000000001;0,222;0,113;0,6940000000000001;0,006999999999999999;0,006999999999999999;0,073;0,01;0,019;0,439;0,002;0,003;0,003;0,855;0,0003;0,294;0,11199999999999999;0,8059999999999999;0,005;0,013000000000000001;0,073;0,011000000000000001;0,016;0,5489999999999999;0,003;0,081;3,8;56,4;0,3;12,6;0,1;2,6;22,0;4,3;58,2;0,2;11,2;0,07;2,6;22,1
2946;Э90ХАФ;Р65;36,0;42,2;18,1666667;41,6833333;3,0674651;0,3871414;0,09110700000000001;0,146016;0,155804;0,09304989999999999;1583,0;1578,0;13,538875299999999;13336,5137615;116,0;1,0;9,229;0,115;0,05;0,409;0,018000000000000002;0,02;0,102756;0,18;0,22399999999999998;0,159;4038,0;0,002;0,574;0,21100000000000002;0,092;0,6709999999999999;0,006999999999999999;0,009000000000000001;0,066;0,009000000000000001;0,018000000000000002;0,418;0,002;0,003;0,003;0,856;0,0002;0,287;0,092;0,797;0,005;0,015;0,066;0,01;0,016;0,545;0,003;0,081;3,3;59,9;0,3;14,4;0,13;2,3;25,9;4,3;56,5;0,5;10,4;0,08;2,5;22,8
2953;Э90ХАФ;Р65;19,0;47,55;17,3333333;47,3666667;3,0;0,40383;0,101994;0,17509;0,15026;0,0912451;1609,0;1589,0;16,9152212;12558,4615385;113,7;1,0;10,619000000000002;0,075;0,05;0,43;0,019;0,02;0,102286;0,16;0,27;0,17800000000000002;3628,0;0,002;0,547;0,198;0,10099999999999999;0,637;0,006;0,008;0,08199999999999999;0,009000000000000001;0,018000000000000002;0,418;0,001;0,003;0,003;0,852;0,0005;0,28600000000000003;0,099;0,792;0,004;0,016;0,081;0,01;0,013000000000000001;0,541;0,003;0,083;3,9;45,4;0,3;13,4;0,09;2,2;21,0;4,8;50,0;0,4;16,5;0,12;2,0;24,6
2958;Э76ХФ;Р65;34,0;46,35;28,733333299999998;46,35;4,2999545;0,21620999999999999;0,12491400000000001;0,127948;0,143907;0,0388231;1551,0;1633,0;13,3838188;14312,2969838;114,2;1,0;20,678;0,128;0,05;0,196;0,033;0,02;0,049081;0,16899999999999998;0,196;0,218;6854,0;0,002;0,605;0,316;0,096;0,682;0,006999999999999999;0,008;0,065;0,009000000000000001;0,018000000000000002;0,44799999999999995;0,002;0,004;0,004;0,78;0,0008;0,42;0,096;0,794;0,006;0,008;0,066;0,01;0,012;0,5660000000000001;0,003;0,038;4,0;52,9;0,9;12,3;0,12;2,3;23,0;3,7;57,6;0,6;11,4;0,19;2,2;26,2
2960;Э76ХФ;Р65;22,0;42,5166667;19,1333333;42,5166667;2,99082745;0,23226999999999998;0,12032999999999999;0,145313;0,153002;0,0395389;1567,0;1594,0;12,2251065;13195,8188153;114,3;1,0;16,745;0,165;0,05;0,21600000000000003;0,040999999999999995;0,02;0,049986;0,17600000000000002;0,223;0,21;4208,0;0,002;0,5770000000000001;0,32;0,114;0,653;0,006999999999999999;0,01;0,07200000000000001;0,01;0,023;0,436;0,001;0,003;0,003;0,765;0,0007;0,42200000000000004;0,114;0,785;0,006;0,01;0,073;0,01;0,016;0,5539999999999999;0,002;0,037000000000000005;3,0;49,4;1,1;15,3;0,13;2,1;23,6;2,9;50,2;0,7;13,0;0,14;2,0;24,9
2961;Э76ХФ;Р65;6,0;43,716666700000005;19,533333300000002;43,716666700000005;3,3574144;0,31344;0,173046;0,239457;0,26455300000000004;0,0401393;1543,0;1591,0;9,2216546;14019,112628;117,6;1,0;13,437999999999999;0,43;0,05;0,303;0,040999999999999995;0,02;0,050745;0,309;0,36700000000000005;0,302;4564,0;0,002;0,531;0,27699999999999997;0,102;0,5760000000000001;0,006999999999999999;0,01;0,064;0,009000000000000001;0,024;0,35;0,001;0,003;0,002;0,773;0,0002;0,418;0,10099999999999999;0,7879999999999999;0,006;0,011000000000000001;0,064;0,01;0,018000000000000002;0,557;0,002;0,038;2,5;43,6;1,2;14,0;0,56;1,8;24,0;3,2;55,8;0,6;9,8;0,17;2,2;24,9
2962;Э76ХФ;Р65;20,0;43,55;19,4166667;43,55;2,99082745;0,359655;0,291657;0,27364299999999997;0,260337;0,0409121;1577,0;1588,0;11,8460676;13584,2060086;116,7;1,0;16,442999999999998;0,397;0,05;0,337;0,040999999999999995;0,02;0,051722000000000004;0,289;0,42100000000000004;0,509;4396,0;0,001;0,484;0,17300000000000001;0,091;0,541;0,006;0,011000000000000001;0,059000000000000004;0,01;0,022000000000000002;0,354;0,001;0,003;0,003;0,7440000000000001;0,0004;0,413;0,094;0,78;0,005;0,012;0,061;0,011000000000000001;0,016;0,561;0,002;0,038;3,0;48,9;1,1;17,9;0,49;1,9;26,1;3,3;56,3;0,8;9,3;0,17;2,3;24,8
2963;Э76ХФ;Р65;9,0;45,55;17,35;45,55;2,6782284;0,61198;0,19711199999999998;0,165508;0,226352;0,040254000000000005;1613,0;1585,0;8,920236300000001;12297,4063401;110,3;1,0;13,42;0,315;0,05;0,67;0,071;0,02;0,05089;0,28;0,252;0,344;3556,0;0,002;0,26;0,253;0,11;0,634;0,006999999999999999;0,009000000000000001;0,07400000000000001;0,008;0,023;0,374;0,001;0,002;0,002;0,746;0,0005;0,418;0,10800000000000001;0,784;0,006;0,01;0,075;0,009000000000000001;0,022000000000000002;0,5589999999999999;0,002;0,038;2,2;49,8;1,1;19,0;0,94;1,9;26,1;3,5;57,0;0,6;8,4;0,17;2,2;26,2
2964;Э76ХФ;Р65;9,0;42,033333299999995;22,533333300000002;42,033333299999995;2,99082745;0,27676;0,110016;0,16648;0,161775;0,040367900000000005;1536,0;1575,0;11,334922500000001;13382,840236700002;115,3;1,0;15,85;0,172;0,05;0,272;0,042;0,02;0,051033999999999996;0,18100000000000002;0,256;0,192;5026,0;0,001;0,537;0,33;0,127;0,64;0,006999999999999999;0,009000000000000001;0,081;0,006999999999999999;0,021;0,425;0,002;0,003;0,003;0,775;0,0002;0,419;0,126;0,78;0,006;0,01;0,081;0,008;0,016;0,56;0,003;0,037000000000000005;3,2;52,0;1,8;15,6;0,16;2,2;23,7;4,1;58,5;0,7;7,2;0,1;2,5;23,0
2965;Э76ХФ;Р65;13,0;40,8333333;18,783333300000002;40,8333333;2,99082745;0,27107;0,08365800000000001;0,10881300000000001;0,13767200000000002;0,040482599999999994;1562,0;1573,0;9,4378776;13205,323868700001;115,4;1,0;12,845999999999998;0,14800000000000002;0,05;0,272;0,043;0,02;0,051179;0,166;0,16699999999999998;0,146;4134,0;0,002;0,545;0,35100000000000003;0,124;0,696;0,008;0,01;0,081;0,009000000000000001;0,022000000000000002;0,447;0,002;0,003;0,003;0,767;0,0002;0,42;0,124;0,792;0,006999999999999999;0,011000000000000001;0,081;0,01;0,018000000000000002;0,562;0,003;0,038;3,2;49,7;0,5;12,1;0,15;2,2;22,4;4,3;59,4;0,8;9,1;0,1;2,5;23,4
2966;Э76ХФ;Р65;9,0;44,0166667;16,95;44,0166667;2,99082745;0,30717;0,10657799999999999;0,118226;0,140334;0,040854400000000006;1571,0;1576,0;8,759409300000002;13423,008849599999;116,3;1,0;12,852;0,16899999999999998;0,05;0,312;0,042;0,02;0,051649;0,166;0,182;0,18600000000000003;3792,0;0,001;0,532;0,33299999999999996;0,107;0,682;0,006;0,01;0,07;0,009000000000000001;0,022000000000000002;0,447;0,002;0,003;0,003;0,784;0,0003;0,42;0,106;0,787;0,005;0,011000000000000001;0,07;0,009000000000000001;0,017;0,5670000000000001;0,003;0,037000000000000005;3,0;51,9;0,6;15,0;0,11;2,1;24,4;3,4;60,1;0,4;9,4;0,08;2,5;24,3
2967;Э76ХФ;Р65;13,0;42,3666667;19,8333333;42,3666667;3,5185185;0,293415;0,136947;0,105216;0,17613399999999999;0,0408259;1553,0;1572,0;10,213244;13447,058823500001;116,7;1,0;14,395;0,11900000000000001;0,05;0,29;0,040999999999999995;0,02;0,051613;0,226;0,16;0,239;4445,0;0,002;0,512;0,3;0,085;0,6779999999999999;0,003;0,01;0,051;0,009000000000000001;0,017;0,402;0,002;0,003;0,003;0,7759999999999999;0,0004;0,415;0,086;0,7829999999999999;0,003;0,01;0,051;0,009000000000000001;0,015;0,563;0,003;0,036000000000000004;2,9;49,3;1,1;9,5;0,11;2,4;20,6;3,5;59,4;0,5;8,6;0,08;2,5;24,0
2968;Э76ХФ;Р65;12,0;42,033333299999995;16,85;42,033333299999995;3,591163;0,25531;0,12491400000000001;0,082858;0,138722;0,0396813;1560,0;1577,0;8,8427603;13605,9347181;112,6;1,0;12,315999999999999;0,127;0,05;0,24600000000000002;0,040999999999999995;0,02;0,050166;0,17800000000000002;0,126;0,218;3821,0;0,002;0,551;0,316;0,08199999999999999;0,711;0,005;0,009000000000000001;0,059000000000000004;0,006999999999999999;0,019;0,444;0,002;0,003;0,003;0,7829999999999999;0,0002;0,419;0,081;0,787;0,005;0,011000000000000001;0,059000000000000004;0,008;0,016;0,562;0,003;0,037000000000000005;3,0;50,8;0,7;9,1;0,13;2,3;21,7;3,4;55,8;0,8;7,5;0,09;2,5;22,1
2969;Э76ХФ;Р65;8,0;41,6833333;16,35;41,6833333;2,99082745;0,28918499999999997;0,150699;0,137265;0,170965;0,0407974;1570,0;1576,0;10,0615754;13269,7247706;117,1;1,0;13,98;0,129;0,05;0,281;0,040999999999999995;0,02;0,051577;0,205;0,21100000000000002;0,263;3616,0;0,002;0,541;0,299;0,08199999999999999;0,6709999999999999;0,005;0,01;0,057999999999999996;0,006999999999999999;0,018000000000000002;0,42;0,001;0,003;0,003;0,785;0,0004;0,42100000000000004;0,084;0,7929999999999999;0,004;0,01;0,059000000000000004;0,006999999999999999;0,015;0,5660000000000001;0,003;0,037000000000000005;3,8;50,3;0,7;10,0;0,09;2,3;21,6;3,9;59,6;0,7;8,5;0,1;2,5;23,9
2970;Э76ХФ;Р65;6,0;41,9;16,85;41,9;2,99082745;0,28519;0,155856;0,191411;0,166474;0,0409121;1574,0;1576,0;8,742243400000001;13296,1424332;114,1;1,0;12,21;0,159;0,05;0,273;0,042;0,02;0,051722000000000004;0,17600000000000002;0,297;0,272;3734,0;0,002;0,5479999999999999;0,29;0,099;0,627;0,005;0,01;0,059000000000000004;0,006;0,019;0,43700000000000006;0,002;0,003;0,002;0,75;0,0001;0,41700000000000004;0,099;0,787;0,004;0,01;0,059000000000000004;0,006999999999999999;0,017;0,561;0,002;0,038;2,7;48,2;0,3;11,4;0,15;2,1;23,3;3,4;57,1;0,6;14,8;0,08;2,4;23,9
2971;Э76ХФ;Р65;5,0;42,5666667;16,3333333;42,5666667;2,99082745;0,333355;0,169035;0,14219;0,191925;0,040711199999999996;1580,0;1575,0;8,6306969;13470,6122449;117,5;1,0;12,245999999999999;0,128;0,05;0,332;0,042;0,02;0,05146799999999999;0,235;0,218;0,295;3667,0;0,002;0,51;0,281;0,07200000000000001;0,652;0,003;0,01;0,040999999999999995;0,006999999999999999;0,016;0,39899999999999997;0,001;0,003;0,003;0,7859999999999999;0,0005;0,414;0,075;0,778;0,002;0,011000000000000001;0,040999999999999995;0,006999999999999999;0,013000000000000001;0,561;0,003;0,037000000000000005;3,0;54,9;0,4;12,0;0,12;2,2;24,5;3,4;54,7;0,6;9,1;0,19;2,2;25,3
2972;Э76ХФ;Р65;6,0;41,8666667;15,516666699999998;41,8666667;3,0;0,29080500000000004;0,126633;0,122073;0,16886199999999998;0,0417703;1584,0;1585,0;11,3039854;13035,0161117;116,9;1,0;15,520999999999999;0,127;0,05;0,28800000000000003;0,042;0,02;0,05280700000000001;0,20800000000000002;0,187;0,221;3371,0;0,002;0,522;0,313;0,10300000000000001;0,674;0,005;0,01;0,065;0,008;0,017;0,405;0,001;0,003;0,003;0,76;0,0004;0,413;0,10099999999999999;0,7829999999999999;0,004;0,011000000000000001;0,065;0,009000000000000001;0,012;0,5579999999999999;0,003;0,038;3,2;56,4;0,4;14,8;0,09;2,3;24,9;4,1;57,6;0,4;7,7;0,07;2,6;22,6
2973;Э76ХФ;Р65;7,0;40,033333299999995;17,3333333;40,033333299999995;2,8365758999999997;0,26428;0,10887000000000001;0,109053;0,152282;0,0386799;1552,0;1581,0;10,1645296;12984,2307692;112,9;1,0;13,564;0,086;0,05;0,259;0,034;0,02;0,0489;0,188;0,16699999999999998;0,19;3751,0;0,002;0,573;0,32899999999999996;0,12300000000000001;0,69;0,005;0,008;0,07200000000000001;0,009000000000000001;0,022000000000000002;0,444;0,001;0,003;0,003;0,787;0,0003;0,42;0,12300000000000001;0,7929999999999999;0,005;0,011000000000000001;0,07200000000000001;0,009000000000000001;0,016;0,552;0,002;0,036000000000000004;3,5;58,2;0,4;12,9;0,08;2,6;22,2;3,7;59,3;0,6;8,7;0,08;2,5;23,4
