Repository: comptech-winter-school/steel-alloying

# steel-alloying
Проект "Оптимизация процесса легирования стали" на Зимней Школе CompTech 2021

File: data_frames/evraz_data_prprocessed_Anvar.csv (part 31 of 45)
;МАРКА;ПРОФИЛЬ;t вып-обр;t обработка;t под током;t продувка;ПСН гр.;чист расход C;чист расход Cr;чист расход Mn;чист расход Si;чист расход V;температура первая;температура последняя;Ar (интенс.);эл. энергия (интенс.);произв жидкая сталь;произв количество обработок;расход газ Ar;сыпуч известь РП;сыпуч кокс пыль УСТК;сыпуч  кокс. мелочь КМ1;сыпуч  шпат плав.;ферспл CaC2;ферспл  FeV-80;ферспл  Mn5Si65Al0.5;ферспл SiMn18;ферспл  фх850А;эл. энергия;химсталь первый Al_1;химсталь первый C_1;химсталь первый Cr_1;химсталь первый Cu_1;химсталь первый Mn_1;химсталь первый Mo_1;химсталь первый N_1;химсталь первый Ni_1;химсталь первый P_1;химсталь первый S_1;химсталь первый Si_1;химсталь первый Ti_1;химсталь первый V_1;химсталь последний Al;химсталь последний C;химсталь последний Ca;химсталь последний Cr;химсталь последний Cu;химсталь последний Mn;химсталь последний Mo;химсталь последний N;химсталь последний Ni;химсталь последний P;химсталь последний S;химсталь последний Si;химсталь последний Ti;химсталь последний V;химшлак первый Al2O3_1;химшлак первый CaO_1;химшлак первый FeO_1;химшлак первый MgO_1;химшлак первый MnO_1;химшлак первый R_1;химшлак первый SiO2_1;химшлак последний Al2O3;химшлак последний CaO;химшлак последний FeO;химшлак последний MgO;химшлак последний MnO;химшлак последний R;химшлак последний SiO2
2975;Э76ХФ;Р65;7,0;40,2;21,8666667;40,2;2,8760468999999995;0,2472813;0,136374;0,101337;0,146288;0,0384798;1571,0;1628,0;12,618656699999999;13173,4756098;112,8;1,0;16,909000000000002;0,16;0,05;0,226;0,031;0,02;0,048647;0,182;0,155;0,23800000000000002;4801,0;0,002;0,56;0,303;0,09699999999999999;0,701;0,004;0,009000000000000001;0,057;0,009000000000000001;0,02;0,45299999999999996;0,002;0,003;0,003;0,777;0,0002;0,418;0,098;0,7929999999999999;0,004;0,009000000000000001;0,057999999999999996;0,01;0,013999999999999999;0,5489999999999999;0,003;0,036000000000000004;3,2;59,4;0,5;12,3;0,09;2,6;23,3;3,9;59,2;0,8;9,6;0,1;2,5;23,7
2976;Э76ХФ;Р65;8,0;45,3833333;21,85;45,3833333;3,1469718999999996;0,28447;0,152418;0,15917;0,163735;0,039796;1540,0;1590,0;10,263477499999999;14032,036613299999;115,9;1,0;15,495;0,111;0,05;0,27399999999999997;0,028999999999999998;0,02;0,050311;0,185;0,24600000000000002;0,266;5110,0;0,002;0,55;0,28600000000000003;0,11199999999999999;0,653;0,008;0,01;0,075;0,006999999999999999;0,024;0,447;0,004;0,003;0,003;0,759;0,0002;0,419;0,109;0,775;0,006;0,009000000000000001;0,069;0,006999999999999999;0,015;0,5479999999999999;0,002;0,036000000000000004;3,2;48,2;0,4;9,7;0,07;2,4;20,2;3,2;49,6;0,5;11,2;0,08;2,5;20,0
2977;Э76ХФ;Р65;17,0;40,6833333;18,3333333;40,6833333;2,99082745;0,26608000000000004;0,129498;0,120627;0,161273;0,040053899999999996;1550,0;1596,0;10,6503073;13450,9090909;117,1;1,0;14,443;0,013000000000000001;0,05;0,257;0,032;0,02;0,050637;0,19699999999999998;0,185;0,226;4110,0;0,002;0,573;0,313;0,105;0,685;0,006;0,01;0,07400000000000001;0,012;0,019;0,441;0,002;0,003;0,003;0,76;0,0003;0,418;0,105;0,787;0,005;0,009000000000000001;0,07400000000000001;0,012;0,013999999999999999;0,561;0,003;0,036000000000000004;3,5;56,2;0,6;10,3;0,07;2,7;20,9;4,0;55,5;1,0;7,5;0,09;2,6;21,7
2978;Э76ХФ;Р65;25,0;40,5166667;16,0166667;40,5166667;2,6390675;0,2346575;0,10944300000000001;0,090766;0,152624;0,0387661;1562,0;1591,0;6,6354831999999995;13197,5026015;113,4;1,0;8,945;0,125;0,05;0,201;0,055999999999999994;0,02;0,049009;0,196;0,138;0,191;3523,0;0,002;0,583;0,33;0,105;0,7070000000000001;0,006;0,006999999999999999;0,085;0,01;0,018000000000000002;0,449;0,002;0,003;0,003;0,774;0,0003;0,419;0,10400000000000001;0,782;0,006;0,008;0,086;0,011000000000000001;0,013999999999999999;0,561;0,003;0,037000000000000005;3,7;49,5;0,5;10,4;0,08;2,4;20,5;4,5;55,1;0,8;12,5;0,12;2,5;22,3
2979;Э76ХФ;Р65;23,0;40,35;16,35;40,35;3,2659574;0,271405;0,132363;0,173316;0,174724;0,0400823;1552,0;1584,0;11,6200743;13317,4311927;116,1;1,0;15,629000000000001;0,013000000000000001;0,05;0,261;0,063;0,02;0,050673;0,196;0,268;0,231;3629,0;0,002;0,565;0,311;0,10400000000000001;0,64;0,008;0,008;0,079;0,009000000000000001;0,02;0,43700000000000006;0,002;0,003;0,003;0,763;0,0004;0,41600000000000004;0,106;0,7859999999999999;0,006999999999999999;0,009000000000000001;0,079;0,01;0,018000000000000002;0,5489999999999999;0,002;0,036000000000000004;3,6;53,1;1,4;19,2;0,12;2,6;20,6;3,8;59,7;0,6;9,2;0,09;2,5;23,6
2980;Э76ХФ;Р65;22,0;40,3666667;13,983333300000002;40,3666667;3,0;0,280775;0,104859;0,11160899999999999;0,153621;0,0387661;1562,0;1586,0;9,8412882;13155,6615018;113,9;1,0;13,242;0,096;0,05;0,28;0,063;0,02;0,049009;0,18899999999999997;0,171;0,183;3066,0;0,002;0,545;0,33299999999999996;0,124;0,696;0,006999999999999999;0,006999999999999999;0,077;0,011000000000000001;0,021;0,447;0,002;0,003;0,003;0,773;0,0003;0,41700000000000004;0,12300000000000001;0,789;0,006;0,009000000000000001;0,078;0,012;0,015;0,562;0,003;0,036000000000000004;3,3;49,0;1,8;9,0;0,11;2,4;20,4;3,9;49,6;0,5;12,6;0,08;2,3;21,4
2981;Э76ХФ;Р65;26,0;40,216666700000005;18,7;40,216666700000005;3,4332477999999997;0,2985;0,146688;0,169287;0,190668;0,040053899999999996;1545,0;1583,0;9,5542478;13722,994652399999;116,8;1,0;12,808;0,128;0,05;0,292;0,042;0,02;0,050637;0,222;0,261;0,256;4277,0;0,002;0,544;0,3;0,095;0,6579999999999999;0,005;0,008;0,07;0,009000000000000001;0,021;0,42700000000000005;0,003;0,003;0,003;0,767;0,0002;0,41700000000000004;0,096;0,7959999999999999;0,004;0,009000000000000001;0,071;0,01;0,017;0,568;0,003;0,037000000000000005;3,1;57,3;0,3;12,0;0,09;2,3;25,2;3,7;55,9;0,9;11,7;0,1;2,5;22,3
2982;Э76ХФ;Р65;26,0;40,1666667;14,5;40,1666667;3,2110168999999997;0,32619499999999996;0,155283;0,185066;0,19096400000000002;0,0401654;1558,0;1583,0;9,9440664;13957,241379299998;117,6;1,0;13,314;0,109;0,05;0,324;0,053;0,02;0,050745;0,21600000000000003;0,28600000000000003;0,271;3373,0;0,002;0,529;0,29600000000000004;0,094;0,631;0,008;0,006999999999999999;0,07400000000000001;0,009000000000000001;0,018000000000000002;0,414;0,002;0,003;0,003;0,7609999999999999;0,0002;0,41700000000000004;0,091;0,784;0,006999999999999999;0,008;0,073;0,009000000000000001;0,015;0,573;0,003;0,036000000000000004;3,6;57,7;0,4;13,9;0,09;2,4;24,0;4,5;53,9;0,9;6,9;0,13;2,5;21,8
2983;Э76ХФ;Р65;28,0;40,2;13,5;40,2;2,9108216000000002;0,22735129999999998;0,123195;0,12881800000000002;0,160847;0,038454300000000004;1565,0;1586,0;9,7246269;13382,2222222;113,1;1,0;13,030999999999999;0,128;0,05;0,19899999999999998;0,059000000000000004;0,02;0,048358;0,193;0,198;0,215;3011,0;0,001;0,585;0,317;0,065;0,679;0,004;0,008;0,044000000000000004;0,009000000000000001;0,016;0,43799999999999994;0,002;0,003;0,003;0,7609999999999999;0,0002;0,418;0,068;0,794;0,003;0,011000000000000001;0,046;0,009000000000000001;0,01;0,568;0,002;0,036000000000000004;3,6;51,9;0,4;12,5;0,1;2,3;23,1;3,6;54,4;0,5;11,9;0,1;2,2;24,8
2984;Э76ХФ;Р65;32,0;40,3833333;15,016666699999998;40,3833333;3,0;0,322085;0,174765;0,16862;0,18918;0,039892000000000004;1560,0;1583,0;11,016178300000002;13528,9678135;116,0;1,0;14,829;0,096;0,05;0,316;0,065;0,02;0,050166;0,22;0,26;0,305;3386,0;0,002;0,516;0,275;0,078;0,64;0,004;0,009000000000000001;0,053;0,006999999999999999;0,018000000000000002;0,408;0,002;0,003;0,003;0,777;0,0002;0,418;0,079;0,789;0,004;0,009000000000000001;0,054000000000000006;0,008;0,013000000000000001;0,565;0,003;0,037000000000000005;3,3;51,8;0,4;18,4;0,17;2,1;25,0;3,5;57,5;0,7;9,1;0,2;2,2;26,6
2985;Э76ХФ;Р65;8,0;40,3666667;15,7166667;40,3666667;2,9614055;0,33138070000000003;0,1719;0,184394;0,163286;0,0391731;1588,0;1588,0;9,3507845;13315,800636299999;113,2;1,0;12,582;0,078;0,05;0,317;0,051;0,02;0,049262;0,174;0,28600000000000003;0,3;3488,0;0,002;0,525;0,267;0,064;0,617;0,003;0,011000000000000001;0,046;0,006;0,017;0,428;0,002;0,003;0,003;0,777;0,0002;0,41;0,066;0,785;0,003;0,01;0,048;0,006999999999999999;0,013000000000000001;0,561;0,003;0,036000000000000004;2,9;47,6;0,7;11,1;0,11;2,3;20,5;3,5;54,8;0,7;8,2;0,18;2,2;25,8
2986;Э76ХФ;Р65;11,0;62,9;17,35;62,9;1,671847;0,558469;0,151272;0,05609;0,28345;0,037418900000000005;1598,0;1598,0;20,208784100000003;12041,4985591;109,4;1,0;41,922;0,28300000000000003;0,05;0,612;0,07400000000000001;0,02;0,047056;0,41;0,078;0,264;3482,0;0,002;0,28;0,28800000000000003;0,096;0,7290000000000001;0,005;0,006;0,057;0,015;0,018000000000000002;0,33;0,001;0,005;0,003;0,754;0,0004;0,413;0,094;0,777;0,004;0,011000000000000001;0,057;0,016;0,006999999999999999;0,551;0,003;0,039;3,1;52,3;0,7;14,5;0,67;1,9;26,8;3,4;57,0;0,7;9,3;0,21;2,1;26,6
2989;Э76ХФ;Р65;22,0;47,4;32,8833333;47,4;3,33241;0,341405;0,159867;0,20873200000000003;0,178313;0,040611699999999994;1516,0;1599,0;12,248796;13867,207298500001;117,3;1,0;19,217;0,15;0,05;0,341;0,03;0,02;0,051071;0,187;0,324;0,27899999999999997;7600,0;0,001;0,514;0,28800000000000003;0,10800000000000001;0,611;0,006;0,01;0,07400000000000001;0,008;0,021;0,41200000000000003;0,002;0,003;0,003;0,758;0,0003;0,419;0,10800000000000001;0,7859999999999999;0,005;0,011000000000000001;0,07400000000000001;0,009000000000000001;0,016;0,561;0,003;0,036000000000000004;3,7;56,5;0,7;13,2;0,09;2,2;25,4;4,1;62,4;0,6;3,9;0,11;2,7;23,4
2990;Э76ХФ;Р65;17,0;51,8666667;18,8666667;51,8666667;2,99082745;0,35529;0,151272;0,176208;0,189902;0,0399787;1596,0;1604,0;10,6473008;13573,144876299999;113,9;1,0;18,408;0,235;0,05;0,361;0,028999999999999998;0,02;0,050275;0,218;0,272;0,264;4268,0;0,001;0,491;0,29;0,087;0,627;0,006;0,009000000000000001;0,062;0,009000000000000001;0,019;0,405;0,001;0,003;0,002;0,769;0,0002;0,418;0,08800000000000001;0,785;0,005;0,011000000000000001;0,062;0,01;0,013000000000000001;0,564;0,002;0,037000000000000005;3,7;52,8;1,3;13,1;0,15;2,0;25,9;3,4;57,5;0,6;10,8;0,18;2,2;26,2
2991;Э76ХФ;Р65;25,0;44,05;28,3333333;44,05;3,7998421000000002;0,3259;0,168462;0,190493;0,180632;0,040611699999999994;1518,0;1587,0;9,7185017;14211,5294118;116,2;1,0;14,27;0,16899999999999998;0,05;0,321;0,028999999999999998;0,02;0,051071;0,198;0,295;0,294;6711,0;0,001;0,517;0,28;0,09300000000000001;0,62;0,005;0,01;0,068;0,006999999999999999;0,019;0,406;0,001;0,003;0,003;0,764;0,0004;0,41600000000000004;0,091;0,782;0,004;0,01;0,069;0,008;0,013999999999999999;0,5529999999999999;0,003;0,036000000000000004;3,5;51,8;0,3;16,3;0,14;2,0;26,1;4,3;62,2;0,6;4,9;0,12;2,7;23,4
2992;Э90ХАФ;Р65;6,0;90,75;48,1333333;90,5666667;3,0991588;0,431395;0,120525;0,157164;0,133081;0,08974299999999999;1586,0;1611,0;7,967073700000001;13993,628808899999;110,8;2,0;16,857;0,293;0,05;0,461;0,04;0,02;0,100767;0,139;0,244;0,213;11226,0;0,001;0,499;0,18100000000000002;0,081;0,652;0,004;0,013000000000000001;0,06;0,006999999999999999;0,02;0,43799999999999994;0,001;0,002;0,003;0,865;0,0004;0,29;0,084;0,789;0,003;0,013999999999999999;0,062;0,008;0,01;0,52;0,002;0,081;3,8;53,4;1,0;12,3;0,08;2,1;25,2;4,2;55,7;0,4;10,1;0,08;2,1;26,5
2993;Э90ХАФ;Р65;7,0;230,33333330000002;52,8666667;230,0166667;3,3583184;0,45746499999999996;0,140811;0,26745;0,258195;0,0957693;1540,0;1589,0;5,764851;13855,2332913;117,6;2,0;28,046;0,38;0,05;0,485;0,028999999999999998;0,02;0,107277;0,285;0,414;0,251;12208,0;0,001;0,516;0,16699999999999998;0,08800000000000001;0,565;0,006;0,013000000000000001;0,07;0,006;0,021;0,377;0,001;0,002;0,002;0,87;0,0002;0,28800000000000003;0,08800000000000001;0,785;0,005;0,016;0,07;0,006999999999999999;0,016;0,535;0,002;0,08;2,6;47,5;0,4;18,2;0,36;1,7;27,4;4,3;56,7;0,3;9,9;0,08;2,2;26,3
2995;Э90ХАФ;Р65;31,0;55,3666667;19,7333333;55,3666667;3,0403507;0,48295;0,1122;0,171603;0,182122;0,0934961;1583,0;1580,0;15,773612400000001;13880,0675676;113,9;1,0;28,892;0,382;0,12;0,465;0,027999999999999997;0,02;0,105071;0,20800000000000002;0,265;0,2;4565,0;0,001;0,47700000000000004;0,19;0,077;0,637;0,005;0,011000000000000001;0,061;0,008;0,019;0,396;0,001;0,002;0,003;0,867;0,0003;0,29;0,078;0,789;0,003;0,012;0,061;0,009000000000000001;0,011000000000000001;0,546;0,002;0,083;4,4;41,6;1,1;10,7;0,18;2,1;20,3;4,3;57,0;0,3;9,8;0,09;2,1;26,6
2997;Э90ХАФ;Р65;40,0;40,716666700000005;16,7;40,716666700000005;2,3760623;0,41687650000000004;0,119493;0,15378599999999998;0,149854;0,0903815;1556,0;1585,0;17,4993865;12804,7904192;112,5;1,0;14,262;0,27699999999999997;0,05;0,43;0,027999999999999997;0,02;0,101273;0,166;0,23800000000000002;0,213;3564,0;0,001;0,5;0,19;0,09;0,665;0,005;0,012;0,067;0,009000000000000001;0,02;0,42100000000000004;0,001;0,003;0,003;0,835;0,0003;0,29100000000000004;0,08800000000000001;0,7959999999999999;0,003;0,018000000000000002;0,067;0,009000000000000001;0,013000000000000001;0,54;0,002;0,08199999999999999;3,7;52,0;0,5;16,4;0,19;2,0;25,7;4,0;58,1;0,4;11,8;0,14;2,3;25,8
3000;Э90ХАФ;Р65;46,0;41,3666667;21,7;41,3666667;3,437129;0,27255999999999997;0,105468;0,079764;0,06325599999999999;0,0914305;1525,0;1580,0;19,819187200000002;13855,299539200001;113,1;1,0;16,527;0,125;0,363;0,516;0,031;0,02;0,102431;0,064;0,124;0,188;5011,0;0,002;0,618;0,195;0,08199999999999999;0,7190000000000001;0,004;0,009000000000000001;0,069;0,01;0,016;0,473;0,002;0,003;0,004;0,884;0,0006;0,29;0,08199999999999999;0,792;0,003;0,013000000000000001;0,07;0,011000000000000001;0,009000000000000001;0,521;0,002;0,08;4,5;50,4;0,2;11,3;0,09;2,3;21,6;5,6;53,4;0,5;14,0;0,11;2,4;22,1
3001;Э90ХАФ;Р65;44,0;44,2;26,1833333;44,033333299999995;4,0928629;0,359115;0,115005;0,146924;0,127066;0,0931971;1500,0;1582,0;10,299000000000001;14395,416931900001;115,8;1,0;6,8660000000000005;0,168;0,05;0,373;0,062;0,02;0,104926;0,134;0,228;0,205;6282,0;0,001;0,597;0,196;0,07;0,6759999999999999;0,006;0,009000000000000001;0,055999999999999994;0,01;0,016;0,44;0,002;0,003;0,002;0,847;0,0003;0,295;0,069;0,797;0,004;0,015;0,055999999999999994;0,011000000000000001;0,013999999999999999;0,527;0,003;0,083;3,0;56,8;0,3;14,1;0,11;2,2;26,2;3,6;60,1;0,7;7,2;0,11;2,5;23,7
3003;Э90ХАФ;Р65;20,0;109,05;44,8333333;108,2;2,9056926;0,41148;0,07405199999999999;0,13064800000000001;0,184252;0,0935573;1535,0;1587,0;10,4998737;12954,6468401;115,9;2,0;13,854000000000001;0,221;0,05;0,446;0,06;0,02;0,105143;0,228;0,2;0,132;9680,0;0,001;0,5329999999999999;0,226;0,107;0,6940000000000001;0,008;0,009000000000000001;0,079;0,012;0,022000000000000002;0,426;0,001;0,003;0,002;0,861;0,0003;0,28800000000000003;0,105;0,799;0,006;0,016;0,078;0,013000000000000001;0,016;0,535;0,002;0,08199999999999999;3,2;55,3;0,6;18,1;0,25;2,3;24,5;3,2;52,5;0,8;17,6;0,19;2,2;23,6
3004;Э90ХАФ;Р65;13,0;48,1833333;30,516666700000002;48,1833333;3,3779904000000003;0,66787;0,09761399999999999;0,15725999999999998;0,137035;0,0918916;1505,0;1596,0;24,7414318;14323,3205898;113,9;1,0;36,095;0,187;0,9259999999999999;0,516;0,043;0,02;0,103154;0,145;0,244;0,174;7285,0;0,001;0,48200000000000004;0,21;0,099;0,672;0,006999999999999999;0,008;0,095;0,01;0,021;0,43799999999999994;0,002;0,003;0,003;0,8590000000000001;0,0003;0,293;0,098;0,8;0,005;0,013000000000000001;0,094;0,011000000000000001;0,013999999999999999;0,52;0,003;0,084;4,0;48,3;0,4;10,9;0,12;2,4;20,3;4,3;61,6;0,6;5,4;0,11;2,7;23,0
3005;Э90ХАФ;Р65;5,0;45,6833333;21,3166667;45,533333299999995;2,0781589;0,40844;0,088638;0,142991;0,146964;0,09218760000000001;1584,0;1597,0;9,8871612;12609,8514464;114,0;1,0;7,7010000000000005;0,124;0,05;0,439;0,044000000000000004;0,02;0,10319;0,166;0,221;0,158;4480,0;0,001;0,521;0,213;0,09;0,675;0,009000000000000001;0,011000000000000001;0,067;0,011000000000000001;0,017;0,419;0,001;0,003;0,003;0,853;0,0007;0,29;0,09;0,805;0,006999999999999999;0,016;0,067;0,012;0,013000000000000001;0,542;0,003;0,083;2,9;51,5;0,3;13,4;0,1;2,4;21,4;3,4;57,2;0,4;12,4;0,11;2,2;26,0
3006;Э90ХАФ;Р65;8,0;41,3833333;25,3666667;41,2;3,3734693999999994;0,40247;0,105468;0,180979;0,152551;0,0921673;1558,0;1583,0;16,6435763;13903,2851511;113,9;1,0;12,307;0,146;0,05;0,42700000000000005;0,035;0,02;0,10344300000000001;0,159;0,281;0,188;5878,0;0,001;0,511;0,195;0,109;0,628;0,006;0,01;0,071;0,009000000000000001;0,02;0,402;0,002;0,004;0,003;0,851;0,0004;0,289;0,10800000000000001;0,797;0,005;0,016;0,071;0,01;0,017;0,5479999999999999;0,003;0,085;3,8;56,1;0,6;13,9;0,27;2,2;25,1;4,4;52,8;0,5;10,0;0,12;2,3;22,9
3007;Э90ХАФ;Р65;6,0;43,5666667;20,033333300000002;43,4166667;3,6989247000000005;0,37058;0,088638;0,123221;0,11220899999999999;0,09014860000000001;1590,0;1596,0;15,1410891;12483,194675499999;112,0;1,0;10,195;0,14400000000000002;0,05;0,39299999999999996;0,055999999999999994;0,02;0,101743;0,121;0,191;0,158;4168,0;0,002;0,53;0,209;0,098;0,679;0,006999999999999999;0,01;0,08199999999999999;0,008;0,015;0,44799999999999995;0,002;0,003;0,003;0,857;0,0005;0,29100000000000004;0,1;0,794;0,005;0,016;0,083;0,01;0,015;0,542;0,003;0,08199999999999999;3,6;56,4;0,6;14,1;0,08;2,2;26,0;4,0;56,9;0,5;10,3;0,19;2,2;26,4
3008;Э90ХАФ;Р65;8,0;45,1833333;22,6833333;45,0166667;3,7554373999999995;0,42272;0,10434600000000001;0,160195;0,128;0,0930078;1565,0;1583,0;14,3385;13786,333578299998;115,8;1,0;9,559;0,126;0,05;0,45299999999999996;0,051;0,02;0,105179;0,13;0,249;0,18600000000000003;5212,0;0,001;0,541;0,198;0,086;0,657;0,009000000000000001;0,009000000000000001;0,069;0,008;0,015;0,436;0,001;0,003;0,003;0,8420000000000001;0,0005;0,287;0,086;0,7929999999999999;0,006999999999999999;0,015;0,069;0,008;0,015;0,539;0,002;0,081;3,2;58,0;0,5;12,0;0,1;2,3;24,7;4,0;56,7;0,7;9,9;0,24;2,2;26,4
3009;Э90ХАФ;Р65;10,0;54,3666667;23,5166667;54,033333299999995;3,4089636;0,42921000000000004;0,08190599999999999;0,140275;0,139035;0,092761;1561,0;1590,0;12,560704199999998;13586,109142500001;115,9;1,0;9,908999999999999;0,10099999999999999;0,05;0,466;0,028999999999999998;0,02;0,104745;0,155;0,217;0,146;5325,0;0,002;0,525;0,217;0,09699999999999999;0,68;0,005;0,01;0,06;0,009000000000000001;0,016;0,435;0,002;0,003;0,003;0,843;0,0004;0,289;0,09699999999999999;0,8029999999999999;0,004;0,013999999999999999;0,06;0,009000000000000001;0,013000000000000001;0,544;0,003;0,077;3,0;61,1;0,3;8,7;0,09;2,5;24,8;3,3;55,0;0,6;10,0;0,15;2,1;26,2
3010;Э90ХАФ;Р65;22,0;45,7;20,4833333;45,533333299999995;3,3116206;0,37756999999999996;0,07293;0,087239;0,137276;0,0950632;1527,0;1588,0;12,262318800000001;14174,450772999999;116,4;1,0;8,461;0,09300000000000001;0,05;0,406;0,028999999999999998;0,02;0,10713299999999999;0,174;0,133;0,13;4839,0;0,002;0,551;0,22699999999999998;0,102;0,726;0,006;0,008;0,064;0,012;0,016;0,436;0,002;0,004;0,003;0,846;0,0006;0,289;0,102;0,802;0,004;0,013999999999999999;0,063;0,013000000000000001;0,013999999999999999;0,5429999999999999;0,003;0,085;3,8;59,4;1,1;10,2;0,14;2,6;22,8;3,5;55,4;0,6;10,7;0,19;2,2;25,6
3012;Э90ХАФ;Р65;10,0;47,6666667;21,8166667;47,3166667;3,2881025999999998;0,429675;0,06339299999999999;0,11541400000000002;0,128451;0,0907911;1596,0;1593,0;9,2935211;13167,9144385;111,7;1,0;8,248;0,221;0,05;0,47100000000000003;0,032;0,02;0,10272;0,149;0,17800000000000002;0,113;4788,0;0,002;0,52;0,228;0,10400000000000001;0,698;0,006;0,009000000000000001;0,07;0,009000000000000001;0,017;0,434;0,001;0,002;0,003;0,8859999999999999;0,0003;0,28600000000000003;0,10400000000000001;0,802;0,004;0,013999999999999999;0,07;0,01;0,013999999999999999;0,539;0,003;0,08;6,0;52,9;0,9;17,6;0,09;2,2;23,8;3,6;56,6;0,8;9,5;0,22;2,2;26,0
3014;Э90ХАФ;Р65;6,0;45,75;24,283333300000002;45,5833333;3,0;0,48044;0,105468;0,161865;0,144815;0,09437369999999999;1552,0;1582,0;11,2196319;13293,067947799998;116,5;1,0;10,16;0,14800000000000002;0,05;0,524;0,028999999999999998;0,02;0,106156;0,155;0,251;0,188;5380,0;0,001;0,488;0,19899999999999998;0,075;0,659;0,004;0,008;0,051;0,006999999999999999;0,017;0,41;0,001;0,003;0,003;0,8590000000000001;0,0003;0,28800000000000003;0,075;0,799;0,002;0,013999999999999999;0,051;0,009000000000000001;0,013000000000000001;0,534;0,003;0,083;3,5;57,5;0,5;12,7;0,13;2,2;25,8;4,4;59,0;0,6;6,2;0,09;2,4;24,5
3016;Э90ХАФ;Р65;5,0;40,8666667;18,466666699999998;40,7;3,1683019;0,42463;0,07293;0,089459;0,124776;0,0915973;1587,0;1586,0;16,1381443;13191,335740100001;113,3;1,0;10,436;0,075;0,05;0,46399999999999997;0,024;0,02;0,10326199999999999;0,154;0,13699999999999998;0,13;4060,0;0,001;0,513;0,225;0,081;0,718;0,005;0,009000000000000001;0,057999999999999996;0,009000000000000001;0,016;0,436;0,001;0,003;0,003;0,855;0,0006;0,287;0,081;0,7959999999999999;0,004;0,015;0,059000000000000004;0,01;0,012;0,544;0,002;0,081;4,0;53,6;0,4;9,5;0,08;2,2;24,0;4,9;59,7;1,0;4,5;0,12;2,3;26,5
3017;Э90ХАФ;Р65;7,0;50,5166667;24,7;50,35;2,7142049;0,419655;0,088077;0,140985;0,11631;0,0894427;1592,0;1593,0;9,355414;12561,1336032;110,6;1,0;6,528;0,07400000000000001;0,05;0,45299999999999996;0,028999999999999998;0,02;0,100477;0,12;0,219;0,157;5171,0;0,001;0,521;0,20800000000000002;0,08900000000000001;0,674;0,005;0,008;0,057;0,006999999999999999;0,018000000000000002;0,445;0,001;0,003;0,003;0,884;0,0007;0,285;0,09;0,8009999999999999;0,003;0,015;0,057999999999999996;0,009000000000000001;0,017;0,5329999999999999;0,002;0,081;4,1;55,0;1,0;11,0;0,12;2,3;23,9;4,0;59,2;0,4;10,6;0,1;2,3;26,3
3020;Э76ХФ;Р65;7,0;40,35;21,5166667;40,35;3,1681034;0,27179000000000003;0,139128;0,140029;0,180871;0,0398748;1549,0;1594,0;10,2185874;13387,7614253;116,9;1,0;13,744000000000002;0,094;0,05;0,261;0,031;0,02;0,050347;0,21899999999999997;0,215;0,248;4801,0;0,002;0,565;0,303;0,084;0,68;0,005;0,009000000000000001;0,059000000000000004;0,01;0,018000000000000002;0,435;0,002;0,003;0,003;0,7809999999999999;0,0005;0,41700000000000004;0,085;0,789;0,004;0,011000000000000001;0,06;0,009000000000000001;0,013999999999999999;0,568;0,003;0,035;4,2;55,7;0,6;15,2;0,12;2,5;22,6;4,2;61,7;0,5;7,9;0,11;2,6;23,4
3023;Э76ХФ;Р65;26,0;40,3666667;16,7333333;40,3666667;2,9071902;0,31261;0,133518;0,151427;0,182613;0,0402471;1554,0;1587,0;9,843796800000002;12521,115537799998;118,3;1,0;13,136;0,11;0,05;0,312;0,028999999999999998;0,02;0,050817;0,217;0,233;0,23800000000000002;3492,0;0,002;0,539;0,306;0,091;0,6609999999999999;0,006999999999999999;0,008;0,066;0,008;0,016;0,429;0,001;0,003;0,003;0,758;0,0005;0,413;0,08900000000000001;0,778;0,006;0,011000000000000001;0,066;0,009000000000000001;0,015;0,578;0,002;0,036000000000000004;3,4;50,3;0,4;11,2;0,1;2,3;21,8;4,6;55,9;0,6;12,5;0,1;2,4;23,0
3024;Э76ХФ;Р65;16,0;40,2333333;15,816666699999999;40,2333333;2,8550786;0,31284;0,1683;0,19685899999999998;0,18299100000000001;0,0395596;1562,0;1584,0;8,9880696;13599,5785037;117,1;1,0;12,054;0,14300000000000002;0,05;0,304;0,06;0,02;0,049949;0,19899999999999998;0,305;0,3;3585,0;0,001;0,532;0,28800000000000003;0,083;0,62;0,005;0,009000000000000001;0,057;0,006999999999999999;0,017;0,418;0,001;0,002;0,003;0,774;0,0003;0,415;0,08800000000000001;0,7859999999999999;0,006;0,01;0,062;0,006999999999999999;0,016;0,562;0,003;0,036000000000000004;3,8;49,8;0,4;12,1;0,1;2,2;22,3;4,5;57,7;0,5;10,9;0,11;2,4;24,1
3026;Э76ХФ;Р65;10,0;40,3833333;13,833333300000001;40,3833333;2,5474388;0,32305500000000004;0,16100699999999998;0,14514100000000002;0,183549;0,039158899999999996;1582,0;1585,0;6,646783900000001;12361,4457831;114,9;1,0;8,927;0,162;0,05;0,32;0,055999999999999994;0,02;0,049443;0,221;0,223;0,287;2850,0;0,001;0,53;0,284;0,078;0,6609999999999999;0,005;0,01;0,055999999999999994;0,008;0,022000000000000002;0,42100000000000004;0,001;0,002;0,003;0,784;0,0004;0,415;0,076;0,777;0,004;0,01;0,055;0,008;0,018000000000000002;0,5720000000000001;0,002;0,035;3,7;55,7;0,7;11,6;0,12;2,2;25,5;4,3;53,0;0,7;12,4;0,17;2,3;23,4
3027;Э76ХФ;Р65;16,0;40,533333299999995;11,2166667;40,533333299999995;2,0;0,292435;0,081345;0,095574;0,142781;0,0384714;1581,0;1585,0;9,4055921;12383,358098100001;111,3;1,0;12,708;0,013000000000000001;0,05;0,299;0,052000000000000005;0,02;0,048575;0,179;0,146;0,145;2315,0;0,002;0,5379999999999999;0,348;0,10400000000000001;0,703;0,01;0,009000000000000001;0,091;0,011000000000000001;0,02;0,452;0,002;0,003;0,003;0,773;0,0002;0,418;0,102;0,7809999999999999;0,009000000000000001;0,01;0,091;0,012;0,016;0,5710000000000001;0,002;0,037000000000000005;3,0;55,7;0,3;16,0;0,11;2,5;22,6;3,4;55,4;0,5;13,3;0,09;2,3;23,7
3028;Э76ХФ;Р65;19,0;40,1666667;16,8666667;40,1666667;3,0744395;0,20308779999999999;0,136884;0,12326300000000001;0,165907;0,0404767;1554,0;1580,0;8,9058921;12870,355731200001;118,0;1,0;11,924000000000001;0,053;0,05;0,153;0,028999999999999998;0,02;0,051107;0,203;0,18899999999999997;0,244;3618,0;0,002;0,614;0,309;0,087;0,6890000000000001;0,006999999999999999;0,01;0,065;0,011000000000000001;0,017;0,447;0,002;0,004;0,003;0,759;0,0004;0,419;0,086;0,7829999999999999;0,006;0,01;0,065;0,011000000000000001;0,016;0,5589999999999999;0,003;0,037000000000000005;3,6;60,7;0,7;9,9;0,1;2,6;23,4;4,1;56,4;0,9;13,2;0,11;2,4;23,4
3029;Э76ХФ;Р65;14,0;40,1833333;20,7;40,1833333;4,231226400000001;0,34624499999999997;0,169983;0,143519;0,168711;0,0404189;1541,0;1593,0;11,653338900000001;14255,072463799997;117,9;1,0;15,609000000000002;0,064;0,05;0,34700000000000003;0,03;0,02;0,051033999999999996;0,19899999999999998;0,221;0,303;4918,0;0,001;0,514;0,275;0,08;0,662;0,005;0,011000000000000001;0,059000000000000004;0,008;0,018000000000000002;0,431;0,002;0,003;0,003;0,7829999999999999;0,0002;0,415;0,081;0,7859999999999999;0,004;0,011000000000000001;0,06;0,009000000000000001;0,017;0,561;0,003;0,036000000000000004;3,9;58,7;0,3;11,8;0,07;2,5;23,2;3,9;54,6;0,8;5,2;0,09;2,4;22,5
3030;Э76ХФ;Р65;13,0;40,5166667;14,333333300000001;40,5166667;2,99082745;0,30945;0,142494;0,110723;0,169097;0,0400182;1581,0;1586,0;9,031838699999998;12692,0930233;116,9;1,0;12,198;0,063;0,05;0,308;0,057;0,02;0,050527999999999997;0,213;0,16899999999999998;0,254;3032,0;0,002;0,536;0,302;0,098;0,698;0,005;0,01;0,064;0,009000000000000001;0,017;0,43700000000000006;0,003;0,003;0,003;0,7809999999999999;0,0003;0,42;0,098;0,7859999999999999;0,004;0,011000000000000001;0,064;0,01;0,013000000000000001;0,5710000000000001;0,003;0,036000000000000004;3,8;52,3;0,3;8,1;0,08;2,5;20,5;4,0;53,3;0,5;6,8;0,1;2,3;22,8
3031;Э76ХФ;Р65;14,0;62,0666667;22,033333300000002;62,0666667;2,8187311;0,29117;0,11780999999999998;0,112041;0,171414;0,0392452;1556,0;1587,0;6,9172395;12861,4220877;115,4;1,0;14,311;0,11;0,05;0,29;0,048;0,02;0,049552000000000006;0,21600000000000003;0,171;0,21;4723,0;0,002;0,525;0,318;0,105;0,69;0,006999999999999999;0,009000000000000001;0,077;0,009000000000000001;0,019;0,424;0,002;0,003;0,003;0,784;0,0006;0,418;0,105;0,7859999999999999;0,006;0,01;0,077;0,01;0,016;0,557;0,003;0,036000000000000004;3,7;54,0;1,1;9,8;0,09;2,4;22,3;4,2;56,1;0,7;8,0;0,15;2,3;26,0
3032;Э76ХФ;Р65;22,0;46,0166667;23,9;46,0166667;2,99082745;0,305165;0,123981;0,11438399999999999;0,137996;0,038184699999999995;1545,0;1590,0;16,696776500000002;13009,205020899999;111,5;1,0;25,611;0,121;0,05;0,306;0,039;0,02;0,048213;0,16399999999999998;0,17600000000000002;0,221;5182,0;0,001;0,517;0,312;0,11;0,6859999999999999;0,005;0,008;0,07;0,009000000000000001;0,021;0,445;0,002;0,003;0,003;0,772;0,0003;0,419;0,11;0,7879999999999999;0,005;0,009000000000000001;0,071;0,009000000000000001;0,015;0,5710000000000001;0,003;0,036000000000000004;2,7;52,0;0,4;13,2;0,1;2,2;24,1;3,0;61,7;1,0;3,3;0,1;2,3;26,3
3033;Э76ХФ;Р65;19,0;51,05;23,7;51,05;2,99082745;0,243115;0,136323;0,091209;0,144886;0,0400078;1542,0;1593,0;8,680313400000001;13301,265822799998;117,0;1,0;14,770999999999999;0,094;0,05;0,228;0,04;0,02;0,050564;0,184;0,139;0,243;5254,0;0,002;0,581;0,314;0,10099999999999999;0,713;0,006999999999999999;0,011000000000000001;0,07200000000000001;0,01;0,017;0,449;0,002;0,003;0,003;0,7879999999999999;0,0005;0,426;0,10300000000000001;0,7859999999999999;0,006;0,009000000000000001;0,073;0,011000000000000001;0,013999999999999999;0,5489999999999999;0,003;0,036000000000000004;3,6;54,8;0,8;11,7;0,12;2,4;22,7;3,0;61,7;1,0;3,8;0,12;2,3;26,8
3035;Э76ХФ;Р65;35,0;41,716666700000005;23,8833333;41,716666700000005;3,0;0,23609000000000002;0,136884;0,096716;0,137849;0,0396332;1533,0;1582,0;9,4120655;13199,162596;115,3;1,0;13,088;0,113;0,05;0,21899999999999997;0,062;0,02;0,050347;0,171;0,14800000000000002;0,244;5254,0;0,002;0,544;0,3;0,113;0,693;0,006999999999999999;0,009000000000000001;0,08199999999999999;0,012;0,023;0,43799999999999994;0,002;0,004;0,003;0,757;0,0005;0,43200000000000005;0,109;0,782;0,006;0,008;0,078;0,012;0,013999999999999999;0,57;0,004;0,038;3,7;47,0;0,6;11,3;0,19;2,4;19,9;4,4;58,4;1,0;4,7;0,08;2,4;24,6
3036;Э76ХФ;Р65;35,0;40,05;23,5166667;40,05;2,99082745;0,21454499999999999;0,126225;0,106716;0,133979;0,0414839;1538,0;1576,0;11,3850187;13211,055988700002;115,6;1,0;15,199000000000002;0,106;0,05;0,19399999999999998;0,039;0,02;0,052698;0,161;0,16399999999999998;0,225;5178,0;0,003;0,605;0,306;0,092;0,6940000000000001;0,005;0,006999999999999999;0,06;0,011000000000000001;0,016;0,45299999999999996;0,002;0,003;0,003;0,762;0,0007;0,41700000000000004;0,09;0,7859999999999999;0,004;0,008;0,06;0,011000000000000001;0,012;0,565;0,003;0,035;3,9;53,3;0,7;10,3;0,13;2,7;19,4;4,1;52,8;0,5;11,4;0,12;2,7;19,5
3037;Э90ХАФ;Р65;28,0;42,716666700000005;25,5;42,3833333;3,0403507;0,44522;0,127908;0,169464;0,12000599999999999;0,09105269999999999;1587,0;1613,0;12,0042032;13145,8823529;108,9;1,0;3,8080000000000003;0,156;0,05;0,47600000000000003;0,039;0,02;0,091363;0,114;0,264;0,228;5587,0;0,001;0,485;0,171;0,09699999999999999;0,634;0,005;0,01;0,071;0,006;0,016;0,435;0,001;0,002;0,003;0,8690000000000001;0,0004;0,292;0,09699999999999999;0,797;0,004;0,016;0,07200000000000001;0,008;0,011000000000000001;0,5670000000000001;0,003;0,083;2,9;53,4;0,4;14,5;0,11;2,2;24,8;3,5;57,9;0,6;8,1;0,07;2,3;26,5
3038;Э90ХАФ;Р65;27,0;44,6833333;22,8;44,5166667;3,0403507;0,41275;0,12678599999999998;0,173071;0,138649;0,0932196;1561,0;1597,0;11,2667976;13286,842105299998;116,6;1,0;3,1860000000000004;0,063;0,05;0,436;0,039;0,02;0,105288;0,141;0,26899999999999996;0,226;5049,0;0,001;0,53;0,18;0,084;0,644;0,005;0,008;0,055;0,006;0,013999999999999999;0,423;0,001;0,002;0,003;0,8590000000000001;0,0005;0,29100000000000004;0,084;0,792;0,003;0,013999999999999999;0,055;0,006999999999999999;0,011000000000000001;0,5489999999999999;0,003;0,076;3,4;57,3;0,2;12,9;0,09;2,2;25,9;4,3;58,4;0,5;9,4;0,09;2,3;26,1
3039;Э90ХАФ;Р65;26,0;45,5166667;21,533333300000002;45,35;3,0403507;0,407765;0,12734700000000002;0,192057;0,14111300000000002;0,1067173;1561,0;1591,0;9,825688099999999;12912,074303399999;113,1;1,0;0,595;0,052000000000000005;0,05;0,429;0,039;0,02;0,12261400000000001;0,13699999999999998;0,299;0,22699999999999998;4634,0;0,001;0,534;0,174;0,081;0,621;0,006999999999999999;0,009000000000000001;0,076;0,006;0,013999999999999999;0,42;0,001;0,002;0,003;0,866;0,0002;0,28800000000000003;0,081;0,789;0,005;0,013999999999999999;0,076;0,006;0,011000000000000001;0,551;0,003;0,083;3,1;48,7;0,4;13,0;0,12;2,2;22,6;4,0;57,7;0,4;7,8;0,08;2,2;25,9
3040;Э90ХАФ;Р65;30,0;49,95;34,283333299999995;49,783333299999995;3,0403507;0,43054;0,132396;0,196534;0,143621;0,092945;1553,0;1591,0;10,895014699999999;8850,364608700002;115,3;1,0;2,064;0,053;0,05;0,456;0,040999999999999995;0,02;0,105179;0,139;0,306;0,23600000000000002;5057,0;0,001;0,519;0,17300000000000001;0,08;0,617;0,005;0,008;0,057;0,006;0,013999999999999999;0,42;0,001;0,002;0,003;0,856;0,0002;0,289;0,079;0,789;0,003;0,013999999999999999;0,057;0,006999999999999999;0,013000000000000001;0,555;0,003;0,081;3,2;56,8;0,2;12,1;0,1;2,2;25,6;3,5;57,3;0,6;7,7;0,08;2,3;26,2
3041;Э90ХАФ;Р65;27,0;48,7;26,05;48,3833333;3,0403507;0,50298;0,13464;0,223913;0,205947;0,0953715;1534,0;1579,0;13,586702800000001;13676,775431900001;117,0;1,0;5,563;0,07400000000000001;0,05;0,544;0,038;0,02;0,107422;0,223;0,34700000000000003;0,24;5938,0;0,001;0,431;0,174;0,071;0,591;0,005;0,009000000000000001;0,054000000000000006;0,005;0,015;0,359;0,001;0,003;0,003;0,867;0,001;0,29100000000000004;0,07200000000000001;0,797;0,003;0,013999999999999999;0,055;0,006999999999999999;0,013000000000000001;0,557;0,003;0,084;3,6;54,5;1,2;8,5;0,14;2,1;26,3;4,0;57,7;0,5;8,2;0,09;2,2;26,0
3043;Э90ХАФ;Р65;36,0;46,6833333;22,3166667;46,533333299999995;3,0403507;0,42181499999999994;0,11276099999999999;0,142591;0,13048900000000002;0,0949205;1541,0;1587,0;11,2909091;13448,244958899999;117,5;1,0;2,76;0,10300000000000001;0,05;0,451;0,042;0,02;0,107169;0,141;0,221;0,201;5002,0;0,001;0,525;0,19699999999999998;0,092;0,667;0,006;0,009000000000000001;0,066;0,009000000000000001;0,019;0,424;0,001;0,003;0,003;0,8809999999999999;0,0003;0,29;0,091;0,787;0,004;0,016;0,066;0,01;0,013999999999999999;0,539;0,003;0,08199999999999999;3,3;55,3;0,2;12,1;0,14;2,2;24,6;3,9;57,4;0,8;10,6;0,08;2,3;24,6
3045;Э90ХАФ;Р65;50,0;42,033333299999995;19,0833333;41,8833333;3,0403507;0,46451000000000003;0,102102;0,18647;0,14485499999999998;0,0953283;1583,0;1592,0;12,642816400000001;13000,8733624;115,1;1,0;7,382000000000001;0,155;0,05;0,504;0,027999999999999997;0,02;0,10561300000000001;0,145;0,29;0,182;4135,0;0,001;0,493;0,2;0,125;0,624;0,006;0,012;0,073;0,009000000000000001;0,023;0,406;0,001;0,003;0,003;0,852;0,0002;0,287;0,124;0,7879999999999999;0,004;0,016;0,073;0,01;0,02;0,54;0,002;0,085;3,7;47,3;1,6;29,3;0,56;2,0;23,3;4,7;51,4;0,9;29,1;0,15;2,4;21,2
3046;Э90ХАФ;Р65;55,0;41,35;22,65;41,1666667;3,0403507;0,456805;0,106029;0,178956;0,13115;0,0935957;1549,0;1575,0;13,283969500000001;13417,218543;116,5;1,0;8,701;0,17800000000000002;0,05;0,494;0,039;0,02;0,105252;0,126;0,28;0,18899999999999997;5065,0;0,001;0,49200000000000005;0,19699999999999998;0,1;0,631;0,005;0,01;0,065;0,008;0,021;0,413;0,001;0,002;0,003;0,861;0,0002;0,28800000000000003;0,099;0,79;0,003;0,013999999999999999;0,065;0,009000000000000001;0,015;0,544;0,003;0,08199999999999999;3,3;42,1;0,8;11,3;0,27;2,1;19,9;4,1;57,7;0,4;9,3;0,08;2,2;25,8
3047;Э90ХАФ;Р65;23,0;43,8666667;21,966666699999998;43,7;3,0403507;0,419095;0,10378499999999999;0,200898;0,15532200000000002;0,0918501;1565,0;1571,0;10,7122665;12706,525037899999;112,9;1,0;7,3260000000000005;0,276;0,05;0,447;0,039;0,02;0,103299;0,153;0,315;0,185;4652,0;0,001;0,541;0,196;0,084;0,611;0,008;0,01;0,08199999999999999;0,006;0,02;0,40700000000000003;0,001;0,003;0,003;0,863;0,0003;0,28600000000000003;0,084;0,7879999999999999;0,006;0,016;0,08199999999999999;0,006999999999999999;0,013999999999999999;0,54;0,002;0,083;4,0;47,7;0,5;18,1;0,21;1,9;24,8;4,2;57,6;0,4;9,7;0,07;2,3;25,5
3048;Э90ХАФ;Р65;18,0;44,3666667;20,3833333;44,1833333;3,0403507;0,463635;0,09593099999999999;0,135768;0,127618;0,0955757;1577,0;1573,0;12,8080734;13717,089125100001;115,7;1,0;7,756;0,19;0,05;0,506;0,028999999999999998;0,02;0,105867;0,138;0,212;0,171;4660,0;0,001;0,509;0,205;0,081;0,6709999999999999;0,004;0,009000000000000001;0,061;0,008;0,021;0,431;0,001;0,003;0,002;0,85;0,0002;0,28800000000000003;0,083;0,7909999999999999;0,003;0,013999999999999999;0,062;0,01;0,017;0,546;0,002;0,084;3,5;44,2;0,5;17,6;0,13;2,0;22,1;4,2;58,2;0,3;9,8;0,07;2,3;25,6
3049;Э90ХАФ;Р65;6,0;40,216666700000005;17,533333300000002;40,033333299999995;3,0403507;0,48823500000000003;0,118371;0,191976;0,174474;0,092721;1588,0;1572,0;12,271858400000001;13510,2661597;113,8;1,0;7,704;0,242;0,05;0,53;0,028999999999999998;0,02;0,104203;0,18600000000000003;0,3;0,21100000000000002;3948,0;0,001;0,489;0,183;0,084;0,618;0,005;0,011000000000000001;0,057999999999999996;0,006999999999999999;0,02;0,391;0,001;0,003;0,002;0,862;0,0003;0,287;0,084;0,795;0,003;0,013999999999999999;0,057999999999999996;0,008;0,017;0,544;0,002;0,08199999999999999;2,6;46,8;1,2;17,2;0,36;1,8;25,8;3,7;58,3;0,8;8,6;0,11;2,2;26,1
3050;Э90ХАФ;Р65;6,0;45,05;22,55;44,8833333;3,5814925000000004;0,44977;0,096492;0,12980999999999998;0,114199;0,099468;1554,0;1574,0;11,6526316;13580,4878049;116,1;1,0;7,257000000000001;0,015;0,05;0,489;0,028999999999999998;0,02;0,112594;0,12;0,203;0,172;5104,0;0,002;0,528;0,20600000000000002;0,07400000000000001;0,6759999999999999;0,004;0,011000000000000001;0,055999999999999994;0,008;0,02;0,44799999999999995;0,001;0,003;0,002;0,858;0,0002;0,29100000000000004;0,075;0,792;0,003;0,013000000000000001;0,055999999999999994;0,009000000000000001;0,018000000000000002;0,5429999999999999;0,003;0,083;3,0;56,8;1,4;14,8;0,12;2,5;22,3;4,0;59,1;0,6;9,1;0,11;2,3;26,3
3051;Э90ХАФ;Р65;11,0;42,85;17,1333333;42,6666667;3,0403507;0,5065149999999999;0,092565;0,150866;0,156639;0,1029057;1584,0;1573,0;12,4612844;13447,4708171;117,3;1,0;7,546;0,124;0,05;0,5589999999999999;0,027999999999999997;0,02;0,11639200000000001;0,17600000000000002;0,235;0,165;3840,0;0,002;0,483;0,21;0,091;0,66;0,005;0,011000000000000001;0,076;0,008;0,023;0,41600000000000004;0,002;0,003;0,003;0,8740000000000001;0,0002;0,293;0,092;0,7929999999999999;0,004;0,015;0,077;0,009000000000000001;0,016;0,551;0,003;0,083;3,9;54,6;0,4;14,2;0,11;2,2;25,2;4,3;47,7;0,5;7,9;0,08;2,1;22,7
3052;Э90ХАФ;Р65;15,0;47,6666667;20,9833333;47,5;3,8252285;0,42339499999999997;0,093687;0,103334;0,10627400000000001;0,0924553;1556,0;1578,0;10,6639444;13936,775218399998;112,6;1,0;6,819;0,136;0,05;0,45799999999999996;0,10400000000000001;0,02;0,103986;0,11900000000000001;0,161;0,16699999999999998;4874,0;0,002;0,515;0,204;0,08;0,6970000000000001;0,004;0,011000000000000001;0,055999999999999994;0,008;0,016;0,444;0,002;0,003;0,003;0,8640000000000001;0,0002;0,28800000000000003;0,081;0,79;0,003;0,015;0,055999999999999994;0,009000000000000001;0,013000000000000001;0,5429999999999999;0,003;0,084;3,8;53,2;0,4;12,7;0,11;2,3;23,4;4,4;55,5;0,9;8,0;0,08;2,3;24,0
3053;Э90ХАФ;Р65;16,0;41,7;16,0;41,533333299999995;3,0403507;0,43973500000000004;0,107151;0,095234;0,133507;0,0965213;1587,0;1581,0;13,04867;13091,25;116,9;1,0;7,358;0,106;0,05;0,47600000000000003;0,028999999999999998;0,02;0,10876;0,16399999999999998;0,147;0,191;3491,0;0,001;0,517;0,195;0,066;0,703;0,003;0,01;0,04;0,011000000000000001;0,017;0,42200000000000004;0,001;0,003;0,003;0,863;0,0004;0,29100000000000004;0,071;0,7929999999999999;0,002;0,015;0,040999999999999995;0,011000000000000001;0,013999999999999999;0,537;0,003;0,081;3,9;52,5;0,5;12,8;0,09;2,4;21,9;4,1;49,8;1,0;9,0;0,11;2,0;27,9
3054;Э76ХФ;Р65;12,0;46,5666667;29,2166667;46,5666667;3,6723269999999997;0,16383499999999998;0,082467;0,043851999999999995;0,104996;0,0437978;1545,0;1622,0;10,2111668;13393,725042799999;111,3;1,0;15,85;0,151;0,05;0,142;0,040999999999999995;0,02;0,055411;0,142;0,066;0,147;6522,0;0,002;0,645;0,34299999999999997;0,067;0,752;0,004;0,011000000000000001;0,048;0,011000000000000001;0,013999999999999999;0,474;0,002;0,004;0,003;0,768;0,0004;0,414;0,067;0,784;0,003;0,011000000000000001;0,049;0,011000000000000001;0,011000000000000001;0,545;0,003;0,04;2,5;55,9;0,3;13,0;0,09;2,4;23,7;2,4;58,4;0,4;13,9;0,1;2,3;25,8
3055;Э76ХФ;Р65;13,0;59,3833333;19,1833333;59,3833333;2,99082745;0,361;0,125664;0,130182;0,181071;0,0425961;1592,0;1592,0;8,247263499999999;13370,981754999999;116,1;1,0;16,325;0,179;0,05;0,374;0,04;0,02;0,053783000000000004;0,222;0,201;0,22399999999999998;4275,0;0,001;0,49700000000000005;0,317;0,095;0,674;0,01;0,011000000000000001;0,065;0,01;0,021;0,40700000000000003;0,001;0,003;0,003;0,7859999999999999;0,0002;0,42100000000000004;0,096;0,7879999999999999;0,009000000000000001;0,013000000000000001;0,065;0,01;0,015;0,56;0,003;0,038;3,2;52,5;1,0;16,5;0,17;2,0;26,0;3,5;53,6;0,8;16,8;0,09;2,1;26,1
3056;Э76ХФ;Р65;29,0;48,3833333;26,75;48,3833333;3,5649241000000003;0,26060500000000003;0,118371;0,14033199999999998;0,160947;0,0442578;1531,0;1598,0;10,0143989;13868,411215;116,5;1,0;16,151;0,114;0,05;0,251;0,057;0,02;0,05588099999999999;0,187;0,218;0,211;6183,0;0,002;0,5660000000000001;0,319;0,10800000000000001;0,6709999999999999;0,006999999999999999;0,011000000000000001;0,068;0,006999999999999999;0,019;0,436;0,002;0,003;0,002;0,757;0,0002;0,41700000000000004;0,105;0,7859999999999999;0,006;0,011000000000000001;0,068;0,008;0,013999999999999999;0,556;0,003;0,04;3,1;53,0;0,3;12,1;0,1;2,3;23,5;4,6;53,8;0,8;18,2;0,1;2,4;22,6
3057;Э76ХФ;Р65;36,0;43,216666700000005;20,1666667;43,216666700000005;2,62;0,307175;0,099297;0,116744;0,168871;0,038987;1553,0;1597,0;8,3891246;13337,851239700001;112,8;1,0;12,085;0,156;0,05;0,313;0,071;0,02;0,049226;0,209;0,18;0,177;4483,0;0,002;0,521;0,336;0,11199999999999999;0,685;0,006999999999999999;0,01;0,075;0,011000000000000001;0,023;0,429;0,002;0,003;0,003;0,7809999999999999;0,0002;0,423;0,11199999999999999;0,7859999999999999;0,006;0,011000000000000001;0,076;0,011000000000000001;0,016;0,556;0,002;0,034;3,4;52,0;0,5;15,7;0,08;2,2;23,5;3,7;48,6;1,0;10,0;0,12;2,3;21,0
3058;Э76ХФ;Р65;47,0;39,6833333;16,8;39,6833333;3,9031385000000003;0,2532968;0,11668800000000001;0,11183199999999999;0,172759;0,041736800000000004;1540,0;1581,0;9,7431331;14025,0;117,4;1,0;12,888;0,11;0,05;0,228;0,08199999999999999;0,02;0,052698;0,217;0,172;0,20800000000000002;3927,0;0,002;0,5720000000000001;0,324;0,086;0,693;0,005;0,01;0,057999999999999996;0,01;0,016;0,436;0,002;0,004;0,003;0,7609999999999999;0,0004;0,418;0,085;0,7859999999999999;0,004;0,012;0,059000000000000004;0,01;0,013999999999999999;0,568;0,003;0,038;3,5;56,9;0,5;15,0;0,12;2,3;24,7;4,1;55,5;1,0;12,6;0,13;2,4;23,1
3059;Э76ХФ;Р65;49,0;40,3333333;16,1;40,3333333;3,4219114;0,2618083;0,117249;0,109206;0,141926;0,0404189;1551,0;1581,0;10,26;14105,5900621;113,4;1,0;13,794;0,129;0,05;0,22899999999999998;0,07;0,02;0,051033999999999996;0,171;0,16899999999999998;0,209;3785,0;0,002;0,56;0,316;0,091;0,687;0,008;0,011000000000000001;0,07200000000000001;0,006999999999999999;0,017;0,449;0,002;0,003;0,003;0,765;0,0005;0,41700000000000004;0,091;0,785;0,006999999999999999;0,012;0,07200000000000001;0,008;0,013000000000000001;0,5720000000000001;0,003;0,036000000000000004;2,9;51,3;0,7;9,9;0,11;2,4;21,8;3,5;62,7;0,4;6,7;0,09;2,6;24,3
