Repository: comptech-winter-school/steel-alloying

# steel-alloying
Проект "Оптимизация процесса легирования стали" на Зимней Школе CompTech 2021

File: data_frames/evraz_data_prprocessed_Anvar.csv (part 32 of 45)
;МАРКА;ПРОФИЛЬ;t вып-обр;t обработка;t под током;t продувка;ПСН гр.;чист расход C;чист расход Cr;чист расход Mn;чист расход Si;чист расход V;температура первая;температура последняя;Ar (интенс.);эл. энергия (интенс.);произв жидкая сталь;произв количество обработок;расход газ Ar;сыпуч известь РП;сыпуч кокс пыль УСТК;сыпуч  кокс. мелочь КМ1;сыпуч  шпат плав.;ферспл CaC2;ферспл  FeV-80;ферспл  Mn5Si65Al0.5;ферспл SiMn18;ферспл  фх850А;эл. энергия;химсталь первый Al_1;химсталь первый C_1;химсталь первый Cr_1;химсталь первый Cu_1;химсталь первый Mn_1;химсталь первый Mo_1;химсталь первый N_1;химсталь первый Ni_1;химсталь первый P_1;химсталь первый S_1;химсталь первый Si_1;химсталь первый Ti_1;химсталь первый V_1;химсталь последний Al;химсталь последний C;химсталь последний Ca;химсталь последний Cr;химсталь последний Cu;химсталь последний Mn;химсталь последний Mo;химсталь последний N;химсталь последний Ni;химсталь последний P;химсталь последний S;химсталь последний Si;химсталь последний Ti;химсталь последний V;химшлак первый Al2O3_1;химшлак первый CaO_1;химшлак первый FeO_1;химшлак первый MgO_1;химшлак первый MnO_1;химшлак первый R_1;химшлак первый SiO2_1;химшлак последний Al2O3;химшлак последний CaO;химшлак последний FeO;химшлак последний MgO;химшлак последний MnO;химшлак последний R;химшлак последний SiO2
3060;Э76ХФ;Р65;49,0;41,6666667;20,783333300000002;41,6666667;3,2950608999999997;0,31772;0,158202;0,167326;0,164432;0,0412782;1535,0;1588,0;7,919278599999999;13750,4410585;116,2;1,0;10,977;0,16;0,05;0,313;0,064;0,02;0,052119000000000006;0,18100000000000002;0,261;0,282;4763,0;0,001;0,526;0,28800000000000003;0,091;0,6409999999999999;0,005;0,009000000000000001;0,057999999999999996;0,006999999999999999;0,02;0,42700000000000005;0,002;0,003;0,002;0,778;0,0002;0,42100000000000004;0,091;0,787;0,004;0,011000000000000001;0,059000000000000004;0,008;0,015;0,5660000000000001;0,003;0,036000000000000004;2,9;54,1;0,4;14,9;0,1;2,2;24,4;3,2;58,4;0,7;9,1;0,11;2,4;23,9
3061;Э76ХФ;Р65;44,0;40,5166667;21,0;40,5166667;3,6631678999999995;0,30744679999999996;0,182886;0,1748;0,18874100000000002;0,0416798;1542,0;1586,0;8,487618300000001;13888,571428600002;117,6;1,0;11,463;0,13;0,05;0,28;0,071;0,02;0,052626;0,215;0,272;0,326;4861,0;0,002;0,51;0,267;0,07200000000000001;0,638;0,003;0,012;0,04;0,008;0,016;0,414;0,002;0,003;0,003;0,7809999999999999;0,0005;0,418;0,07400000000000001;0,787;0,002;0,011000000000000001;0,040999999999999995;0,009000000000000001;0,013000000000000001;0,5670000000000001;0,003;0,037000000000000005;3,2;46,0;0,6;9,9;0,11;2,2;21,0;3,5;54,3;0,9;5,5;0,11;2,3;24,1
3062;Э76ХФ;Р65;44,0;40,4;18,8833333;40,4;3,266464;0,28813;0,131274;0,15429400000000001;0,143179;0,0381277;1540,0;1578,0;11,007178199999998;13449,9558694;112,9;1,0;14,823;0,153;0,05;0,282;0,09699999999999999;0,02;0,048141;0,154;0,24100000000000002;0,23399999999999999;4233,0;0,002;0,528;0,3;0,091;0,647;0,006;0,01;0,062;0,006999999999999999;0,016;0,442;0,002;0,003;0,003;0,784;0,0002;0,414;0,092;0,784;0,005;0,01;0,063;0,006999999999999999;0,013000000000000001;0,5660000000000001;0,003;0,034;2,9;54,4;0,5;12,4;0,12;2,1;25,7;4,5;53,2;0,6;24,9;0,1;2,4;21,9
3063;Э76ХФ;Р65;40,0;40,033333299999995;13,85;40,033333299999995;3,1823276000000003;0,353055;0,17447100000000001;0,208814;0,223611;0,0418231;1562,0;1580,0;9,5455454;13789,169675100002;118,1;1,0;12,738;0,124;0,05;0,35200000000000004;0,057;0,02;0,05280700000000001;0,254;0,325;0,311;3183,0;0,001;0,518;0,275;0,08;0,61;0,005;0,01;0,055999999999999994;0,006999999999999999;0,018000000000000002;0,39;0,001;0,002;0,003;0,7659999999999999;0,0004;0,41600000000000004;0,079;0,782;0,004;0,013999999999999999;0,057;0,006999999999999999;0,016;0,5710000000000001;0,003;0,036000000000000004;3,5;53,4;0,5;18,8;0,16;2,2;24,4;4,3;53,4;0,8;18,4;0,09;2,4;21,8
3065;Э76ХФ;Р65;30,0;40,033333299999995;14,7166667;40,033333299999995;3,4160671000000002;0,347175;0,162129;0,20917800000000003;0,187053;0,0410494;1546,0;1578,0;9,5545379;13755,8323896;115,9;1,0;12,75;0,063;0,05;0,34700000000000003;0,067;0,02;0,051829999999999994;0,198;0,327;0,289;3374,0;0,001;0,495;0,28300000000000003;0,077;0,602;0,005;0,012;0,054000000000000006;0,006;0,016;0,409;0,002;0,002;0,002;0,7759999999999999;0,0002;0,41700000000000004;0,078;0,779;0,004;0,013000000000000001;0,055;0,006;0,012;0,5710000000000001;0,003;0,037000000000000005;3,0;53,1;0,4;15,3;0,08;2,2;24,1;3,5;52,8;0,7;9,9;0,09;2,2;24,6
3066;Э76ХФ;Р65;31,0;41,1833333;18,65;41,1833333;4,130394;0,34062;0,16605599999999998;0,213908;0,201444;0,0411927;1539,0;1580,0;7,4547445;14538,3378016;116,8;1,0;10,213;0,07200000000000001;0,05;0,33799999999999997;0,051;0,02;0,052011;0,218;0,33399999999999996;0,29600000000000004;4519,0;0,001;0,515;0,284;0,08900000000000001;0,605;0,006;0,011000000000000001;0,063;0,005;0,015;0,414;0,002;0,002;0,003;0,765;0,0002;0,42100000000000004;0,091;0,7909999999999999;0,005;0,012;0,063;0,006;0,013000000000000001;0,58;0,003;0,037000000000000005;3,5;55,7;0,4;12,8;0,09;2,2;25,0;3,8;54,5;0,6;11,0;0,11;2,2;25,4
3067;Э76ХФ;Р65;24,0;40,0166667;14,766666699999998;40,0166667;3,2026412;0,34676999999999997;0,172788;0,196402;0,176344;0,0381277;1560,0;1581,0;8,297346600000001;14314,672686200001;113,4;1,0;10,857999999999999;0,159;0,05;0,345;0,043;0,02;0,048141;0,187;0,307;0,308;3523,0;0,001;0,513;0,27;0,076;0,613;0,005;0,01;0,052000000000000005;0,006;0,017;0,414;0,001;0,003;0,002;0,7809999999999999;0,0002;0,41600000000000004;0,076;0,785;0,004;0,012;0,052000000000000005;0,006999999999999999;0,013999999999999999;0,5710000000000001;0,003;0,036000000000000004;2,9;52,3;0,3;15,8;0,13;2,0;25,7;2,8;58,5;0,5;11,0;0,15;2,3;26,0
3068;Э76ХФ;Р65;14,0;40,033333299999995;18,0166667;40,033333299999995;2,5586437;0,3485823;0,173349;0,192638;0,175965;0,0404482;1579,0;1576,0;7,4757702;13124,5143386;118,2;1,0;9,976;0,057999999999999996;0,05;0,314;0,045;0,02;0,051071;0,188;0,301;0,309;3941,0;0,001;0,526;0,27;0,081;0,615;0,005;0,009000000000000001;0,055999999999999994;0,006;0,018000000000000002;0,41600000000000004;0,002;0,003;0,002;0,775;0,0002;0,41;0,08;0,7759999999999999;0,003;0,011000000000000001;0,057;0,006999999999999999;0,015;0,555;0,003;0,035;2,9;48,9;0,4;11,2;0,1;2,2;22,3;3,6;56,8;0,5;10,9;0,1;2,2;25,4
3070;Э76ХФ;Р65;22,0;42,3833333;16,15;42,3833333;3,719323;0,33241;0,152592;0,197758;0,180644;0,0406201;1595,0;1588,0;12,077624900000002;12899,0712074;115,8;1,0;17,063;0,07200000000000001;0,05;0,331;0,028999999999999998;0,02;0,051288;0,193;0,309;0,272;3472,0;0,002;0,516;0,29100000000000004;0,091;0,62;0,005;0,011000000000000001;0,065;0,006999999999999999;0,018000000000000002;0,415;0,002;0,003;0,003;0,7609999999999999;0,0003;0,418;0,09;0,79;0,004;0,011000000000000001;0,065;0,008;0,015;0,568;0,003;0,038;2,9;49,5;0,5;13,0;0,08;2,1;23,1;3,7;52,9;0,3;12,3;0,09;2,1;25,1
3072;Э76ХФ;Р65;12,0;41,6833333;17,7;41,6833333;2,99082745;0,27819;0,120054;0,09920599999999999;0,142453;0,0387581;1575,0;1584,0;12,2185526;13172,881355900001;113,1;1,0;16,977;0,071;0,05;0,27399999999999997;0,026000000000000002;0,02;0,048937;0,17600000000000002;0,153;0,214;3886,0;0,002;0,564;0,311;0,092;0,698;0,006;0,009000000000000001;0,062;0,008;0,018000000000000002;0,457;0,002;0,003;0,003;0,754;0,0006;0,413;0,09300000000000001;0,784;0,005;0,013999999999999999;0,062;0,009000000000000001;0,015;0,58;0,003;0,037000000000000005;3,1;59,4;0,8;8,9;0,11;2,6;22,5;3,2;60,3;0,6;8,5;0,1;2,6;23,3
3074;Э76ХФ;Р65;14,0;49,3666667;30,366666700000003;49,3666667;4,1661432000000005;0,22083000000000003;0,075174;0,088048;0,12105999999999999;0,038662;1553,0;1631,0;8,2920324;13641,273325999999;110,8;1,0;13,645;0,146;0,05;0,212;0,028999999999999998;0,02;0,048213;0,14800000000000002;0,136;0,134;6904,0;0,002;0,598;0,35;0,102;0,711;0,006;0,009000000000000001;0,07400000000000001;0,011000000000000001;0,021;0,465;0,002;0,004;0,003;0,752;0,0005;0,41700000000000004;0,1;0,787;0,005;0,011000000000000001;0,073;0,012;0,017;0,552;0,003;0,038;3,6;58,4;0,5;10,9;0,1;2,6;22,4;3,2;59,0;0,8;8,8;0,1;2,2;26,8
3075;Э76ХФ;Р65;23,0;49,5166667;25,4833333;49,5166667;3,7012593999999996;0,22428;0,130152;0,138848;0,151375;0,0401992;1547,0;1594,0;11,6445641;13448,790058899998;117,0;1,0;19,22;0,11;0,05;0,204;0,055;0,02;0,05013;0,17300000000000001;0,21600000000000003;0,23199999999999998;5712,0;0,002;0,589;0,311;0,09;0,675;0,006;0,01;0,07;0,008;0,017;0,451;0,002;0,004;0,003;0,765;0,0003;0,42;0,091;0,789;0,005;0,008;0,071;0,009000000000000001;0,013000000000000001;0,565;0,003;0,037000000000000005;3,2;57,8;1,5;8,9;0,12;2,5;22,7;3,2;57,6;0,8;7,6;0,28;2,3;25,3
3076;Э76ХФ;Р65;32,0;47,8833333;24,8166667;47,8833333;3,3513703;0,278285;0,125103;0,15431;0,14383800000000002;0,0396483;1546,0;1586,0;11,3897981;13708,529214200002;115,3;1,0;17,863;0,064;0,05;0,271;0,032;0,02;0,049443;0,155;0,24100000000000002;0,223;5670,0;0,002;0,5710000000000001;0,313;0,096;0,657;0,006999999999999999;0,006999999999999999;0,071;0,008;0,019;0,444;0,002;0,003;0,003;0,759;0,0004;0,41600000000000004;0,096;0,787;0,006;0,01;0,071;0,008;0,013999999999999999;0,551;0,003;0,036000000000000004;3,9;57,7;0,7;10,4;0,1;2,5;23,2;4,3;56,8;1,0;10,3;0,13;2,2;25,9
3079;Э76ХФ;Р65;38,0;44,2;24,783333300000002;44,2;3,7369470000000002;0,32541;0,15708;0,15975;0,161697;0,0396195;1548,0;1579,0;12,2206739;13078,1439139;115,5;1,0;17,832;0,13;0,05;0,32299999999999995;0,051;0,02;0,049407;0,18;0,249;0,28;5402,0;0,002;0,536;0,285;0,078;0,65;0,004;0,006999999999999999;0,06;0,006;0,016;0,42700000000000005;0,002;0,002;0,003;0,755;0,0002;0,413;0,077;0,784;0,003;0,012;0,06;0,006999999999999999;0,011000000000000001;0,564;0,003;0,036000000000000004;3,5;59,2;0,6;8,2;0,09;2,4;25,0;3,6;60,7;0,8;4,6;0,13;2,3;25,9
3080;Э76ХФ;Р65;40,0;41,1833333;19,3;41,1833333;2,4759103;0,36946999999999997;0,17952;0,21618800000000002;0,192251;0,0402578;1575,0;1582,0;11,8292999;12948,1865285;117,0;1,0;16,239;0,19899999999999998;0,05;0,371;0,028999999999999998;0,02;0,050203;0,203;0,33799999999999997;0,32;4165,0;0,002;0,496;0,271;0,07200000000000001;0,61;0,005;0,01;0,051;0,006999999999999999;0,015;0,41100000000000003;0,001;0,002;0,003;0,762;0,0002;0,415;0,07200000000000001;0,7859999999999999;0,004;0,011000000000000001;0,051;0,006999999999999999;0,01;0,565;0,002;0,036000000000000004;2,9;52,1;0,6;13,8;0,12;2,1;24,7;2,8;53,8;0,6;12,0;0,16;2,1;25,6
3081;Э76ХФ;Р65;40,0;42,5;23,85;42,5;3,3579271;0,3732;0,17952;0,205724;0,17366700000000002;0,0399386;1545,0;1585,0;13,3796111;13750,943396200002;116,8;1,0;18,921;0,147;0,05;0,376;0,055;0,02;0,049805;0,179;0,322;0,32;5466,0;0,002;0,5;0,26899999999999996;0,081;0,616;0,006;0,009000000000000001;0,061;0,006;0,016;0,423;0,002;0,002;0,003;0,7509999999999999;0,0003;0,418;0,081;0,787;0,005;0,011000000000000001;0,062;0,006999999999999999;0,015;0,562;0,003;0,036000000000000004;3,8;57,4;0,5;8,8;0,08;2,3;24,4;3,4;56,9;0,7;9,1;0,12;2,2;26,5
3082;Э76ХФ;Р65;38,0;43,533333299999995;20,6666667;43,533333299999995;2,9302532;0,333785;0,163251;0,189574;0,152867;0,0389523;1574,0;1585,0;9,737366;12823,548387100001;113,6;1,0;14,13;0,146;0,05;0,331;0,028999999999999998;0,02;0,048575;0,154;0,297;0,29100000000000004;4417,0;0,001;0,522;0,281;0,09;0,625;0,005;0,008;0,064;0,006999999999999999;0,019;0,435;0,002;0,003;0,002;0,762;0,0001;0,41600000000000004;0,08800000000000001;0,7859999999999999;0,004;0,009000000000000001;0,064;0,006999999999999999;0,013999999999999999;0,564;0,003;0,036000000000000004;3,3;58,8;0,9;6,4;0,14;2,3;26,0;3,0;55,4;0,2;12,8;0,07;2,1;26,3
3083;Э76ХФ;Р65;19,0;44,0666667;19,716666699999998;44,0666667;3,9291076;0,331885;0,16100699999999998;0,191272;0,145478;0,0392129;1564,0;1579,0;10,710816900000001;14004,3956044;114,4;1,0;15,732999999999999;0,106;0,05;0,329;0,03;0,02;0,0489;0,142;0,3;0,28700000000000003;4602,0;0,001;0,525;0,282;0,077;0,614;0,005;0,008;0,06;0,006;0,017;0,436;0,002;0,003;0,002;0,773;0,0001;0,415;0,077;0,7809999999999999;0,003;0,011000000000000001;0,06;0,006999999999999999;0,015;0,56;0,003;0,036000000000000004;2,9;55,5;0,8;11,4;0,08;2,3;23,8;3,2;55,3;0,7;8,9;0,13;2,2;25,7
3084;Э76ХФ;Р65;19,0;44,8833333;18,8666667;44,8833333;2,99082745;0,345895;0,15651900000000002;0,16959000000000002;0,15458;0,0402578;1574,0;1575,0;8,977942800000001;12956,1837456;115,5;1,0;13,432;0,07400000000000001;0,05;0,348;0,03;0,02;0,050203;0,165;0,265;0,27899999999999997;4074,0;0,001;0,513;0,28800000000000003;0,067;0,632;0,012;0,008;0,055;0,006999999999999999;0,015;0,429;0,001;0,003;0,003;0,7759999999999999;0,0003;0,418;0,068;0,78;0,011000000000000001;0,01;0,055999999999999994;0,008;0,013000000000000001;0,561;0,003;0,037000000000000005;3,1;52,2;0,4;10,6;0,09;2,5;21,0;3,3;56,0;0,4;13,3;0,09;2,1;26,2
3085;Э76ХФ;Р65;21,0;42,033333299999995;15,55;42,033333299999995;2,3646654;0,33921999999999997;0,152592;0,18249400000000002;0,170561;0,0417654;1588,0;1581,0;9,1006344;12015,434083600001;116,6;1,0;12,751;0,147;0,05;0,34;0,028999999999999998;0,02;0,052083000000000004;0,184;0,285;0,272;3114,0;0,001;0,519;0,293;0,095;0,626;0,006999999999999999;0,009000000000000001;0,067;0,008;0,019;0,419;0,001;0,003;0,003;0,758;0,0002;0,419;0,094;0,782;0,006;0,01;0,067;0,009000000000000001;0,016;0,563;0,003;0,038;2,7;54,1;0,4;15,7;0,15;2,0;26,6;3,6;52,4;0,5;11,3;0,07;2,4;21,4
3086;Э76ХФ;Р65;22,0;42,85;23,8166667;42,85;3,7361246;0,3522;0,12903;0,218906;0,175323;0,040605800000000004;1539,0;1579,0;9,2674446;13634,1497551;116,9;1,0;13,237;0,21;0,05;0,359;0,027999999999999997;0,02;0,050637;0,17600000000000002;0,34299999999999997;0,23;5412,0;0,002;0,505;0,313;0,10099999999999999;0,599;0,006999999999999999;0,009000000000000001;0,068;0,006999999999999999;0,022000000000000002;0,418;0,001;0,003;0,002;0,768;0,0002;0,418;0,10099999999999999;0,787;0,006;0,01;0,069;0,008;0,02;0,5579999999999999;0,003;0,036000000000000004;3,8;49,0;0,5;16,7;0,24;2,1;23,8;3,6;55,6;0,8;11,9;0,08;2,4;23,2
3087;Э76ХФ;Р65;23,0;42,3666667;19,0;42,3666667;2,99082745;0,302965;0,094809;0,132212;0,13580599999999998;0,0401126;1570,0;1588,0;11,283169099999999;13203,157894700002;113,5;1,0;15,902999999999999;0,14800000000000002;0,05;0,308;0,028999999999999998;0,02;0,050022000000000004;0,152;0,20600000000000002;0,16899999999999998;4181,0;0,001;0,523;0,33799999999999997;0,095;0,6659999999999999;0,006999999999999999;0,009000000000000001;0,063;0,008;0,018000000000000002;0,446;0,002;0,003;0,002;0,7659999999999999;0,0001;0,419;0,094;0,787;0,006;0,01;0,064;0,008;0,015;0,5710000000000001;0,003;0,035;2,8;48,8;0,4;12,5;0,08;2,1;23,2;3,1;59,8;0,5;6,5;0,07;2,6;22,9
3088;Э76ХФ;Р65;20,0;50,3666667;18,466666699999998;50,3666667;2,5183793;0,332775;0,12639;0,161592;0,16023900000000002;0,0411856;1603,0;1572,0;11,535156599999999;12041,1552347;114,0;1,0;19,331;0,19;0,05;0,33799999999999997;0,04;0,02;0,05136;0,177;0,252;0,223;3706,0;0,002;0,508;0,313;0,113;0,644;0,01;0,01;0,078;0,008;0,02;0,434;0,002;0,003;0,003;0,779;0,0002;0,42;0,113;0,7879999999999999;0,009000000000000001;0,01;0,079;0,008;0,013000000000000001;0,561;0,002;0,036000000000000004;3,4;51,3;0,3;11,4;0,06;2,3;22,8;4,1;53,7;0,4;15,6;0,13;2,2;24,7
3089;Э76ХФ;Р65;23,0;43,35;15,65;43,35;3,0;0,30983499999999997;0,12069200000000001;0,134326;0,14555099999999999;0,039503199999999995;1583,0;1583,0;9,6538521;13188,4984026;114,6;1,0;13,923;0,191;0,05;0,312;0,028999999999999998;0,02;0,049262;0,166;0,209;0,21100000000000002;3440,0;0,001;0,541;0,319;0,102;0,6659999999999999;0,008;0,008;0,07;0,008;0,02;0,439;0,001;0,003;0,002;0,7709999999999999;0,0002;0,41700000000000004;0,10099999999999999;0,7829999999999999;0,006999999999999999;0,01;0,071;0,009000000000000001;0,015;0,562;0,003;0,034;3,6;47,1;0,8;14,8;0,1;2,0;23,3;3,8;56,9;0,8;10,4;0,09;2,5;22,9
3090;Э76ХФ;Р65;27,0;42,5666667;15,0333333;42,5666667;2,99082745;0,322185;0,108108;0,12369000000000001;0,171433;0,043216000000000004;1581,0;1579,0;11,194675;12544,1241685;116,2;1,0;15,884;0,149;0,05;0,33;0,028999999999999998;0,02;0,053891999999999995;0,21;0,191;0,18899999999999997;3143,0;0,001;0,531;0,332;0,09699999999999999;0,675;0,006999999999999999;0,009000000000000001;0,073;0,008;0,019;0,42;0,001;0,003;0,003;0,759;0,0002;0,42;0,096;0,78;0,006;0,01;0,07200000000000001;0,009000000000000001;0,015;0,564;0,002;0,038;3,2;51,4;1,0;17,0;0,23;2,1;24,3;4,0;51,6;0,7;12,5;0,1;2,4;21,3
3091;Э76ХФ;Р65;26,0;42,033333299999995;22,033333300000002;42,033333299999995;2,99082745;0,317025;0,114972;0,132804;0,160189;0,0415625;1548,0;1575,0;9,3654243;12436,611195200001;116,7;1,0;13,122;0,127;0,05;0,322;0,027000000000000003;0,02;0,051829999999999994;0,18899999999999997;0,20600000000000002;0,201;4567,0;0,001;0,542;0,324;0,086;0,6729999999999999;0,005;0,009000000000000001;0,06;0,006999999999999999;0,017;0,433;0,001;0,003;0,002;0,764;0,0002;0,418;0,086;0,789;0,004;0,01;0,061;0,008;0,013999999999999999;0,569;0,003;0,037000000000000005;3,0;46,2;0,7;10,8;0,15;2,3;20,5;3,4;59,8;0,7;5,7;0,08;2,5;23,6
3092;Э90ХАФ;Р65;23,0;45,3833333;19,55;45,216666700000005;3,0403507;0,43827;0,12126400000000001;0,11995399999999999;0,120657;0,0942461;1581,0;1590,0;13,5815923;12484,9104859;113,6;1,0;8,198;0,125;0,05;0,47100000000000003;0,028999999999999998;0,02;0,10568599999999999;0,134;0,187;0,212;4068,0;0,002;0,516;0,185;0,079;0,682;0,005;0,008;0,051;0,008;0,017;0,43200000000000005;0,002;0,003;0,003;0,852;0,0002;0,28800000000000003;0,079;0,7909999999999999;0,003;0,013000000000000001;0,052000000000000005;0,009000000000000001;0,015;0,542;0,003;0,085;3,1;46,8;0,5;9,2;0,1;2,3;20,7;4,1;58,1;0,8;8,7;0,09;2,2;26,0
3094;Э90ХАФ;Р65;34,0;47,716666700000005;21,716666699999998;47,55;3,2354092999999997;0,46618000000000004;0,12240799999999999;0,12673399999999999;0,142157;0,0953237;1562,0;1587,0;11,492028300000001;13772,831926299998;116,3;1,0;6,327000000000001;0,19;0,05;0,505;0,027999999999999997;0,02;0,107422;0,16399999999999998;0,19699999999999998;0,214;4985,0;0,001;0,503;0,18600000000000003;0,083;0,6779999999999999;0,005;0,008;0,052000000000000005;0,008;0,017;0,41700000000000004;0,001;0,003;0,004;0,857;0,0005;0,28800000000000003;0,083;0,794;0,003;0,013999999999999999;0,053;0,009000000000000001;0,015;0,5529999999999999;0,003;0,083;3,3;43,9;0,4;12,6;0,2;2,0;21,8;3,6;57,3;0,8;9,3;0,09;2,4;23,4
3095;Э90ХАФ;Р65;19,0;48,5166667;22,5;48,3666667;3,0403507;0,48782;0,144144;0,171586;0,18524000000000002;0,0965218;1568,0;1570,0;10,938189;13274,6666667;118,1;1,0;6,174;0,191;0,05;0,526;0,027999999999999997;0,02;0,108362;0,211;0,267;0,252;4978,0;0,001;0,49700000000000005;0,16899999999999998;0,068;0,639;0,004;0,009000000000000001;0,042;0,006999999999999999;0,019;0,384;0,001;0,003;0,003;0,8540000000000001;0,0003;0,273;0,073;0,7979999999999999;0,004;0,016;0,046;0,009000000000000001;0,016;0,5429999999999999;0,003;0,083;3,2;49,2;0,4;15,4;0,43;2,0;25,2;3,3;51,1;0,4;13,3;0,25;2,3;23,9
3096;Э90ХАФ;Р65;23,0;52,533333299999995;24,6166667;52,3666667;3,9828236000000006;0,39083;0,12126400000000001;0,10463199999999999;0,08241;0,0912268;1533,0;1572,0;12,04416;14010,0203114;112,8;1,0;8,363999999999999;0,136;0,05;0,413;0,027999999999999997;0,02;0,10225;0,08199999999999999;0,16399999999999998;0,212;5748,0;0,002;0,565;0,187;0,086;0,7020000000000001;0,004;0,012;0,053;0,006999999999999999;0,016;0,46;0,002;0,003;0,003;0,8540000000000001;0,0001;0,292;0,087;0,795;0,003;0,018000000000000002;0,054000000000000006;0,008;0,013999999999999999;0,531;0,003;0,084;3,0;56,0;0,7;13,8;0,1;2,4;23,4;3,5;57,3;0,7;12,0;0,08;2,5;23,3
3097;Э90ХАФ;Р65;36,0;43,0166667;19,5166667;42,85;3,0403507;0,44663;0,101816;0,092196;0,137255;0,0921218;1562,0;1574,0;15,192959099999998;13659,0947908;114,9;1,0;8,871;0,086;0,05;0,486;0,039;0,02;0,104022;0,171;0,142;0,17800000000000002;4443,0;0,002;0,496;0,20600000000000002;0,094;0,7120000000000001;0,006;0,013000000000000001;0,059000000000000004;0,01;0,019;0,415;0,001;0,003;0,003;0,8590000000000001;0,0002;0,29100000000000004;0,092;0,7959999999999999;0,004;0,018000000000000002;0,059000000000000004;0,011000000000000001;0,015;0,55;0,003;0,081;3,3;52,1;0,4;14,5;0,17;2,1;25,3;3,5;56,5;0,6;8,1;0,1;2,3;26,9
3099;Э90ХАФ;Р65;49,0;41,05;23,35;40,5166667;3,7934641000000004;0,436425;0,109252;0,169398;0,146672;0,0946549;1539,0;1569,0;12,253125;14073,661670200003;117,3;1,0;6,535;0,157;0,05;0,469;0,05;0,02;0,106554;0,153;0,265;0,191;5477,0;0,002;0,526;0,201;0,099;0,64;0,009000000000000001;0,013000000000000001;0,071;0,008;0,02;0,41700000000000004;0,002;0,003;0,004;0,877;0,0012;0,292;0,098;0,7829999999999999;0,006999999999999999;0,018000000000000002;0,071;0,009000000000000001;0,016;0,536;0,003;0,084;3,4;51,8;0,6;15,2;0,18;2,1;24,9;3,7;59,3;1,0;8,8;0,08;2,3;26,0
3100;Э90ХАФ;Р65;49,0;46,216666700000005;26,6666667;46,05;3,4553089;0,370095;0,06577999999999999;0,09485;0,117691;0,0915513;1545,0;1601,0;10,6152985;13639,5;114,4;1,0;6,322;0,20800000000000002;0,05;0,39799999999999996;0,05;0,03;0,103299;0,14;0,147;0,115;6062,0;0,002;0,584;0,237;0,105;0,716;0,006999999999999999;0,01;0,07;0,012;0,022000000000000002;0,447;0,002;0,003;0,003;0,862;0,0002;0,29100000000000004;0,10300000000000001;0,794;0,006;0,013000000000000001;0,07;0,013000000000000001;0,017;0,5379999999999999;0,003;0,08199999999999999;4,9;51,5;0,9;30,9;0,1;2,5;20,9;4,6;43,5;1,0;22,0;0,09;2,6;16,8
3101;Э90ХАФ;Р65;56,0;48,033333299999995;21,35;47,8666667;3,0403507;0,365205;0,07950800000000001;0,105598;0,09642200000000001;0,0914306;1550,0;1570,0;9,617422900000001;13441,686182700003;114,4;1,0;5,888;0,122;0,05;0,389;0,046;0,02;0,10355199999999999;0,10300000000000001;0,165;0,139;4783,0;0,002;0,5670000000000001;0,221;0,10400000000000001;0,7;0,008;0,01;0,07400000000000001;0,012;0,019;0,44799999999999995;0,002;0,003;0,003;0,835;0,0003;0,28800000000000003;0,102;0,789;0,006;0,013999999999999999;0,07400000000000001;0,013000000000000001;0,016;0,5429999999999999;0,003;0,083;3,5;49,8;0,4;14,5;0,12;2,4;20,9;3,7;45,8;0,7;11,6;0,18;2,1;21,7
3102;Э90ХАФ;Р65;7,0;48,2333333;20,9;48,0666667;3,0;0,452955;0,084084;0,169836;0,13893699999999998;0,09283739999999999;1577,0;1576,0;18,8352518;12818,1818182;116,0;1,0;11,636;0,128;0,05;0,494;0,051;0,02;0,103118;0,141;0,266;0,147;4465,0;0,001;0,517;0,218;0,1;0,645;0,009000000000000001;0,01;0,075;0,009000000000000001;0,022000000000000002;0,423;0,001;0,003;0,003;0,866;0,0002;0,29;0,102;0,799;0,006999999999999999;0,015;0,075;0,012;0,016;0,5489999999999999;0,003;0,083;3,4;54,3;0,2;11,9;0,09;2,1;25,6;5,0;52,8;0,4;8,7;0,08;2,3;23,1
3103;Э90ХАФ;Р65;14,0;46,1833333;17,8;45,8666667;2,471875;0,43099499999999996;0,12297999999999999;0,21531799999999998;0,182193;0,09272439999999998;1580,0;1580,0;9,1362196;13021,3483146;115,1;1,0;7,21;0,23600000000000002;0,05;0,45799999999999996;0,039;0,02;0,103299;0,188;0,337;0,215;3863,0;0,001;0,53;0,182;0,083;0,603;0,005;0,009000000000000001;0,06;0,008;0,023;0,395;0,001;0,003;0,003;0,8320000000000001;0,0003;0,285;0,083;0,7929999999999999;0,003;0,016;0,06;0,009000000000000001;0,017;0,551;0,002;0,083;3,8;49,5;0,8;17,4;0,37;1,9;26,1;4,6;51,4;0,5;14,5;0,14;2,4;24,7
3104;Э90ХАФ;Р65;22,0;43,05;21,3833333;42,8666667;4,5689223;0,46008999999999994;0,123552;0,23596399999999998;0,181971;0,09421669999999999;1562,0;1581,0;13,7266738;13720,9664848;116,9;1,0;7,176;0,203;0,05;0,493;0,04;0,02;0,104203;0,179;0,37;0,21600000000000003;4890,0;0,001;0,513;0,187;0,08900000000000001;0,5870000000000001;0,006;0,011000000000000001;0,062;0,006999999999999999;0,021;0,395;0,001;0,002;0,003;0,875;0,0006;0,289;0,09;0,792;0,004;0,017;0,063;0,008;0,013999999999999999;0,55;0,002;0,08199999999999999;3,7;50,4;0,4;15,2;0,16;2,0;25,2;3,6;51,8;0,4;11,4;0,1;2,3;25,1
3105;Э90ХАФ;Р65;30,0;45,6833333;22,716666699999998;45,5;3,0403507;0,44628999999999996;0,088088;0,196312;0,146862;0,0951814;1555,0;1572,0;11,726900099999998;13533,6757153;117,5;1,0;7,629;0,146;0,05;0,484;0,036000000000000004;0,02;0,105288;0,142;0,308;0,154;5124,0;0,001;0,53;0,212;0,113;0,625;0,008;0,011000000000000001;0,07200000000000001;0,008;0,022000000000000002;0,415;0,001;0,003;0,003;0,84;0,0003;0,287;0,113;0,794;0,006;0,013999999999999999;0,07200000000000001;0,009000000000000001;0,017;0,5429999999999999;0,003;0,084;3,6;47,9;0,4;15,2;0,12;2,1;22,8;4,4;53,5;0,3;13,3;0,07;2,2;24,7
3106;Э90ХАФ;Р65;28,0;49,35;19,533333300000002;49,1833333;2,5239826;0,45466000000000006;0,11096800000000001;0,17461400000000002;0,155305;0,09374310000000001;1571,0;1579,0;12,183333300000001;13426,2798635;116,1;1,0;7,31;0,127;0,05;0,491;0,064;0,02;0,103479;0,16399999999999998;0,273;0,19399999999999998;4371,0;0,001;0,5329999999999999;0,20199999999999999;0,086;0,642;0,006;0,01;0,057999999999999996;0,009000000000000001;0,019;0,40700000000000003;0,001;0,003;0,003;0,875;0,0002;0,293;0,086;0,7909999999999999;0,004;0,016;0,057999999999999996;0,01;0,013999999999999999;0,547;0,003;0,083;3,2;52,6;0,3;15,1;0,13;2,0;26,1;3,7;57,1;0,2;11,4;0,06;2,2;26,5
3107;Э90ХАФ;Р65;31,0;47,8333333;21,1;47,6666667;2,4833602999999997;0,4719;0,10524800000000001;0,20833000000000002;0,152126;0,09424249999999999;1571,0;1573,0;15,204324300000001;12989,573459700001;116,9;1,0;9,376;0,156;0,05;0,512;0,036000000000000004;0,02;0,104094;0,145;0,327;0,184;4568,0;0,001;0,494;0,20600000000000002;0,08900000000000001;0,611;0,005;0,01;0,06;0,009000000000000001;0,022000000000000002;0,40700000000000003;0,001;0,002;0,003;0,8690000000000001;0,0002;0,294;0,08900000000000001;0,7929999999999999;0,003;0,013999999999999999;0,06;0,01;0,017;0,544;0,003;0,083;2,9;33,2;0,4;9,8;0,09;1,8;18,6;3,8;55,8;0,6;11,7;0,11;2,3;26,3
3109;Э76ХФ;Р65;54,0;41,05;24,1666667;41,05;3,7943794;0,31109499999999995;0,132132;0,171816;0,168938;0,0400148;1558,0;1594,0;10,3600487;13747,034482799998;116,5;1,0;14,175999999999998;0,147;0,05;0,31;0,017;0,02;0,05089;0,18600000000000003;0,268;0,231;5537,0;0,002;0,521;0,309;0,109;0,6409999999999999;0,006999999999999999;0,012;0,07200000000000001;0,01;0,021;0,419;0,001;0,003;0,003;0,775;0,0005;0,419;0,111;0,792;0,006;0,012;0,073;0,011000000000000001;0,017;0,565;0,003;0,038;3,2;52,5;0,9;21,7;0,2;2,2;24,0;3,8;54,4;0,4;15,7;0,11;2,3;24,0
3111;Э76ХФ;Р65;73,0;49,2;28,766666700000002;49,2;3,5865703;0,383205;0,16073199999999999;0,16613;0,166722;0,03990080000000001;1534,0;1591,0;12,888414599999999;13653,302433399998;116,4;1,0;21,136999999999997;0,125;0,05;0,39399999999999996;0,027999999999999997;0,02;0,050745;0,185;0,259;0,281;6546,0;0,002;0,49;0,285;0,10099999999999999;0,6509999999999999;0,006;0,01;0,066;0,006999999999999999;0,02;0,42200000000000004;0,002;0,003;0,003;0,754;0,0005;0,41600000000000004;0,1;0,789;0,006;0,012;0,066;0,008;0,016;0,569;0,003;0,038;3,0;55,5;0,3;8,8;0,06;2,3;23,7;3,4;57,8;0,3;11,0;0,09;2,2;26,0
3112;Э76ХФ;Р65;91,0;52,533333299999995;23,7;52,533333299999995;3,6718296;0,317295;0,142428;0,140076;0,150403;0,039388900000000004;1567,0;1591,0;12,4024112;13934,177215200001;116,4;1,0;21,718000000000004;0,147;0,05;0,317;0,027999999999999997;0,02;0,050094;0,171;0,218;0,249;5504,0;0,002;0,539;0,302;0,094;0,677;0,006;0,017;0,068;0,01;0,019;0,44299999999999995;0,002;0,003;0,003;0,76;0,0003;0,415;0,091;0,7859999999999999;0,005;0,011000000000000001;0,067;0,011000000000000001;0,013000000000000001;0,569;0,003;0,036000000000000004;3,6;53,9;0,5;11,4;0,12;2,3;23,4;4,3;57,8;0,6;12,3;0,16;2,3;25,1
3114;Э76ХФ;Р65;43,0;44,8333333;24,9833333;44,8333333;3,6424542;0,37899;0,168168;0,20313399999999998;0,195867;0,0401369;1536,0;1582,0;10,54171;13816,410940600003;118,3;1,0;15,754000000000001;0,261;0,05;0,386;0,040999999999999995;0,02;0,050456;0,214;0,317;0,294;5753,0;0,002;0,48700000000000004;0,278;0,10400000000000001;0,622;0,005;0,01;0,063;0,008;0,021;0,415;0,001;0,003;0,003;0,764;0,0004;0,413;0,106;0,789;0,005;0,012;0,064;0,009000000000000001;0,017;0,563;0,003;0,037000000000000005;3,4;51,1;0,4;17,3;0,13;2,0;25,2;3,8;56,8;0,7;6,9;0,14;2,1;26,6
3115;Э76ХФ;Р65;56,0;46,6833333;24,0666667;46,6833333;2,9547109000000003;0,29778499999999997;0,138996;0,10329;0,15601199999999998;0,0384591;1556,0;1591,0;12,8217065;13410,2493075;112,5;1,0;19,952;0,2;0,05;0,295;0,057;0,02;0,04796;0,195;0,159;0,243;5379,0;0,002;0,53;0,299;0,085;0,6990000000000001;0,005;0,011000000000000001;0,057;0,009000000000000001;0,019;0,444;0,002;0,003;0,003;0,7559999999999999;0,0002;0,41700000000000004;0,091;0,79;0,005;0,01;0,059000000000000004;0,01;0,013000000000000001;0,564;0,003;0,036000000000000004;3,6;52,5;0,6;11,8;0,17;2,2;24,4;3,5;56,1;0,4;9,7;0,1;2,2;26,0
3116;Э76ХФ;Р65;27,0;53,85;25,533333300000002;47,9833333;2,8646048;0,3481;0,149864;0,157182;0,159028;0,0399386;1568,0;1583,0;15,5462247;13088,772846;115,4;1,0;21,104;0,17;0,05;0,353;0,055;0,02;0,049805;0,177;0,245;0,262;5570,0;0,002;0,508;0,29100000000000004;0,083;0,645;0,02;0,01;0,063;0,006999999999999999;0,018000000000000002;0,429;0,002;0,002;0,003;0,757;0,0005;0,41700000000000004;0,086;0,7879999999999999;0,02;0,011000000000000001;0,064;0,008;0,017;0,5589999999999999;0,003;0,037000000000000005;3,1;59,3;0,6;6,0;0,09;2,2;26,6;3,5;56,3;0,4;9,7;0,11;2,1;26,6
3117;Э76ХФ;Р65;27,0;43,0166667;21,3333333;43,0166667;2,7596741000000002;0,28931;0,14185599999999998;0,129504;0,178921;0,038894599999999994;1572,0;1585,0;9,7915537;13395,9375;114,1;1,0;14,04;0,21100000000000002;0,05;0,28300000000000003;0,027999999999999997;0,02;0,048503;0,21899999999999997;0,2;0,248;4763,0;0,001;0,5589999999999999;0,299;0,084;0,68;0,006999999999999999;0,008;0,054000000000000006;0,008;0,02;0,42;0,001;0,003;0,002;0,767;0,0002;0,415;0,083;0,784;0,006;0,009000000000000001;0,054000000000000006;0,009000000000000001;0,015;0,561;0,002;0,036000000000000004;4,0;51,7;0,6;14,7;0,18;2,0;25,2;3,4;60,1;0,9;9,0;0,15;2,3;26,2
3119;Э76;Рельсы трамвайные;29,0;51,5666667;24,216666699999998;51,5666667;2,7436932;0,56893;0,000572;0,26308000000000004;0,216256;0,0408981;1599,0;1594,0;15,491904199999999;13587,3365451;113,9;1,0;26,418000000000003;0,20199999999999999;0,05;0,649;0,039;0,02;0,051613;0,22;0,41200000000000003;0,001;5484,0;0,001;0,302;0,066;0,11599999999999999;0,597;0,005;0,01;0,073;0,006999999999999999;0,023;0,09300000000000001;0,001;0,001;0,003;0,741;0,0006;0,069;0,113;0,83;0,005;0,013999999999999999;0,071;0,009000000000000001;0,015;0,27899999999999997;0,002;0,002;4,1;52,2;2,1;15,2;0,76;2,2;24,0;5,1;52,4;0,9;12,3;0,21;2,2;23,4
3120;Э76;Рельсы трамвайные;36,0;49,1833333;24,3666667;49,1833333;3,1397575;0,53225;0,000572;0,23064;0,22044;0,0408981;1571,0;1583,0;14,114814800000001;13230,369357;112,7;1,0;22,866;0,21;0,05;0,605;0,027999999999999997;0,02;0,051613;0,24;0,36;0,001;5373,0;0,001;0,332;0,055;0,10400000000000001;0,613;0,006;0,012;0,064;0,006999999999999999;0,024;0,086;0,001;0,001;0,002;0,755;0,0002;0,057;0,10400000000000001;0,816;0,005;0,013999999999999999;0,064;0,008;0,019;0,257;0,001;0,002;3,8;50,2;0,8;16,9;0,77;2,0;25,4;5,1;51,7;0,4;14,8;0,2;2,3;24,5
3121;Э76;Рельсы трамвайные;40,0;46,35;27,7166667;46,35;4,0272638999999995;0,5019;0,000572;0,166744;0,166236;0,0408981;1535,0;1591,0;7,566311200000001;13521,1064342;112,5;1,0;11,629000000000001;0,063;0,05;0,57;0,024;0,02;0,051613;0,184;0,26;0,001;6246,0;0,001;0,37799999999999995;0,059000000000000004;0,151;0,667;0,005;0,012;0,09699999999999999;0,006;0,02;0,122;0,001;0,001;0,003;0,7609999999999999;0,0001;0,06;0,14800000000000002;0,809;0,005;0,013999999999999999;0,096;0,006999999999999999;0,017;0,281;0,002;0,002;4,4;58,9;1,0;13,1;0,18;2,7;21,5;6,4;58,3;0,3;6,3;0,09;2,4;24,8
3122;Э76ХФ;Р65;54,0;43,716666700000005;22,0833333;43,716666700000005;2,99082745;0,26344;0,156728;0,16275599999999998;0,143806;0,0425199;1535,0;1575,0;9,038502699999999;13190,943396200002;112,1;1,0;13,145999999999999;0,146;0,05;0,247;0,027999999999999997;0,02;0,053024;0,152;0,254;0,27399999999999997;4855,0;0,001;0,569;0,28300000000000003;0,078;0,638;0,004;0,013000000000000001;0,054000000000000006;0,006;0,018000000000000002;0,435;0,002;0,002;0,003;0,763;0,0001;0,418;0,079;0,7879999999999999;0,003;0,013999999999999999;0,054000000000000006;0,006999999999999999;0,013999999999999999;0,568;0,003;0,039;4,2;52,0;0,4;12,7;0,15;2,3;22,8;5,0;60,4;0,4;9,1;0,08;2,7;22,7
3123;Э76ХФ;Р65;35,0;42,8333333;21,6166667;42,8333333;2,99082745;0,31951;0,12698399999999999;0,15546600000000002;0,174407;0,0409538;1537,0;1578,0;9,3550973;13636,7000771;116,7;1,0;13,357000000000001;0,19399999999999998;0,05;0,322;0,027999999999999997;0,02;0,051071;0,20199999999999999;0,24100000000000002;0,222;4913,0;0,001;0,539;0,318;0,083;0,652;0,006;0,013000000000000001;0,063;0,008;0,018000000000000002;0,418;0,001;0,002;0,003;0,77;0,0003;0,42;0,08199999999999999;0,784;0,006;0,013999999999999999;0,063;0,008;0,013999999999999999;0,5710000000000001;0,003;0,037000000000000005;4,8;47,2;0,6;13,9;0,25;2,1;22,7;5,4;57,6;0,5;11,0;0,07;2,6;22,4
3124;Э76ХФ;Р65;34,0;48,3666667;23,6;48,3666667;2,99082745;0,34412;0,134992;0,127728;0,166138;0,041533600000000004;1545,0;1573,0;7,388559599999999;13449,1525424;115,9;1,0;11,912;0,175;0,05;0,35200000000000004;0,027999999999999997;0,02;0,05179400000000001;0,201;0,19699999999999998;0,23600000000000002;5290,0;0,002;0,507;0,307;0,11199999999999999;0,674;0,006999999999999999;0,012;0,085;0,008;0,021;0,41700000000000004;0,002;0,002;0,002;0,758;0,0001;0,41600000000000004;0,11;0,782;0,006;0,013000000000000001;0,085;0,009000000000000001;0,017;0,5589999999999999;0,003;0,037000000000000005;3,3;43,8;0,3;11,6;0,12;2,1;21,1;3,7;56,9;0,7;8,2;0,1;2,5;22,9
3125;Э76ХФ;Р65;38,0;44,3666667;20,6833333;44,3666667;2,99082745;0,29062;0,09152;0,125388;0,149194;0,041098199999999994;1545,0;1575,0;8,2088655;13248,348106399999;115,4;1,0;12,14;0,16699999999999998;0,05;0,294;0,027999999999999997;0,02;0,051251;0,17600000000000002;0,19399999999999998;0,16;4567,0;0,002;0,545;0,342;0,1;0,675;0,008;0,012;0,08199999999999999;0,006999999999999999;0,019;0,439;0,002;0,003;0,002;0,755;0,0001;0,415;0,099;0,782;0,006999999999999999;0,013999999999999999;0,08199999999999999;0,008;0,016;0,564;0,003;0,037000000000000005;3,2;54,2;0,5;14,2;0,13;2,2;25,0;3,6;61,7;0,7;6,4;0,17;2,6;23,6
3126;Э76ХФ;Р65;43,0;41,033333299999995;17,0;41,033333299999995;3,0;0,305;0,129272;0,12015;0,11776099999999999;0,0400838;1571,0;1580,0;8,9545788;12575,2941176;114,1;1,0;12,222999999999999;0,16699999999999998;0,05;0,305;0,027999999999999997;0,02;0,049986;0,13;0,187;0,226;3563,0;0,002;0,534;0,311;0,11900000000000001;0,6809999999999999;0,006999999999999999;0,011000000000000001;0,08;0,008;0,022000000000000002;0,461;0,002;0,002;0,002;0,759;0,0003;0,418;0,11900000000000001;0,785;0,006;0,012;0,08;0,009000000000000001;0,018000000000000002;0,5710000000000001;0,003;0,037000000000000005;3,2;55,7;0,3;13,7;0,08;2,2;25,8;3,3;58,8;0,4;5,2;0,06;2,6;22,8
3127;Э76ХФ;Р65;38,0;42,05;18,533333300000002;42,05;2,99082745;0,303865;0,103532;0,128754;0,135121;0,0407798;1556,0;1575,0;8,738975;12943,1654676;115,3;1,0;12,22;0,165;0,05;0,308;0,027999999999999997;0,02;0,050854;0,153;0,2;0,18100000000000002;3998,0;0,002;0,539;0,335;0,1;0,6729999999999999;0,006;0,011000000000000001;0,068;0,009000000000000001;0,019;0,449;0,001;0,003;0,002;0,7829999999999999;0,0002;0,42;0,099;0,7859999999999999;0,005;0,01;0,068;0,01;0,016;0,5760000000000001;0,003;0,037000000000000005;3,1;53,2;0,3;12,9;0,1;2,2;24,5;3,7;60,4;0,4;6,0;0,07;2,7;22,0
3128;Э76ХФ;Р65;37,0;41,716666700000005;18,216666699999998;41,716666700000005;2,99082745;0,350275;0,10582000000000001;0,17685;0,156153;0,0417942;1576,0;1579,0;9,9269676;12680,695333900001;117,6;1,0;13,804;0,196;0,05;0,363;0,027999999999999997;0,02;0,052119000000000006;0,165;0,276;0,185;3850,0;0,001;0,518;0,335;0,11699999999999999;0,638;0,009000000000000001;0,011000000000000001;0,086;0,008;0,02;0,428;0,001;0,002;0,003;0,7659999999999999;0,0006;0,418;0,11800000000000001;0,784;0,008;0,011000000000000001;0,085;0,008;0,016;0,5660000000000001;0,003;0,037000000000000005;3,6;48,2;0,8;13,7;0,12;1,9;25,6;4,5;58,0;0,3;10,5;0,07;2,4;23,8
3129;Э76ХФ;Р65;6,0;45,05;32,7;45,05;3,5873839999999997;0,30591;0,106392;0,128574;0,128551;0,042374800000000004;1539,0;1623,0;9,6745838;13855,0458716;111,6;1,0;14,527999999999999;0,188;0,05;0,31;0,027999999999999997;0,02;0,052842999999999994;0,14300000000000002;0,2;0,18600000000000003;7551,0;0,001;0,546;0,332;0,098;0,6729999999999999;0,006;0,01;0,065;0,006999999999999999;0,019;0,45399999999999996;0,001;0,002;0,003;0,774;0,0005;0,42100000000000004;0,098;0,7879999999999999;0,005;0,011000000000000001;0,065;0,006999999999999999;0,013000000000000001;0,564;0,002;0,04;2,9;49,1;1,4;11,9;0,37;2,1;23,2;4,4;57,7;0,5;10,0;0,1;2,5;23,4
3130;Э76ХФ;Р65;7,0;52,8833333;21,533333300000002;52,8833333;2,4713533;0,36594499999999996;0,113828;0,12347999999999999;0,17084000000000002;0,0418528;1603,0;1598,0;10,0245194;13087,6160991;116,8;1,0;17,671;0,14300000000000002;0,05;0,38299999999999995;0,027000000000000003;0,02;0,052191999999999995;0,21;0,19;0,19899999999999998;4697,0;0,002;0,522;0,326;0,099;0,682;0,006;0,009000000000000001;0,064;0,01;0,019;0,43200000000000005;0,001;0,002;0,003;0,769;0,0001;0,419;0,10099999999999999;0,792;0,006;0,01;0,065;0,011000000000000001;0,015;0,5770000000000001;0,002;0,038;4,0;49,7;0,8;11,9;0,09;2,2;22,9;4,2;54,4;0,2;6,5;0,07;2,3;23,3
3132;Э76ХФ;Р65;20,0;40,716666700000005;19,8;40,716666700000005;3,0;0,27978000000000003;0,113256;0,11606400000000001;0,151198;0,0402281;1545,0;1592,0;10,701804800000001;13469,6969697;113,7;1,0;14,495;0,126;0,05;0,27699999999999997;0,035;0,02;0,050166;0,183;0,179;0,198;4445,0;0,002;0,5710000000000001;0,325;0,102;0,682;0,006;0,012;0,069;0,008;0,02;0,447;0,002;0,003;0,003;0,778;0,0003;0,41600000000000004;0,10099999999999999;0,779;0,005;0,013000000000000001;0,069;0,008;0,013000000000000001;0,5579999999999999;0,002;0,037000000000000005;3,0;51,7;0,4;14,8;0,09;2,2;23,2;3,8;55,2;0,4;10,7;0,13;2,2;26,1
3133;Э76ХФ;Р65;27,0;39,8666667;16,8833333;39,8666667;2,9348576;0,28007;0,157872;0,172188;0,191388;0,0401126;1551,0;1583,0;8,3713178;13173,9387957;113,5;1,0;10,799000000000001;0,215;0,05;0,267;0,031;0,02;0,050022000000000004;0,221;0,267;0,276;3707,0;0,001;0,555;0,285;0,105;0,637;0,006;0,011000000000000001;0,069;0,006999999999999999;0,02;0,418;0,001;0,002;0,002;0,7709999999999999;0,0001;0,41600000000000004;0,105;0,782;0,005;0,012;0,07;0,006999999999999999;0,017;0,563;0,002;0,036000000000000004;3,0;50,6;0,6;18,8;0,18;1,9;26,1;3,7;55,9;0,5;10,4;0,14;2,2;26,7
3134;Э76ХФ;Р65;25,0;39,85;16,05;39,85;2,99082745;0,2322919;0,144716;0,120996;0,125818;0,0401704;1555,0;1577,0;7,709661200000001;13263,5514019;114,0;1,0;10,241;0,106;0,05;0,191;0,092;0,02;0,050094;0,142;0,188;0,253;3548,0;0,002;0,5870000000000001;0,292;0,084;0,675;0,004;0,011000000000000001;0,054000000000000006;0,008;0,016;0,461;0,002;0,003;0,003;0,769;0,0004;0,41200000000000003;0,084;0,7829999999999999;0,004;0,011000000000000001;0,055;0,008;0,012;0,556;0,002;0,037000000000000005;3,8;57,4;0,5;15,8;0,09;2,5;23,3;4,0;56,1;0,5;12,2;0,11;2,5;22,7
3135;Э76ХФ;Р65;26,0;40,2333333;17,65;40,2333333;2,5740272999999996;0,28446;0,161304;0,140508;0,153346;0,0419394;1552,0;1578,0;9,6198826;13155,8073654;117,9;1,0;12,741;0,136;0,05;0,273;0,064;0,02;0,0523;0,17600000000000002;0,218;0,282;3870,0;0,002;0,561;0,28800000000000003;0,102;0,669;0,006;0,01;0,07;0,009000000000000001;0,019;0,45;0,002;0,003;0,004;0,769;0,0003;0,418;0,10300000000000001;0,7829999999999999;0,006;0,01;0,07;0,01;0,013999999999999999;0,568;0,003;0,038;3,8;50,9;0,4;12,9;0,1;2,3;22,2;4,3;49,4;0,4;8,8;0,07;2,4;20,7
3136;Э76ХФ;Р65;24,0;39,7;14,85;39,7;2,6141236;0,321085;0,181324;0,155142;0,18540299999999998;0,040692400000000004;1558,0;1578,0;10,645843800000002;13038,383838400001;115,7;1,0;14,088;0,17300000000000001;0,05;0,314;0,027000000000000003;0,02;0,050745;0,21899999999999997;0,24;0,317;3227,0;0,002;0,535;0,267;0,08800000000000001;0,652;0,004;0,009000000000000001;0,052000000000000005;0,008;0,02;0,42;0,001;0,002;0,003;0,765;0,0002;0,415;0,08800000000000001;0,782;0,003;0,011000000000000001;0,053;0,008;0,015;0,5660000000000001;0,002;0,037000000000000005;3,7;50,3;0,4;17,2;0,14;2,0;25,3;3,7;55,3;0,5;10,4;0,13;2,2;25,9
3137;Э76ХФ;Р65;24,0;40,3666667;16,8166667;40,3666667;2,99082745;0,24131;0,13727999999999999;0,11817000000000001;0,13677899999999998;0,040432800000000005;1547,0;1581,0;11,22436;13557,978196200002;113,3;1,0;15,103;0,128;0,05;0,225;0,084;0,02;0,050926;0,16;0,183;0,24;3800,0;0,002;0,58;0,303;0,102;0,684;0,006999999999999999;0,012;0,07400000000000001;0,009000000000000001;0,018000000000000002;0,45299999999999996;0,002;0,003;0,003;0,772;0,0002;0,41600000000000004;0,102;0,782;0,006999999999999999;0,012;0,075;0,009000000000000001;0,013000000000000001;0,562;0,003;0,038;3,2;55,3;0,4;14,7;0,1;2,2;24,7;3,5;56,3;0,7;13,1;0,12;2,3;24,4
3139;Э76ХФ;Р65;33,0;42,5166667;16,0166667;42,5166667;2,99082745;0,261945;0,144716;0,146556;0,145878;0,040677099999999994;1554,0;1576,0;8,607683300000001;13437,2528616;115,6;1,0;12,199000000000002;0,07400000000000001;0,05;0,248;0,025;0,02;0,05136;0,162;0,228;0,253;3587,0;0,002;0,585;0,298;0,109;0,659;0,008;0,01;0,07;0,01;0,019;0,44299999999999995;0,002;0,003;0,003;0,772;0,0002;0,415;0,10800000000000001;0,78;0,006999999999999999;0,013000000000000001;0,07;0,011000000000000001;0,017;0,5670000000000001;0,002;0,038;3,5;52,7;0,3;17,3;0,08;2,3;22,9;4,0;50,7;0,8;13,1;0,1;2,3;22,0
3141;Э76ХФ;Р65;31,0;40,5166667;16,6666667;40,5166667;3,5508555;0,30814;0,169312;0,160524;0,176448;0,0403904;1549,0;1581,0;9,6116002;13791,6;117,2;1,0;12,981;0,062;0,05;0,3;0,061;0,02;0,050998;0,203;0,249;0,29600000000000004;3831,0;0,002;0,545;0,281;0,105;0,6509999999999999;0,006;0,011000000000000001;0,061;0,009000000000000001;0,019;0,43;0,002;0,003;0,003;0,757;0,0003;0,41600000000000004;0,10400000000000001;0,782;0,005;0,011000000000000001;0,061;0,009000000000000001;0,013999999999999999;0,5720000000000001;0,002;0,037000000000000005;3,8;55,1;0,3;14,9;0,1;2,2;25,0;3,8;50,4;0,6;10,6;0,11;2,2;22,8
