Repository: comptech-winter-school/steel-alloying

# steel-alloying
Проект "Оптимизация процесса легирования стали" на Зимней Школе CompTech 2021

File: data_frames/evraz_data_prprocessed_Anvar.csv (part 33 of 45)
;МАРКА;ПРОФИЛЬ;t вып-обр;t обработка;t под током;t продувка;ПСН гр.;чист расход C;чист расход Cr;чист расход Mn;чист расход Si;чист расход V;температура первая;температура последняя;Ar (интенс.);эл. энергия (интенс.);произв жидкая сталь;произв количество обработок;расход газ Ar;сыпуч известь РП;сыпуч кокс пыль УСТК;сыпуч  кокс. мелочь КМ1;сыпуч  шпат плав.;ферспл CaC2;ферспл  FeV-80;ферспл  Mn5Si65Al0.5;ферспл SiMn18;ферспл  фх850А;эл. энергия;химсталь первый Al_1;химсталь первый C_1;химсталь первый Cr_1;химсталь первый Cu_1;химсталь первый Mn_1;химсталь первый Mo_1;химсталь первый N_1;химсталь первый Ni_1;химсталь первый P_1;химсталь первый S_1;химсталь первый Si_1;химсталь первый Ti_1;химсталь первый V_1;химсталь последний Al;химсталь последний C;химсталь последний Ca;химсталь последний Cr;химсталь последний Cu;химсталь последний Mn;химсталь последний Mo;химсталь последний N;химсталь последний Ni;химсталь последний P;химсталь последний S;химсталь последний Si;химсталь последний Ti;химсталь последний V;химшлак первый Al2O3_1;химшлак первый CaO_1;химшлак первый FeO_1;химшлак первый MgO_1;химшлак первый MnO_1;химшлак первый R_1;химшлак первый SiO2_1;химшлак последний Al2O3;химшлак последний CaO;химшлак последний FeO;химшлак последний MgO;химшлак последний MnO;химшлак последний R;химшлак последний SiO2
3142;Э76ХФ;Р65;33,0;39,85;10,0;39,85;1,0;0,343685;0,16073199999999999;0,14724;0,193666;0,039674400000000005;1596,0;1585,0;11,1101631;12252,0;113,7;1,0;14,758;0,064;0,05;0,34600000000000003;0,027999999999999997;0,02;0,050094;0,235;0,22699999999999998;0,281;2042,0;0,002;0,517;0,281;0,084;0,657;0,008;0,011000000000000001;0,07400000000000001;0,008;0,015;0,41;0,001;0,002;0,003;0,755;0,0004;0,413;0,08199999999999999;0,7809999999999999;0,006999999999999999;0,011000000000000001;0,075;0,009000000000000001;0,012;0,569;0,002;0,037000000000000005;2,9;51,8;0,7;18,7;0,16;2,0;25,3;3,8;54,9;0,4;10,9;0,16;2,1;26,0
3144;Э76ХФ;Р65;40,0;40,5666667;15,666666699999999;40,5666667;2,2623723;0,29243;0,146432;0,10416600000000001;0,150539;0,0395889;1575,0;1583,0;11,3339359;13174,468085100001;114,5;1,0;15,325999999999999;0,073;0,05;0,28700000000000003;0,037000000000000005;0,02;0,049986;0,187;0,16;0,256;3440,0;0,002;0,547;0,294;0,078;0,696;0,01;0,011000000000000001;0,081;0,009000000000000001;0,016;0,446;0,002;0,003;0,003;0,755;0,0003;0,41600000000000004;0,079;0,7909999999999999;0,01;0,013000000000000001;0,083;0,01;0,013000000000000001;0,5710000000000001;0,003;0,037000000000000005;3,7;54,6;0,5;15,2;0,09;2,4;22,4;4,3;57,6;0,5;9,9;0,09;2,5;22,6
3145;Э76ХФ;Р65;25,0;46,9;24,0166667;46,9;3,7117371;0,26965500000000003;0,159588;0,116568;0,169594;0,0384714;1546,0;1588,0;11,2496802;13648,022206799998;111,8;1,0;17,587;0,028999999999999998;0,05;0,256;0,09300000000000001;0,02;0,048575;0,21100000000000002;0,179;0,27899999999999997;5463,0;0,002;0,54;0,275;0,1;0,67;0,006;0,012;0,07;0,008;0,019;0,419;0,002;0,004;0,003;0,767;0,0006;0,41700000000000004;0,10099999999999999;0,79;0,005;0,013000000000000001;0,071;0,011000000000000001;0,013000000000000001;0,5760000000000001;0,004;0,04;3,5;56,1;1,5;12,9;0,92;2,3;24,6;3,7;58,9;0,2;8,5;0,11;2,2;26,3
3146;Э76ХФ;Р65;30,0;40,716666700000005;22,033333300000002;40,716666700000005;3,437329;0,28955;0,104104;0,08361;0,130549;0,038872199999999996;1551,0;1586,0;11,508063900000002;13359,7579425;114,4;1,0;15,619000000000002;0,073;0,05;0,292;0,042;0,02;0,049081;0,165;0,128;0,182;4906,0;0,002;0,5479999999999999;0,33399999999999996;0,086;0,73;0,006999999999999999;0,011000000000000001;0,073;0,011000000000000001;0,02;0,45899999999999996;0,002;0,004;0,004;0,7509999999999999;0,0002;0,418;0,086;0,799;0,006999999999999999;0,012;0,07400000000000001;0,013000000000000001;0,019;0,5720000000000001;0,003;0,038;4,2;56,8;0,6;8,6;0,23;2,4;23,9;3,4;57,2;0,4;6,4;0,11;2,1;26,7
3151;Э76ХФ;Р65;34,0;43,7;23,95;43,7;3,9916766000000004;0,33305500000000005;0,181324;0,199548;0,16303800000000002;0,039101800000000006;1536,0;1572,0;9,8801153;14121,9206681;114,2;1,0;14,285;0,145;0,05;0,327;0,027999999999999997;0,02;0,049371;0,166;0,312;0,317;5637,0;0,002;0,521;0,264;0,079;0,62;0,006;0,011000000000000001;0,065;0,005;0,016;0,424;0,002;0,002;0,003;0,762;0,0002;0,419;0,079;0,792;0,005;0,011000000000000001;0,062;0,006;0,013999999999999999;0,561;0,003;0,036000000000000004;3,4;49,0;0,6;8,0;0,07;2,2;21,8;3,7;55,0;0,7;10,1;0,17;2,2;25,6
3152;Э76ХФ;Р65;24,0;40,85;25,283333300000002;40,85;3,6923077000000006;0,30837;0,19448;0,227214;0,145857;0,038556900000000005;1530,0;1576,0;10,8673935;13723,665128499999;113,4;1,0;14,674000000000001;0,149;0,05;0,293;0,027000000000000003;0,02;0,048683;0,128;0,35700000000000004;0,34;5783,0;0,001;0,536;0,256;0,091;0,584;0,005;0,011000000000000001;0,057999999999999996;0,004;0,016;0,433;0,002;0,002;0,003;0,764;0,0004;0,419;0,092;0,784;0,005;0,012;0,059000000000000004;0,005;0,012;0,5579999999999999;0,003;0,036000000000000004;3,6;54,5;1,2;10,3;0,11;2,2;25,2;3,5;58,1;0,9;12,5;0,13;2,2;26,0
3153;Э76ХФ;Р65;22,0;39,5166667;14,233333300000002;39,5166667;4,0;0,31021;0,178464;0,20833200000000002;0,186968;0,0397315;1591,0;1591,0;12,8363405;12793,911006999999;115,3;1,0;16,837;0,174;0,05;0,299;0,026000000000000002;0,02;0,050166;0,19899999999999998;0,325;0,312;3035,0;0,002;0,544;0,271;0,08199999999999999;0,611;0,005;0,01;0,057;0,006;0,013999999999999999;0,41700000000000004;0,001;0,002;0,003;0,762;0,0002;0,415;0,083;0,7879999999999999;0,005;0,012;0,057999999999999996;0,006999999999999999;0,012;0,5770000000000001;0,002;0,036000000000000004;3,7;51,1;0,6;12,3;0,1;2,1;24,0;4,0;55,5;0,6;12,0;0,16;2,2;25,7
3155;Э76ХФ;Р65;16,0;41,8833333;15,883333300000002;41,8833333;2,513355;0,37282;0,175032;0,206298;0,181193;0,0399033;1603,0;1582,0;11,1955254;12103,2528856;117,2;1,0;15,568;0,188;0,05;0,377;0,028999999999999998;0,02;0,050383;0,191;0,322;0,306;3204,0;0,002;0,479;0,27699999999999997;0,083;0,616;0,006999999999999999;0,01;0,071;0,006999999999999999;0,016;0,409;0,001;0,002;0,003;0,769;0,0001;0,415;0,083;0,787;0,006;0,012;0,071;0,008;0,013000000000000001;0,5589999999999999;0,002;0,034;3,6;56,3;0,5;11,2;0,09;2,2;25,3;3,6;57,0;0,4;9,8;0,11;2,2;26,4
3156;Э76ХФ;Р65;15,0;44,9;20,9;44,9;2,6959619999999997;0,28896;0,187616;0,184248;0,152316;0,0388733;1569,0;1571,0;9,3020045;12467,942583700002;112,9;1,0;13,922;0,14800000000000002;0,05;0,272;0,028;0,02;0,048647;0,156;0,28800000000000003;0,32799999999999996;4343,0;0,001;0,5489999999999999;0,259;0,076;0,612;0,003;0,009000000000000001;0,045;0,006999999999999999;0,016;0,43200000000000005;0,001;0,002;0,002;0,758;0,0002;0,419;0,078;0,785;0,002;0,01;0,047;0,008;0,013000000000000001;0,562;0,002;0,034;3,5;58,4;0,3;10,3;0,07;2,4;24,6;3,1;56,4;0,7;7,4;0,18;2,2;25,4
3159;Э76ХФ;Р65;18,0;41,55;16,3166667;41,55;3,0;0,342915;0,159588;0,230634;0,225043;0,0413885;1587,0;1572,0;8,1381555;12590,8069459;118,2;1,0;11,251;0,22399999999999998;0,05;0,342;0,027999999999999997;0,02;0,051613;0,248;0,359;0,27899999999999997;3424,0;0,001;0,535;0,29;0,105;0,585;0,009000000000000001;0,009000000000000001;0,07200000000000001;0,006;0,019;0,384;0,001;0,002;0,003;0,763;0,0002;0,41600000000000004;0,10400000000000001;0,7809999999999999;0,008;0,009000000000000001;0,07200000000000001;0,006;0,016;0,57;0,002;0,036000000000000004;3,4;47,3;0,6;15,5;0,22;1,9;25,4;3,8;52,5;0,6;10,3;0,22;2,1;25,1
3160;Э76ХФ;Р65;20,0;42,8666667;22,533333300000002;42,8666667;2,3712021;0,31238;0,109824;0,16362000000000002;0,15252000000000002;0,0410693;1537,0;1575,0;9,6711509;12786,3905325;115,8;1,0;13,819;0,15;0,05;0,316;0,027999999999999997;0,02;0,051215;0,165;0,255;0,192;4802,0;0,001;0,536;0,32899999999999996;0,125;0,64;0,012;0,009000000000000001;0,081;0,006;0,021;0,44;0,002;0,003;0,003;0,767;0,0002;0,41700000000000004;0,122;0,78;0,011000000000000001;0,011000000000000001;0,081;0,006999999999999999;0,016;0,57;0,003;0,037000000000000005;3,9;53,4;0,5;14,5;0,12;2,1;25,6;4,2;54,8;0,7;6,7;0,08;2,3;23,5
3161;Э76ХФ;Р65;21,0;41,6666667;15,9666667;41,6666667;2,99082745;0,331065;0,12183599999999999;0,134838;0,151789;0,04075019999999999;1573,0;1578,0;8,7168904;13580,7933194;114,5;1,0;12,085;0,14800000000000002;0,05;0,33799999999999997;0,027999999999999997;0,02;0,050817;0,17600000000000002;0,209;0,213;3614,0;0,001;0,527;0,319;0,08900000000000001;0,665;0,008;0,009000000000000001;0,067;0,006999999999999999;0,018000000000000002;0,436;0,001;0,003;0,002;0,759;0,0001;0,418;0,08900000000000001;0,784;0,006999999999999999;0,011000000000000001;0,067;0,008;0,017;0,569;0,002;0,037000000000000005;3,0;52,0;1,2;14,4;0,24;2,0;25,7;3,0;53,8;0,8;6,4;0,11;2,4;22,8
3163;Э76ХФ;Р65;15,0;41,7;16,1666667;41,7;2,3819169999999996;0,357645;0,138996;0,101604;0,137656;0,0401992;1581,0;1577,0;16,027338099999998;12792,9896907;115,1;1,0;22,278000000000002;0,127;0,05;0,369;0,027999999999999997;0,02;0,05013;0,168;0,155;0,243;3447,0;0,002;0,493;0,31;0,081;0,7;0,004;0,008;0,054000000000000006;0,008;0,018000000000000002;0,452;0,002;0,003;0,004;0,763;0,0002;0,42200000000000004;0,083;0,7929999999999999;0,004;0,009000000000000001;0,055;0,008;0,011000000000000001;0,569;0,003;0,037000000000000005;5,6;48,2;0,8;12,4;0,09;2,1;22,7;7,7;48,0;0,2;8,5;0,05;2,8;16,9
3167;Э76ХФ;Р65;37,0;53,8666667;25,45;53,8666667;2,99082745;0,309305;0,14586;0,1287;0,136026;0,0412145;1541,0;1585,0;7,1927599;13624,3614931;113,2;1,0;12,915;0,149;0,05;0,307;0,027999999999999997;0,02;0,051396000000000004;0,154;0,198;0,255;5779,0;0,002;0,536;0,301;0,092;0,6759999999999999;0,005;0,009000000000000001;0,059000000000000004;0,006;0,018000000000000002;0,447;0,001;0,003;0,003;0,768;0,0002;0,42;0,09;0,787;0,004;0,01;0,059000000000000004;0,008;0,015;0,568;0,003;0,039;2,8;50,1;0,5;12,8;0,23;2,1;23,4;3,8;60,4;0,7;8,2;0,09;2,6;23,7
3168;Э76ХФ;Р65;47,0;48,0666667;23,6833333;48,0666667;2,99082745;0,34770500000000004;0,13098800000000002;0,158172;0,152006;0,0409827;1539,0;1574,0;16,169417499999998;13493,0330753;114,8;1,0;25,906999999999996;0,126;0,05;0,35600000000000004;0,028999999999999998;0,02;0,051107;0,166;0,244;0,22899999999999998;5326,0;0,002;0,496;0,312;0,10400000000000001;0,642;0,012;0,01;0,077;0,008;0,022000000000000002;0,441;0,002;0,003;0,004;0,768;0,0004;0,41700000000000004;0,10400000000000001;0,7809999999999999;0,011000000000000001;0,011000000000000001;0,078;0,008;0,019;0,557;0,003;0,037000000000000005;4,8;58,5;0,2;12,4;0,1;2,4;24,9;4,6;53,3;0,4;8,0;0,1;2,4;22,1
3169;Э76ХФ;Р65;33,0;42,533333299999995;20,7;42,533333299999995;2,99082745;0,338965;0,14586;0,144582;0,139769;0,041997900000000005;1546,0;1576,0;9,3851097;13434,782608700001;117,4;1,0;13,306;0,127;0,05;0,34299999999999997;0,027000000000000003;0,02;0,052373;0,153;0,223;0,255;4635,0;0,002;0,513;0,298;0,09699999999999999;0,645;0,006999999999999999;0,009000000000000001;0,065;0,006999999999999999;0,019;0,43700000000000006;0,002;0,003;0,003;0,782;0,0001;0,414;0,095;0,7709999999999999;0,006;0,011000000000000001;0,064;0,006999999999999999;0,013999999999999999;0,562;0,003;0,034;3,9;58,2;0,4;14,1;0,1;2,4;24,6;3,5;55,2;0,8;7,8;0,21;2,3;25,9
3171;Э76ХФ;Р65;30,0;42,5666667;21,1666667;42,5666667;3,5077574;0,33216999999999997;0,12698399999999999;0,095028;0,128012;0,039503199999999995;1545,0;1567,0;9,9611514;13631,8110236;115,8;1,0;14,130999999999998;0,153;0,05;0,34;0,062;0,02;0,049262;0,156;0,145;0,222;4809,0;0,002;0,511;0,314;0,094;0,7020000000000001;0,008;0,009000000000000001;0,064;0,006999999999999999;0,018000000000000002;0,45;0,002;0,003;0,003;0,769;0,0001;0,41600000000000004;0,092;0,7809999999999999;0,006999999999999999;0,01;0,064;0,006999999999999999;0,013999999999999999;0,563;0,003;0,036000000000000004;3,0;47,5;0,7;11,8;0,1;2,0;23,3;3,1;60,9;0,5;4,3;0,08;2,3;26,3
3172;Э76ХФ;Р65;27,0;46,716666700000005;19,8833333;46,716666700000005;4,0;0,349125;0,142428;0,149088;0,14297200000000002;0,038923400000000004;1548,0;1572,0;18,1843025;14276,27829;113,9;1,0;28,316999999999997;0,086;0,05;0,35600000000000004;0,040999999999999995;0,02;0,048539;0,156;0,23;0,249;4731,0;0,002;0,485;0,295;0,08199999999999999;0,652;0,005;0,009000000000000001;0,051;0,005;0,018000000000000002;0,442;0,002;0,002;0,003;0,764;0,0001;0,413;0,08199999999999999;0,782;0,004;0,011000000000000001;0,051;0,006;0,013000000000000001;0,5710000000000001;0,003;0,035;3,2;50,9;2,2;8,8;0,34;2,2;22,9;4,0;55,8;0,5;6,4;0,1;2,2;26,0
3173;Э76ХФ;Р65;33,0;44,3833333;21,2;44,3833333;3,909417;0,307165;0,13556400000000002;0,135114;0,139757;0,0397646;1539,0;1572,0;18,0648892;14227,358490600001;115,6;1,0;26,726;0,168;0,05;0,306;0,040999999999999995;0,02;0,049588;0,157;0,20800000000000002;0,237;5027,0;0,002;0,511;0,312;0,099;0,674;0,006999999999999999;0,008;0,063;0,006999999999999999;0,021;0,452;0,002;0,002;0,003;0,74;0,0004;0,423;0,099;0,792;0,006;0,01;0,063;0,008;0,016;0,569;0,003;0,036000000000000004;3,2;56,8;0,2;11,8;0,13;2,2;25,7;4,6;57,6;0,4;5,7;0,09;2,5;22,7
3174;Э76ХФ;Р65;37,0;44,55;19,6833333;44,55;2,951269;0,35118;0,189904;0,196818;0,180305;0,040460699999999995;1565,0;1576,0;9,1250469;13287,3835732;118,7;1,0;13,5;0,155;0,05;0,348;0,039;0,02;0,050456;0,193;0,304;0,332;4359,0;0,001;0,509;0,271;0,091;0,625;0,006;0,008;0,057999999999999996;0,006;0,018000000000000002;0,42100000000000004;0,001;0,002;0,003;0,773;0,0002;0,42200000000000004;0,09;0,79;0,006;0,009000000000000001;0,06;0,006999999999999999;0,015;0,57;0,003;0,036000000000000004;3,7;49,8;0,5;10,1;0,08;2,2;23,1;4,0;56,4;0,6;9,7;0,14;2,2;25,4
3175;Э76ХФ;Р65;46,0;42,35;21,3;42,35;3,4951008999999997;0,28822;0,185328;0,225438;0,188225;0,040079000000000004;1539,0;1583,0;10,6519481;14132,3943662;117,3;1,0;15,037;0,154;0,05;0,27;0,038;0,02;0,049986;0,193;0,349;0,324;5017,0;0,002;0,544;0,27;0,08800000000000001;0,589;0,006999999999999999;0,008;0,062;0,005;0,019;0,41100000000000003;0,002;0,002;0,003;0,767;0,0002;0,419;0,09;0,784;0,006;0,011000000000000001;0,063;0,006;0,013000000000000001;0,562;0,003;0,035;3,8;51,8;0,6;12,4;0,16;2,1;24,8;3,5;58,2;0,9;10,1;0,11;2,2;26,3
3176;Э76ХФ;Р65;52,0;46,8833333;18,5;46,8833333;2,7068291;0,353215;0,176748;0,196008;0,219854;0,0403864;1549,0;1566,0;12,8240908;13556,7567568;116,8;1,0;18,512999999999998;0,278;0,05;0,353;0,049;0,02;0,050673;0,254;0,301;0,309;4180,0;0,001;0,511;0,278;0,086;0,617;0,005;0,008;0,055999999999999994;0,006;0,02;0,395;0,001;0,002;0,003;0,775;0,0003;0,423;0,087;0,799;0,005;0,009000000000000001;0,057;0,006999999999999999;0,013999999999999999;0,5720000000000001;0,002;0,036000000000000004;3,1;49,8;2,1;13,5;0,63;2,0;25,3;3,5;53,3;0,8;12,8;0,13;2,1;25,7
3177;Э76ХФ;Р65;26,0;46,8666667;20,1166667;46,8666667;2,99082745;0,269485;0,13442;0,101982;0,151453;0,0392905;1552,0;1566,0;13,710334900000001;13645,4018227;113,9;1,0;21,151999999999997;0,147;0,05;0,261;0,038;0,02;0,049298;0,18899999999999997;0,155;0,235;4575,0;0,002;0,5720000000000001;0,303;0,1;0,6940000000000001;0,006;0,009000000000000001;0,068;0,009000000000000001;0,022000000000000002;0,439;0,001;0,003;0,003;0,765;0,0006;0,423;0,099;0,789;0,005;0,012;0,066;0,01;0,016;0,5710000000000001;0,002;0,036000000000000004;3,7;52,6;0,7;12,1;0,1;2,2;24,3;3,9;58,2;0,3;10,2;0,07;2,2;26,0
3178;Э76ХФ;Р65;32,0;42,85;21,8;42,85;2,99082745;0,2911;0,139568;0,120432;0,13373800000000002;0,039550300000000004;1546,0;1575,0;11,4049008;13158,7155963;115,6;1,0;16,29;0,139;0,05;0,28600000000000003;0,039;0,02;0,049624;0,154;0,185;0,244;4781,0;0,002;0,5539999999999999;0,3;0,095;0,6809999999999999;0,005;0,011000000000000001;0,06;0,009000000000000001;0,019;0,449;0,002;0,003;0,003;0,78;0,0003;0,414;0,094;0,7829999999999999;0,005;0,011000000000000001;0,061;0,009000000000000001;0,015;0,57;0,003;0,035;3,6;49,9;0,5;7,4;0,08;2,5;20,0;4,9;63,0;0,3;4,2;0,06;2,8;22,4
3179;Э76ХФ;Р65;35,0;41,8666667;15,833333300000001;41,8666667;3,0;0,306825;0,11039600000000001;0,140922;0,167445;0,0405011;1544,0;1574,0;8,6030656;17094,3157895;117,3;1,0;11,693;0,14800000000000002;0,05;0,31;0,046;0,02;0,050817;0,19699999999999998;0,21600000000000003;0,193;4511,0;0,001;0,52;0,325;0,096;0,6629999999999999;0,005;0,012;0,064;0,009000000000000001;0,021;0,418;0,002;0,003;0,003;0,763;0,0004;0,41600000000000004;0,096;0,7879999999999999;0,004;0,012;0,065;0,01;0,017;0,5710000000000001;0,003;0,036000000000000004;3,2;50,6;0,6;9,7;0,12;2,2;22,6;4,0;60,3;0,3;6,1;0,06;2,6;23,6
3180;Э76ХФ;Р65;35,0;44,033333299999995;17,8833333;44,033333299999995;2,067911;0,348535;0,15158;0,165576;0,19187200000000001;0,042605199999999996;1567,0;1563,0;7,5851964999999995;12605,0326188;118,1;1,0;10,988;0,086;0,05;0,353;0,038;0,02;0,053457000000000005;0,22399999999999998;0,254;0,265;3757,0;0,001;0,511;0,297;0,094;0,643;0,005;0,01;0,062;0,008;0,021;0,40700000000000003;0,001;0,002;0,003;0,794;0,0002;0,42;0,09300000000000001;0,787;0,005;0,012;0,063;0,009000000000000001;0,015;0,575;0,003;0,035;3,4;51,0;0,5;11,0;0,1;2,2;23,6;3,2;52,6;0,4;11,9;0,07;2,3;26,3
3181;Э76ХФ;Р65;34,0;44,033333299999995;21,0166667;44,033333299999995;3,3963108;0,34564;0,167024;0,23273400000000002;0,224149;0,0409339;1556,0;1581,0;8,736336099999999;13843,298969100002;116,7;1,0;12,823;0,27;0,05;0,344;0,027999999999999997;0,02;0,05136;0,245;0,359;0,292;4849,0;0,001;0,499;0,285;0,10300000000000001;0,588;0,006;0,011000000000000001;0,065;0,008;0,024;0,385;0,001;0,002;0,002;0,765;0,003;0,418;0,102;0,7879999999999999;0,005;0,013000000000000001;0,066;0,008;0,017;0,568;0,003;0,037000000000000005;3,0;49,0;0,7;15,6;0,27;1,8;26,9;4,1;57,5;0,5;7,1;0,11;2,1;26,8
3182;Э76ХФ;Р65;33,0;47,7;27,366666700000003;47,7;4,2077125;0,279945;0,147172;0,152952;0,168818;0,03934869999999999;1554,0;1630,0;11,2294;14364,920828299999;113,3;1,0;17,102999999999998;0,239;0,05;0,26899999999999996;0,04;0,02;0,049371;0,19399999999999998;0,235;0,263;6552,0;0,002;0,55;0,294;0,087;0,669;0,004;0,01;0,051;0,011000000000000001;0,02;0,447;0,002;0,003;0,003;0,7709999999999999;0,0002;0,419;0,087;0,804;0,004;0,011000000000000001;0,052000000000000005;0,012;0,01;0,575;0,003;0,038;3,3;46,0;0,6;9,8;0,09;2,3;20,3;4,2;56,2;0,4;9,7;0,1;2,3;24,9
3183;Э76ХФ;Р65;29,0;58,1833333;25,216666699999998;58,1833333;2,9078546000000003;0,3460413;0,151788;0,233316;0,222354;0,04001180000000001;1579,0;1592,0;9,637738;13353,0733642;115,5000001;1,0;18,558;0,345;0,05;0,322;0,036000000000000004;0,02;0,050203000000000005;0,242;0,36;0,273;5612,0;0,001;0,521;0,294;0,10400000000000001;0,5920000000000001;0,006;0,011000000000000001;0,08;0,008;0,023;0,389;0,001;0,002;0,004;0,755;0,0004;0,423;0,105;0,804;0,006;0,012;0,08;0,009000000000000001;0,009000000000000001;0,562;0,002;0,037000000000000005;4,3;46,7;0,8;12,9;0,21;1,9;25,0;4,2;57,3;0,5;10,6;0,1;2,3;25,4
3184;Э76ХФ;Р65;48,0;44,2;26,4666667;44,2;3,7114093999999995;0,18698499999999998;0,122876;0,117702;0,149283;0,040155300000000005;1531,0;1593,0;9,9692308;13413,8539043;117,4;1,0;14,687999999999999;0,129;0,05;0,16;0,044000000000000004;0,02;0,050383;0,179;0,18;0,221;5917,0;0,002;0,627;0,315;0,095;0,69;0,006;0,01;0,069;0,009000000000000001;0,019;0,44799999999999995;0,002;0,003;0,004;0,748;0,0006;0,41200000000000003;0,09;0,784;0,005;0,013000000000000001;0,067;0,009000000000000001;0,012;0,575;0,003;0,037000000000000005;4,0;59,5;0,3;11,6;0,09;2,5;23,4;3,8;59,5;1,0;8,7;0,11;2,4;24,7
3186;Э76ХФ;Р65;59,0;42,716666700000005;20,5666667;42,716666700000005;3,6535552000000004;0,337735;0,145116;0,193002;0,179249;0,0403864;1567,0;1579,0;11,0345689;13591,896272299999;118,6;1,0;15,712;0,07400000000000001;0,05;0,33899999999999997;0,035;0,02;0,050673;0,193;0,298;0,261;4659,0;0,002;0,52;0,3;0,096;0,631;0,008;0,01;0,071;0,006999999999999999;0,02;0,42;0,002;0,002;0,003;0,753;0,0002;0,41700000000000004;0,094;0,79;0,006999999999999999;0,01;0,071;0,008;0,016;0,5710000000000001;0,003;0,036000000000000004;3,1;53,9;0,4;12,8;0,08;2,0;26,6;3,2;56,9;0,6;10,7;0,12;2,1;27,1
3191;Э76ХФ;Р65;40,0;44,55;21,5166667;44,55;2,99082745;0,335115;0,159572;0,219858;0,191897;0,0402708;1565,0;1571,0;10,395375300000001;12726,8783888;117,6;1,0;15,235;0,20199999999999999;0,05;0,332;0,027999999999999997;0,02;0,050527999999999997;0,201;0,34;0,287;4564,0;0,002;0,509;0,287;0,091;0,6;0,006999999999999999;0,01;0,07;0,005;0,016;0,414;0,002;0,002;0,002;0,762;0,0002;0,41700000000000004;0,09300000000000001;0,789;0,006;0,011000000000000001;0,07200000000000001;0,006;0,015;0,5579999999999999;0,002;0,035;2,9;46,3;0,7;8,3;0,05;2,1;22,0;2,7;56,6;0,6;10,5;0,07;2,1;26,8
3193;Э76ХФ;Р65;39,0;46,5166667;16,8333333;46,5166667;2,4920212999999998;0,323525;0,149564;0,157296;0,166108;0,0402708;1588,0;1579,0;10,988319599999999;12600,0;117,3;1,0;17,038;0,133;0,05;0,322;0,059000000000000004;0,02;0,050527999999999997;0,188;0,242;0,26899999999999996;3535,0;0,002;0,528;0,292;0,081;0,659;0,004;0,009000000000000001;0,055999999999999994;0,008;0,019;0,428;0,001;0,002;0,003;0,764;0,0003;0,415;0,08;0,7929999999999999;0,004;0,013000000000000001;0,057;0,008;0,013000000000000001;0,573;0,002;0,036000000000000004;4,0;58,9;0,9;9,7;0,18;2,4;24,3;4,6;60,3;0,5;7,3;0,07;2,6;23,1
3194;Э76ХФ;Р65;44,0;41,033333299999995;18,0166667;41,033333299999995;4,0;0,35346500000000003;0,009452;0,24555;0,208135;0,0404438;1576,0;1577,0;9,6738989;13181,128584600001;118,5;1,0;13,177999999999999;0,152;0,05;0,382;0,027999999999999997;0,02;0,050745;0,215;0,38;0,017;3958,0;0,002;0,513;0,41200000000000003;0,08;0,5870000000000001;0,006999999999999999;0,012;0,126;0,006999999999999999;0,018000000000000002;0,408;0,001;0,002;0,003;0,741;0,0002;0,41700000000000004;0,079;0,79;0,006;0,012;0,125;0,008;0,013999999999999999;0,57;0,002;0,035;3,6;57,0;0,5;10,5;0,07;2,2;25,8;3,6;56,8;0,7;7,8;0,17;2,1;26,5
3196;Э76ХФ;Р65;32,0;43,8833333;19,9;43,8833333;2,7045814;0,306915;0,144004;0,222948;0,189492;0,0403001;1562,0;1576,0;10,357007199999998;13028,1407035;117,3;1,0;15,15;0,162;0,05;0,3;0,027999999999999997;0,02;0,051071;0,196;0,345;0,259;4321,0;0,002;0,536;0,298;0,08900000000000001;0,602;0,006;0,012;0,071;0,005;0,018000000000000002;0,41700000000000004;0,001;0,002;0,003;0,762;0,0004;0,415;0,08900000000000001;0,785;0,005;0,013999999999999999;0,071;0,006;0,015;0,569;0,002;0,035;2,7;56,8;0,2;12,2;0,06;2,2;26,0;3,1;56,4;0,7;7,7;0,11;2,4;23,1
3197;Э76ХФ;Р65;38,0;40,7;17,3;40,7;3,0887162999999997;0,2511139;0,099524;0,14376;0,155842;0,0391015;1546,0;1578,0;6,5302154;13113,294797700002;115,3;1,0;8,843;0,086;0,05;0,217;0,036000000000000004;0,02;0,049552;0,17800000000000002;0,221;0,179;3781,0;0,002;0,5760000000000001;0,332;0,1;0,659;0,006;0,011000000000000001;0,07;0,008;0,02;0,45;0,001;0,002;0,003;0,775;0,0003;0,41600000000000004;0,102;0,782;0,005;0,01;0,07;0,008;0,018000000000000002;0,56;0,002;0,033;3,7;53,7;0,7;10,7;0,1;2,4;22,7;3,5;55,5;0,7;9,3;0,23;2,2;26,2
3198;Э76ХФ;Р65;38,0;40,7;14,633333300000002;40,7;2,6827224999999997;0,319345;0,118323;0,175488;0,16201400000000002;0,0395292;1591,0;1578,0;9,3722359;12554,8974943;115,8;1,0;12,715;0,127;0,05;0,322;0,064;0,02;0,050094;0,174;0,271;0,213;3062,0;0,002;0,546;0,316;0,099;0,631;0,006;0,012;0,066;0,006;0,017;0,42200000000000004;0,001;0,002;0,003;0,779;0,0002;0,413;0,098;0,779;0,005;0,013000000000000001;0,066;0,006999999999999999;0,013999999999999999;0,5529999999999999;0,002;0,035;3,6;48,7;0,3;12,8;0,07;2,3;21,3;4,0;58,2;0,3;11,0;0,08;2,3;25,5
3199;Э76ХФ;Р65;35,0;40,033333299999995;20,2333333;40,033333299999995;3,5938257000000005;0,37455;0,13985999999999998;0,25492800000000004;0,204862;0,039586;1538,0;1576,0;8,041548700000002;13587,4794069;117,0;1,0;10,731;0,16399999999999998;0,05;0,38299999999999995;0,021;0,02;0,050166;0,20600000000000002;0,395;0,252;4582,0;0,002;0,494;0,3;0,11900000000000001;0,564;0,008;0,011000000000000001;0,076;0,006;0,025;0,39799999999999996;0,001;0,002;0,003;0,778;0,0002;0,415;0,11699999999999999;0,78;0,006;0,013000000000000001;0,076;0,006999999999999999;0,023;0,562;0,002;0,034;3,6;46,5;0,4;9,4;0,06;2,1;21,8;3,5;56,6;0,7;9,8;0,19;2,2;26,6
3200;Э76ХФ;Р65;34,0;48,3666667;29,9666667;48,3666667;5,112133900000001;0,28115500000000004;0,13153499999999999;0,158424;0,161204;0,038844199999999995;1540,0;1619,0;11,5973962;14558,1757508;112,2;1,0;18,311;0,241;0,05;0,273;0,046;0,02;0,049226000000000006;0,18000000000000002;0,244;0,237;7271,0;0,002;0,503;0,303;0,107;0,6509999999999999;0,009000000000000001;0,01;0,075;0,006;0,02;0,431;0,002;0,002;0,004;0,768;0,0003;0,419;0,106;0,797;0,008;0,012;0,075;0,006999999999999999;0,01;0,551;0,002;0,037000000000000005;4,6;51,0;1,9;14,6;0,49;2,2;23,5;5,4;49,9;1,0;10,5;0,17;2,3;23,1
3201;Э76ХФ;Р65;35,0;54,716666700000005;27,8333333;54,716666700000005;4,9095331;0,32621;0,15317999999999998;0,19773;0,167517;0,0401289;1517,0;1599,0;11,1766931;14466,826347299999;116,9;1,0;20,354;0,165;0,05;0,32299999999999995;0,047;0,02;0,050854;0,17300000000000001;0,306;0,276;6711,0;0,002;0,505;0,29100000000000004;0,107;0,614;0,008;0,011000000000000001;0,075;0,006;0,02;0,426;0,002;0,002;0,004;0,762;0,0003;0,42;0,107;0,785;0,006999999999999999;0,012;0,075;0,006999999999999999;0,011000000000000001;0,5529999999999999;0,002;0,037000000000000005;5,2;48,1;0,5;11,1;0,11;2,2;21,5;4,9;55,1;0,7;11,0;0,16;2,3;24,4
3203;Э76ХФ;Р65;51,0;48,8833333;19,6666667;48,8833333;2,99082745;0,30372;0,1443;0,17007;0,171599;0,0394148;1559,0;1588,0;10,9373247;13579,322033899998;116,1;1,0;17,761;0,155;0,05;0,298;0,04;0,02;0,049949;0,191;0,262;0,26;4451,0;0,002;0,541;0,298;0,094;0,635;0,006;0,01;0,073;0,009000000000000001;0,018000000000000002;0,425;0,001;0,003;0,003;0,757;0,0003;0,419;0,094;0,782;0,005;0,011000000000000001;0,07400000000000001;0,009000000000000001;0,01;0,557;0,002;0,036000000000000004;5,2;48,5;0,5;15,8;0,26;2,1;23,2;5,2;50,0;0,8;13,6;0,16;2,2;22,9
3204;Э76ХФ;Р65;61,0;46,3833333;20,7;46,3833333;3,8705357000000005;0,31253000000000003;0,15872999999999998;0,174102;0,180539;0,040842199999999995;1550,0;1572,0;11,8762487;13527,536231900001;118,2;1,0;18,362000000000002;0,14800000000000002;0,05;0,306;0,039;0,02;0,051758000000000005;0,203;0,268;0,28600000000000003;4667,0;0,002;0,52;0,287;0,099;0,633;0,006;0,011000000000000001;0,063;0,006999999999999999;0,018000000000000002;0,42;0,002;0,002;0,003;0,7509999999999999;0,0002;0,42;0,099;0,785;0,005;0,012;0,064;0,008;0,013000000000000001;0,562;0,002;0,037000000000000005;5,0;50,7;1,1;14,8;0,13;2,1;24,4;4,7;52,9;0,6;11,7;0,14;2,3;24,8
3205;Э76ХФ;Р65;59,0;43,716666700000005;19,55;43,716666700000005;2,99082745;0,3078;0,11544000000000001;0,136888;0,155554;0,039444;1538,0;1577,0;9,401767199999998;13500,767263400001;114,4;1,0;13,595999999999998;0,205;0,05;0,31;0,038;0,02;0,049986;0,18600000000000003;0,201;0,20800000000000002;4399,0;0,002;0,542;0,321;0,11800000000000001;0,6659999999999999;0,016;0,011000000000000001;0,076;0,009000000000000001;0,022000000000000002;0,43799999999999994;0,002;0,003;0,003;0,779;0,0003;0,418;0,11599999999999999;0,782;0,015;0,012;0,076;0,01;0,015;0,575;0,003;0,037000000000000005;5,2;32,6;1,4;10,2;0,16;1,8;18,3;4,8;55,4;0,3;11,2;0,07;2,2;24,8
3206;Э76ХФ;Р65;41,0;46,65;20,8666667;46,65;3,4738854;0,33446;0,12875999999999999;0,147871;0,150123;0,0401857;1535,0;1580,0;9,670613699999999;13686,9009585;116,4;1,0;14,882;0,155;0,05;0,34;0,038;0,02;0,050926;0,174;0,217;0,23199999999999998;4760,0;0,002;0,504;0,308;0,10400000000000001;0,662;0,006999999999999999;0,01;0,068;0,008;0,021;0,435;0,002;0,003;0,003;0,7390000000000001;0,0002;0,41600000000000004;0,102;0,7829999999999999;0,006;0,01;0,068;0,009000000000000001;0,013000000000000001;0,564;0,003;0,037000000000000005;4,4;46,0;0,8;11,3;0,16;2,2;21,1;5,1;55,4;0,4;10,7;0,06;2,2;24,7
3207;Э76ХФ;Р65;46,0;43,033333299999995;22,1666667;43,033333299999995;4,8095831;0,197505;0,090465;0,070122;0,093042;0,0381877;1512,0;1577,0;11,2134276;14205,112782;111,4;1,0;15,867;0,064;0,05;0,18100000000000002;0,039;0,02;0,048394;0,11599999999999999;0,102;0,163;5248,0;0,002;0,626;0,342;0,096;0,725;0,009000000000000001;0,009000000000000001;0,086;0,01;0,018000000000000002;0,484;0,002;0,004;0,003;0,772;0,0005;0,42100000000000004;0,095;0,784;0,008;0,011000000000000001;0,086;0,01;0,013999999999999999;0,5660000000000001;0,003;0,038;3,9;56,4;0,3;13,2;0,09;2,2;25,2;4,4;57,3;0,6;11,0;0,08;2,3;25,3
3208;Э76ХФ;Р65;51,0;49,0666667;17,9833333;49,0666667;2,99082745;0,336805;0,13375499999999999;0,20087;0,174327;0,0395576;1562,0;1574,0;11,32295;13445,783132499999;115,4;1,0;18,296;0,106;0,05;0,34;0,039;0,02;0,05013;0,191;0,29600000000000004;0,24100000000000002;4030,0;0,001;0,516;0,304;0,095;0,617;0,008;0,01;0,067;0,006999999999999999;0,018000000000000002;0,418;0,001;0,003;0,003;0,763;0,0005;0,418;0,094;0,789;0,006999999999999999;0,012;0,067;0,008;0,013000000000000001;0,5760000000000001;0,003;0,037000000000000005;4,7;49,5;0,9;12,4;0,15;2,1;23,9;4,5;56,0;0,6;10,9;0,11;2,2;25,0
3209;Э76ХФ;Р65;57,0;43,8666667;22,5;43,8666667;4,442278900000001;0,326875;0,167055;0,267137;0,199203;0,0403001;1535,0;1573,0;9,4985562;13909,333333300001;117,7;1,0;13,889000000000001;0,165;0,05;0,319;0,039;0,02;0,051071;0,204;0,395;0,301;5216,0;0,001;0,507;0,281;0,095;0,5670000000000001;0,013999999999999999;0,011000000000000001;0,07200000000000001;0,005;0,019;0,408;0,002;0,003;0,003;0,7440000000000001;0,0005;0,419;0,09699999999999999;0,784;0,013000000000000001;0,011000000000000001;0,073;0,006;0,013999999999999999;0,562;0,003;0,037000000000000005;4,3;50,9;0,4;14,3;0,17;1,9;26,1;4,4;55,6;0,7;11,0;0,12;2,2;25,2
3210;Э76ХФ;Р65;55,0;46,6833333;20,8333333;46,6833333;2,99082745;0,30155;0,127768;0,190289;0,150828;0,0394724;1563,0;1571,0;9,8184163;13538,88;115,5;1,0;15,224;0,061;0,05;0,298;0,04;0,02;0,050022000000000004;0,159;0,281;0,23;4701,0;0,002;0,5579999999999999;0,313;0,102;0,628;0,01;0,009000000000000001;0,066;0,006999999999999999;0,02;0,442;0,001;0,003;0,003;0,75;0,0003;0,42;0,10099999999999999;0,785;0,009000000000000001;0,012;0,066;0,008;0,013000000000000001;0,561;0,002;0,037000000000000005;4,4;50,3;0,9;14,9;0,22;2,1;24,3;4,5;55,3;0,5;11,9;0,09;2,2;25,5
3211;Э76ХФ;Р65;27,0;45,2;14,45;45,2;2,99082745;0,333435;0,14734;0,209181;0,163332;0,0390439;1579,0;1579,0;11,3008172;13361,937716299999;113,3;1,0;16,901;0,139;0,05;0,33299999999999996;0,027000000000000003;0,02;0,049479;0,171;0,309;0,265;3218,0;0,001;0,526;0,293;0,086;0,601;0,006;0,011000000000000001;0,065;0,006;0,019;0,425;0,001;0,003;0,003;0,7509999999999999;0,0002;0,42;0,087;0,782;0,005;0,011000000000000001;0,066;0,006999999999999999;0,012;0,564;0,002;0,037000000000000005;4,5;51,2;0,5;13,8;0,2;2,1;24,4;4,3;49,5;0,7;10,0;0,13;2,0;24,8
3212;Э76ХФ;Р65;31,0;46,9;25,9333333;46,9;4,4027916;0,31256;0,141224;0,191588;0,1257;0,0405282;1519,0;1569,0;10,197813400000001;14187,1465296;117,0;1,0;15,546;0,066;0,05;0,309;0,027000000000000003;0,02;0,05136;0,12;0,284;0,254;6132,0;0,002;0,547;0,301;0,10099999999999999;0,625;0,006999999999999999;0,01;0,065;0,006;0,018000000000000002;0,461;0,002;0,003;0,003;0,759;0,0001;0,419;0,102;0,7829999999999999;0,006;0,011000000000000001;0,066;0,006999999999999999;0,015;0,5589999999999999;0,003;0,037000000000000005;4,0;49,4;0,4;8,1;0,07;2,3;21,6;4,6;54,9;0,6;11,5;0,11;2,3;25,6
3214;Э76ХФ;Р65;29,0;41,85;20,0;41,85;2,99082745;0,268475;0,14289200000000002;0,171758;0,12732000000000002;0,0412699;1548,0;1578,0;8,7435754;13338,0;114,6;1,0;12,173;0,146;0,05;0,255;0,027000000000000003;0,02;0,0523;0,13;0,254;0,257;4446,0;0,002;0,5710000000000001;0,298;0,095;0,637;0,006;0,01;0,066;0,008;0,019;0,46;0,002;0,003;0,004;0,774;0,0005;0,419;0,094;0,782;0,005;0,011000000000000001;0,066;0,009000000000000001;0,012;0,5670000000000001;0,003;0,039;5,0;50,6;1,0;15,5;0,19;2,1;24,5;4,5;49,0;0,5;9,7;0,1;2,0;24,1
3215;Э76ХФ;Р65;29,0;45,216666700000005;22,0166667;45,216666700000005;2,99082745;0,33066;0,15901600000000002;0,21913200000000002;0,16383599999999998;0,0408245;1554,0;1575,0;8,3736823;13669,6442089;117,6;1,0;12,620999999999999;0,145;0,05;0,327;0,027000000000000003;0,02;0,051613;0,168;0,324;0,28600000000000003;5016,0;0,002;0,532;0,28800000000000003;0,099;0,602;0,006999999999999999;0,01;0,07200000000000001;0,006;0,02;0,424;0,001;0,002;0,003;0,768;0,0003;0,42;0,098;0,784;0,006;0,011000000000000001;0,073;0,006999999999999999;0,015;0,563;0,003;0,037000000000000005;4,4;47,7;1,2;15,7;0,25;2,0;24,2;4,5;51,4;0,4;12,1;0,06;2,2;23,2
3216;Э76ХФ;Р65;31,0;41,6833333;20,8166667;41,6833333;2,99082745;0,28729;0,110088;0,129646;0,137784;0,0415102;1542,0;1582,0;9,265573800000002;13313,3706966;115,2;1,0;12,874;0,073;0,05;0,28600000000000003;0,027999999999999997;0,02;0,052083000000000004;0,162;0,19;0,198;4619,0;0,002;0,561;0,325;0,11800000000000001;0,675;0,006999999999999999;0,009000000000000001;0,081;0,009000000000000001;0,022000000000000002;0,44299999999999995;0,002;0,003;0,003;0,763;0,0005;0,418;0,11800000000000001;0,784;0,006;0,011000000000000001;0,08199999999999999;0,01;0,017;0,565;0,003;0,038;3,9;56,9;0,8;11,1;0,12;2,7;20,7;4,4;57,8;0,6;9,8;0,1;2,3;25,7
3217;Э76ХФ;Р65;31,0;46,533333299999995;20,15;46,533333299999995;2,99082745;0,33074499999999996;0,133996;0,10635499999999999;0,13398;0,0404151;1561,0;1575,0;7,763186200000001;13182,133995;117,4;1,0;12,02;0,12300000000000001;0,05;0,336;0,027999999999999997;0,02;0,050709;0,165;0,155;0,24100000000000002;4427,0;0,002;0,526;0,311;0,11199999999999999;0,696;0,006999999999999999;0,009000000000000001;0,066;0,009000000000000001;0,022000000000000002;0,45399999999999996;0,002;0,003;0,003;0,767;0,0002;0,42;0,111;0,7829999999999999;0,006;0,011000000000000001;0,067;0,01;0,018000000000000002;0,565;0,003;0,037000000000000005;4,7;53,4;0,5;10,9;0,08;2,2;24,2;5,1;54,1;0,6;5,5;0,08;2,5;21,9
3218;Э76ХФ;Р65;30,0;52,9166667;30,016666700000002;52,9166667;2,99082745;0,37615;0,090072;0,105419;0,099816;0,0415683;1574,0;1627,0;8,419364100000001;13290,6163243;110,3;1,0;14,638;0,145;0,18;0,28800000000000003;0,027999999999999997;0,02;0,052155999999999994;0,113;0,155;0,162;6649,0;0,002;0,499;0,341;0,15;0,69;0,008;0,009000000000000001;0,081;0,009000000000000001;0,024;0,473;0,002;0,003;0,004;0,765;0,0007;0,42;0,149;0,782;0,008;0,011000000000000001;0,081;0,01;0,017;0,5670000000000001;0,003;0,039;3,9;53,3;0,9;13,1;0,08;2,1;25,4;4,5;58,0;0,7;7,5;0,07;2,2;25,8
3219;Э76ХФ;Р65;37,0;49,2333333;27,7;49,2333333;3,1978061;0,333995;0,15734800000000002;0,203755;0,158727;0,0411356;1549,0;1617,0;8,2730535;13548,7364621;114,4;1,0;13,577;0,196;0,05;0,332;0,027999999999999997;0,02;0,051613;0,166;0,301;0,28300000000000003;6255,0;0,002;0,523;0,284;0,109;0,605;0,006;0,01;0,064;0,005;0,019;0,44;0,001;0,002;0,003;0,762;0,0002;0,418;0,109;0,78;0,005;0,011000000000000001;0,064;0,006;0,013999999999999999;0,561;0,002;0,038;4,7;50,6;0,5;15,1;0,23;2,0;25,7;4,6;55,4;0,7;10,7;0,13;2,2;24,9
3220;Э76ХФ;Р65;31,0;222,16666669999998;53,216666700000005;222,16666669999998;3,0366111;0,337635;0,161796;0,194597;0,162987;0,040847;1541,0;1579,0;5,4663265;13350,328844299998;116,7;3,0;40,466;0,28200000000000003;0,05;0,336;0,1;0,02;0,051251000000000005;0,17600000000000002;0,28700000000000003;0,29100000000000004;11841,0;0,001;0,511;0,281;0,077;0,619;0,006;0,011000000000000001;0,046;0,006;0,018000000000000002;0,441;0,002;0,002;0,003;0,7659999999999999;0,0002;0,415;0,069;0,7809999999999999;0,005;0,012;0,047;0,006;0,01;0,5529999999999999;0,002;0,036000000000000004;4,5;48,8;0,5;13,8;0,22;2,0;23,9;4,4;52,7;0,4;11,3;0,14;2,3;23,3
3221;Э76ХФ;Р65;28,0;50,7;20,0166667;50,7;2,0929122;0,344935;0,162908;0,190143;0,19386;0,039492900000000004;1573,0;1595,0;7,9443787;13135,0541216;116,0;1,0;13,425999999999998;0,264;0,05;0,345;0,021;0,02;0,049552;0,225;0,27899999999999997;0,293;4382,0;0,002;0,508;0,284;0,08800000000000001;0,631;0,006;0,01;0,059000000000000004;0,006999999999999999;0,021;0,418;0,001;0,002;0,003;0,77;0,0002;0,42100000000000004;0,08800000000000001;0,79;0,005;0,012;0,06;0,008;0,015;0,565;0,002;0,036000000000000004;4,4;47,7;0,4;14,5;0,27;1,8;25,9;4,4;54,5;0,7;11,2;0,1;2,2;25,7
3223;Э76ХФ;Р65;33,0;40,0;18,1833333;40,0;2,8866499;0,28243;0,068944;0,042485;0,124053;0,0404151;1534,0;1571,0;7,76025;13499,1750687;115,3;1,0;10,347000000000001;0,125;0,05;0,29100000000000004;0,071;0,02;0,050709;0,174;0,059000000000000004;0,124;4091,0;0,002;0,564;0,365;0,087;0,748;0,005;0,006999999999999999;0,053;0,008;0,018000000000000002;0,461;0,002;0,004;0,002;0,7829999999999999;0,0001;0,419;0,086;0,7809999999999999;0,004;0,009000000000000001;0,053;0,009000000000000001;0,015;0,555;0,002;0,038;4,2;51,8;0,6;16,1;0,2;2,1;24,4;4,5;54,5;0,6;11,5;0,1;2,2;26,0
3224;Э76ХФ;Р65;26,0;40,533333299999995;17,716666699999998;40,533333299999995;2,3736805;0,36846;0,162352;0,139902;0,173601;0,0403864;1551,0;1578,0;7,7425164;13160,4891816;117,9;1,0;10,460999999999999;0,096;0,05;0,376;0,047;0,02;0,050673;0,213;0,204;0,292;3886,0;0,002;0,5;0,28600000000000003;0,075;0,6709999999999999;0,004;0,008;0,05;0,01;0,022000000000000002;0,433;0,002;0,003;0,003;0,767;0,0002;0,418;0,075;0,787;0,003;0,011000000000000001;0,051;0,011000000000000001;0,019;0,563;0,002;0,036000000000000004;4,7;54,7;0,7;11,1;0,14;2,8;19,6;4,2;56,3;0,5;12,1;0,16;2,2;25,9
3225;Э76ХФ;Р65;30,0;40,3666667;15,65;40,3666667;3,3057898;0,251805;0,14734;0,107346;0,14597100000000002;0,04006919999999999;1552,0;1571,0;7,1204789;13778,913738;115,9;1,0;9,581;0,07400000000000001;0,05;0,23600000000000002;0,046;0,02;0,050275;0,183;0,156;0,265;3594,0;0,002;0,589;0,293;0,08800000000000001;0,693;0,005;0,009000000000000001;0,057999999999999996;0,01;0,019;0,45399999999999996;0,002;0,003;0,003;0,78;0,0003;0,415;0,087;0,7829999999999999;0,004;0,011000000000000001;0,057999999999999996;0,011000000000000001;0,016;0,564;0,002;0,037000000000000005;4,8;47,1;0,4;12,2;0,13;2,2;21,3;4,5;55,3;0,6;11,3;0,12;2,2;25,5
3226;Э76ХФ;Р65;30,0;40,2;15,5333333;40,2;3,4217822;0,30433499999999997;0,15623599999999999;0,165502;0,140781;0,0392905;1551,0;1569,0;7,9701493;13731,7596567;113,6;1,0;10,68;0,095;0,05;0,297;0,032;0,02;0,049298;0,153;0,244;0,281;3555,0;0,002;0,5379999999999999;0,287;0,09699999999999999;0,6409999999999999;0,006999999999999999;0,01;0,075;0,008;0,02;0,461;0,002;0,003;0,003;0,76;0,0002;0,418;0,09699999999999999;0,7879999999999999;0,006;0,01;0,075;0,008;0,018000000000000002;0,56;0,003;0,036000000000000004;4,2;48,1;0,7;8,8;0,07;2,4;20,3;4,2;48,9;0,6;9,3;0,07;2,4;20,5
3227;Э76ХФ;Р65;28,0;41,6833333;12,833333300000001;41,6833333;2,0;0,30061;0,140112;0,123805;0,14221199999999998;0,039492900000000004;1570,0;1578,0;10,7467413;12642,0779221;114,8;1,0;14,932;0,095;0,05;0,297;0,04;0,02;0,049552;0,171;0,18100000000000002;0,252;2704,0;0,002;0,5489999999999999;0,298;0,098;0,675;0,006;0,01;0,066;0,011000000000000001;0,021;0,461;0,002;0,003;0,003;0,759;0,0002;0,41700000000000004;0,1;0,7929999999999999;0,005;0,008;0,066;0,011000000000000001;0,016;0,561;0,002;0,036000000000000004;3,8;54,6;0,4;16,2;0,12;2,1;25,5;3,9;53,1;0,8;13,8;0,15;2,2;25,2
3228;Э76ХФ;Р65;25,0;41,716666700000005;13,85;41,716666700000005;2,3371501;0,34763;0,174584;0,192974;0,176289;0,0401266;1560,0;1579,0;10,0305234;13204,332129999999;116,6;1,0;13,948;0,155;0,05;0,34600000000000003;0,031;0,02;0,050347;0,19699999999999998;0,284;0,314;3048,0;0,002;0,506;0,272;0,09300000000000001;0,622;0,006;0,011000000000000001;0,061;0,006999999999999999;0,019;0,435;0,002;0,003;0,003;0,772;0,0001;0,41600000000000004;0,096;0,7829999999999999;0,005;0,009000000000000001;0,063;0,006999999999999999;0,018000000000000002;0,564;0,002;0,035;4,0;47,3;0,3;13,4;0,08;2,1;22,4;4,3;56,3;0,5;12,6;0,16;2,2;25,7
3229;Э76ХФ;Р65;26,0;43,716666700000005;15,7166667;43,716666700000005;2,99082745;0,347385;0,161796;0,16871;0,161151;0,0402708;1564,0;1576,0;9,6845266;13380,699894;116,1;1,0;13,978;0,14300000000000002;0,06;0,349;0,039;0,02;0,050527999999999997;0,183;0,248;0,29100000000000004;3505,0;0,002;0,5;0,284;0,094;0,648;0,011000000000000001;0,009000000000000001;0,069;0,008;0,021;0,449;0,002;0,003;0,003;0,767;0,0002;0,419;0,09300000000000001;0,7879999999999999;0,01;0,01;0,071;0,009000000000000001;0,017;0,5770000000000001;0,003;0,037000000000000005;5,0;52,0;0,3;10,9;0,06;2,2;23,5;4,8;53,8;0,9;14,6;0,16;2,2;25,4
3230;Э76ХФ;Р65;33,0;39,033333299999995;15,516666699999998;41,5166667;2,7927316;0,33675;0,15901600000000002;0,17902200000000001;0,150651;0,0399249;1583,0;1580,0;10,218980499999999;13553,1686359;116,8;2,0;14,088;0,149;0,05;0,336;0,064;0,02;0,050094;0,163;0,264;0,28600000000000003;3505,0;0,002;0,51;0,28;0,10400000000000001;0,629;0,008;0,01;0,069;0,006999999999999999;0,02;0,441;0,002;0,003;0,003;0,769;0,0002;0,41200000000000003;0,10300000000000001;0,777;0,006999999999999999;0,011000000000000001;0,07;0,008;0,017;0,556;0,003;0,034;4,4;45,4;0,5;11,0;0,1;2,2;20,7;4,6;56,1;0,7;11,1;0,12;2,2;25,4
3231;Э76ХФ;Р65;38,0;44,5166667;19,6833333;44,5166667;2,0796735;0,33618000000000003;0,142336;0,131955;0,10116;0,0387143;1583,0;1580,0;10,171428599999999;11696,1896698;113,3;1,0;14,952;0,14500000000000002;0,152;0,252;0,041;0,02;0,048575;0,105;0,195;0,256;3837,0;0,001;0,523;0,289;0,107;0,652;0,009000000000000001;0,009000000000000001;0,071;0,006999999999999999;0,02;0,452;0,003;0,003;0,003;0,7509999999999999;0,0004;0,41200000000000003;0,109;0,772;0,009000000000000001;0,009000000000000001;0,07200000000000001;0,008;0,015;0,5529999999999999;0,003;0,036000000000000004;3,8;52,3;1,1;10,7;0,09;2,3;23,0;4,1;56,0;0,6;9,4;0,11;2,2;25,8
3232;Э76ХФ;Р65;42,0;45,5166667;17,1666667;45,5166667;2,2583919;0,31956999999999997;0,163464;0,17732799999999999;0,137181;0,0393774;1583,0;1576,0;14,264200699999998;12502,135922299998;114,7;1,0;21,638;0,177;0,05;0,314;0,07200000000000001;0,02;0,049407;0,14300000000000002;0,262;0,294;3577,0;0,002;0,529;0,28;0,102;0,636;0,006999999999999999;0,009000000000000001;0,067;0,006999999999999999;0,019;0,45799999999999996;0,002;0,003;0,003;0,762;0,0003;0,419;0,102;0,7929999999999999;0,006;0,012;0,068;0,008;0,015;0,574;0,003;0,036000000000000004;4,1;54,0;0,4;13,1;0,07;2,1;25,2;4,8;57,2;0,4;8,0;0,1;2,2;25,5
