Repository: comptech-winter-school/steel-alloying

# steel-alloying
Проект "Оптимизация процесса легирования стали" на Зимней Школе CompTech 2021

File: data_frames/evraz_data_prprocessed_Anvar.csv (part 34 of 45)
;МАРКА;ПРОФИЛЬ;t вып-обр;t обработка;t под током;t продувка;ПСН гр.;чист расход C;чист расход Cr;чист расход Mn;чист расход Si;чист расход V;температура первая;температура последняя;Ar (интенс.);эл. энергия (интенс.);произв жидкая сталь;произв количество обработок;расход газ Ar;сыпуч известь РП;сыпуч кокс пыль УСТК;сыпуч  кокс. мелочь КМ1;сыпуч  шпат плав.;ферспл CaC2;ферспл  FeV-80;ферспл  Mn5Si65Al0.5;ферспл SiMn18;ферспл  фх850А;эл. энергия;химсталь первый Al_1;химсталь первый C_1;химсталь первый Cr_1;химсталь первый Cu_1;химсталь первый Mn_1;химсталь первый Mo_1;химсталь первый N_1;химсталь первый Ni_1;химсталь первый P_1;химсталь первый S_1;химсталь первый Si_1;химсталь первый Ti_1;химсталь первый V_1;химсталь последний Al;химсталь последний C;химсталь последний Ca;химсталь последний Cr;химсталь последний Cu;химсталь последний Mn;химсталь последний Mo;химсталь последний N;химсталь последний Ni;химсталь последний P;химсталь последний S;химсталь последний Si;химсталь последний Ti;химсталь последний V;химшлак первый Al2O3_1;химшлак первый CaO_1;химшлак первый FeO_1;химшлак первый MgO_1;химшлак первый MnO_1;химшлак первый R_1;химшлак первый SiO2_1;химшлак последний Al2O3;химшлак последний CaO;химшлак последний FeO;химшлак последний MgO;химшлак последний MnO;химшлак последний R;химшлак последний SiO2
3233;Э76ХФ;Р65;48,0;44,3666667;21,8666667;44,3666667;2,8940865000000002;0,332475;0,165132;0,194615;0,163644;0,04006919999999999;1549,0;1579,0;12,0208106;13200,914634100001;116,3;1,0;17,714000000000002;0,19899999999999998;0,05;0,32899999999999996;0,032;0,02;0,050275;0,177;0,287;0,297;4811,0;0,002;0,516;0,27899999999999997;0,10300000000000001;0,627;0,009000000000000001;0,009000000000000001;0,079;0,006;0,021;0,447;0,002;0,002;0,003;0,773;0,001;0,41600000000000004;0,10300000000000001;0,789;0,008;0,012;0,08;0,006999999999999999;0,018000000000000002;0,568;0,002;0,037000000000000005;3,8;52,3;0,4;13,2;0,09;2,0;25,6;3,9;56,2;0,5;10,7;0,11;2,2;26,1
3235;Э76ХФ;Р65;23,0;45,8833333;23,5666667;45,8833333;3,8194917999999998;0,29498;0,149008;0,13350399999999998;0,133518;0,0382241;1599,0;1626,0;12,1906114;13559,830268700001;112,0;1,0;18,611;0,27399999999999997;0,05;0,28800000000000003;0,026000000000000002;0,02;0,04796;0,154;0,196;0,268;5326,0;0,002;0,561;0,289;0,086;0,674;0,006;0,012;0,057999999999999996;0,008;0,019;0,465;0,002;0,003;0,004;0,752;0,0003;0,418;0,086;0,797;0,005;0,012;0,057999999999999996;0,009000000000000001;0,01;0,5660000000000001;0,002;0,037000000000000005;4,8;53,8;0,5;13,1;0,1;2,2;24,5;4,6;57,5;0,7;11,5;0,1;2,6;22,0
3238;Э76ХФ;Р65;62,0;45,533333299999995;22,716666699999998;45,533333299999995;3,2727272999999997;0,23256;0,130104;0,119948;0,122334;0,0398094;1548,0;1585,0;12,5616458;13884,959647799998;115,4;1,0;18,996;0,133;0,05;0,215;0,027000000000000003;0,02;0,049949;0,142;0,17600000000000002;0,23399999999999999;5257,0;0,002;0,583;0,305;0,069;0,6940000000000001;0,004;0,013999999999999999;0,05;0,009000000000000001;0,016;0,47200000000000003;0,002;0,004;0,003;0,755;0,0003;0,414;0,07400000000000001;0,795;0,004;0,013000000000000001;0,052000000000000005;0,01;0,013999999999999999;0,561;0,003;0,038;4,4;57,3;0,5;9,8;0,12;2,4;23,9;3,7;55,2;0,8;12,1;0,17;2,1;26,3
3239;Э76ХФ;Р65;64,0;44,1833333;18,9833333;44,1833333;2,99082745;0,2977067;0,16402;0,128582;0,147309;0,0396946;1557,0;1576,0;13,439455800000001;13435,996488100001;115,8;1,0;19,756;0,14300000000000002;0,05;0,28300000000000003;0,027999999999999997;0,02;0,049805;0,177;0,188;0,295;4251,0;0,002;0,562;0,276;0,084;0,679;0,005;0,01;0,057;0,008;0,017;0,447;0,002;0,003;0,004;0,759;0,0005;0,415;0,085;0,79;0,005;0,011000000000000001;0,057999999999999996;0,009000000000000001;0,012;0,575;0,003;0,037000000000000005;4,2;51,3;0,4;9,4;0,09;2,3;22,5;4,0;56,9;0,6;6,5;0,1;2,2;25,9
3241;Э76ХФ;Р65;44,0;44,8666667;20,8666667;44,8666667;3,4641733999999995;0,329945;0,13733199999999998;0,14363499999999998;0,140592;0,0391462;1547,0;1577,0;8,612852900000002;13655,2715655;113,7;1,0;12,880999999999998;0,139;0,05;0,33299999999999996;0,046;0,02;0,049117;0,161;0,21100000000000002;0,247;4749,0;0,002;0,534;0,302;0,10099999999999999;0,664;0,006999999999999999;0,011000000000000001;0,061;0,008;0,022000000000000002;0,446;0,002;0,003;0,003;0,767;0,0004;0,418;0,1;0,79;0,006;0,012;0,061;0,009000000000000001;0,016;0,568;0,003;0,037000000000000005;3,7;56,0;2,3;12,8;0,46;2,3;24,0;4,5;60,4;0,3;10,6;0,08;2,4;25,3
3242;Э76ХФ;Р65;50,0;41,6833333;18,716666699999998;41,6833333;3,3460845999999997;0,352545;0,146228;0,203827;0,161355;0,039002800000000004;1572,0;1579,0;13,942982800000001;13794,122885100001;113,6;1,0;19,373;0,128;0,05;0,35700000000000004;0,04;0,02;0,048937;0,17;0,301;0,263;4303,0;0,002;0,519;0,294;0,109;0,615;0,006;0,011000000000000001;0,068;0,006999999999999999;0,022000000000000002;0,433;0,002;0,003;0,003;0,767;0,0004;0,41600000000000004;0,107;0,7879999999999999;0,006;0,013000000000000001;0,068;0,006999999999999999;0,015;0,573;0,003;0,037000000000000005;3,6;54,4;0,8;12,3;0,14;2,3;24,1;4,4;59,3;0,5;10,7;0,09;2,4;25,0
3243;Э76ХФ;Р65;54,0;44,3833333;21,783333300000002;44,3833333;4,0;0,32455;0,157904;0,183204;0,158211;0,0396659;1548,0;1572,0;12,870255;13873,9097169;115,7;1,0;18,93;0,141;0,05;0,321;0,049;0,02;0,049769;0,17300000000000001;0,27;0,284;5037,0;0,002;0,537;0,287;0,09300000000000001;0,638;0,006;0,011000000000000001;0,063;0,006999999999999999;0,019;0,439;0,002;0,003;0,003;0,763;0,0002;0,419;0,09300000000000001;0,795;0,005;0,012;0,063;0,008;0,015;0,57;0,003;0,037000000000000005;3,8;56,3;0,4;13,9;0,11;2,3;24,8;4,6;57,9;0,5;11,0;0,11;2,5;22,9
3244;Э76ХФ;Р65;43,0;43,85;13,733333300000002;43,85;3,0;0,40823000000000004;0,10786400000000002;0,125675;0,258828;0,0399249;1582,0;1574,0;12,140367;12932,038835;117,0;1,0;17,644000000000002;0,106;0,05;0,436;0,03;0,02;0,050094;0,349;0,179;0,19399999999999998;2960,0;0,002;0,483;0,327;0,102;0,68;0,01;0,01;0,07;0,011000000000000001;0,021;0,349;0,001;0,003;0,003;0,774;0,0003;0,41600000000000004;0,10099999999999999;0,789;0,009000000000000001;0,012;0,07;0,012;0,013999999999999999;0,568;0,002;0,037000000000000005;4,1;53,1;0,4;15,5;0,26;2,3;23,4;4,2;50,7;0,3;13,2;0,1;2,3;22,3
3245;Э76ХФ;Р65;45,0;42,533333299999995;17,2;42,533333299999995;2,8108546000000003;0,32718;0,164576;0,155749;0,147504;0,04102;1563,0;1573,0;12,0084806;12795,348837200001;114,2;1,0;16,992;0,127;0,05;0,324;0,028999999999999998;0,02;0,05146799999999999;0,16699999999999998;0,22899999999999998;0,29600000000000004;3668,0;0,002;0,523;0,278;0,085;0,648;0,006;0,01;0,057999999999999996;0,008;0,021;0,444;0,002;0,003;0,003;0,758;0,0002;0,419;0,086;0,7829999999999999;0,005;0,011000000000000001;0,059000000000000004;0,009000000000000001;0,016;0,5660000000000001;0,003;0,039;3,7;44,4;0,6;12,9;0,15;2,3;19,6;4,0;50,3;0,4;16,6;0,23;2,2;23,1
3246;Э76ХФ;Р65;34,0;41,85;20,1833333;41,85;2,99082745;0,359675;0,138444;0,157155;0,15046199999999998;0,0404438;1555,0;1565,0;10,5275986;13291,164327;112,7;1,0;14,686;0,125;0,05;0,369;0,028999999999999998;0,02;0,050745;0,171;0,231;0,249;4471,0;0,002;0,475;0,302;0,09;0,652;0,006;0,011000000000000001;0,068;0,008;0,022000000000000002;0,426;0,002;0,003;0,003;0,779;0,0003;0,419;0,08900000000000001;0,784;0,006;0,011000000000000001;0,067;0,009000000000000001;0,018000000000000002;0,5660000000000001;0,003;0,039;3,7;52,3;0,6;14,7;0,11;2,2;24,1;4,7;50,6;0,6;9,5;0,06;2,3;21,8
3247;Э76ХФ;Р65;38,0;41,9;20,1333333;41,9;2,849444;0,258025;0,11954000000000001;0,104643;0,119853;0,0402134;1542,0;1575,0;10,706186599999999;12695,3642384;113,5;1,0;14,95;0,126;0,05;0,249;0,027999999999999997;0,02;0,050456;0,14400000000000002;0,153;0,215;4260,0;0,002;0,5770000000000001;0,315;0,081;0,69;0,006;0,01;0,057999999999999996;0,008;0,02;0,45899999999999996;0,002;0,003;0,003;0,778;0,0003;0,41700000000000004;0,081;0,78;0,005;0,011000000000000001;0,057999999999999996;0,009000000000000001;0,016;0,5770000000000001;0,003;0,038;3,7;57,8;0,1;14,9;0,07;2,3;25,2;3,9;65,2;0,7;5,6;0,06;2,8;23,1
3248;Э76ХФ;Р65;40,0;46,3833333;29,366666700000003;46,3833333;2,99082745;0,27187;0,112312;0,08971699999999999;0,107025;0,039982300000000005;1542,0;1602,0;7,977235799999999;12775,7094211;113,8;1,0;12,265;0,10400000000000001;0,05;0,268;0,047;0,02;0,050166;0,13;0,131;0,20199999999999999;6253,0;0,002;0,58;0,321;0,087;0,7120000000000001;0,006999999999999999;0,01;0,064;0,008;0,019;0,473;0,002;0,003;0,003;0,7759999999999999;0,0002;0,415;0,086;0,7809999999999999;0,006;0,011000000000000001;0,065;0,009000000000000001;0,016;0,5589999999999999;0,003;0,037000000000000005;3,4;50,6;1,0;30,4;0,18;2,5;20,1;4,1;58,3;0,7;15,1;0,14;2,6;22,4
3249;Э76ХФ;Р65;41,0;41,8666667;19,15;41,8666667;2,99082745;0,33857;0,147896;0,13456700000000002;0,148137;0,040847;1554,0;1575,0;10,032469099999998;13156,1357702;119,3;1,0;13,972999999999999;0,10300000000000001;0,05;0,342;0,028999999999999998;0,02;0,051251;0,17600000000000002;0,19699999999999998;0,266;4199,0;0,002;0,528;0,302;0,091;0,677;0,005;0,011000000000000001;0,065;0,008;0,02;0,441;0,002;0,003;0,003;0,769;0,0002;0,42100000000000004;0,08900000000000001;0,784;0,005;0,012;0,065;0,008;0,017;0,57;0,003;0,037000000000000005;3,7;53,3;0,7;13,8;0,09;2,4;22,0;4,3;56,3;0,4;7,1;0,07;2,5;22,4
3250;Э76ХФ;Р65;13,0;41,05;15,683333300000001;41,05;2,99082745;0,35696500000000003;0,131772;0,127699;0,13926;0,040732300000000006;1562,0;1571,0;10,7276492;13546,865037200001;115,5;1,0;14,679;0,125;0,05;0,368;0,027999999999999997;0,02;0,051107;0,165;0,187;0,237;3541,0;0,002;0,47700000000000004;0,308;0,078;0,672;0,005;0,012;0,055;0,006999999999999999;0,019;0,44;0,002;0,003;0,003;0,7759999999999999;0,0003;0,418;0,076;0,7829999999999999;0,004;0,011000000000000001;0,054000000000000006;0,008;0,013000000000000001;0,5710000000000001;0,003;0,038;3,9;48,9;0,4;11,6;0,09;2,3;21,0;5,4;56,8;0,4;11,1;0,07;2,4;23,3
3251;Э76ХФ;Р65;14,0;41,7;15,5333333;41,7;3,0;0,311055;0,11286800000000001;0,097072;0,109497;0,04102;1560,0;1573,0;6,3316547;13163,9484979;112,9;1,0;8,801;0,10400000000000001;0,05;0,316;0,027999999999999997;0,02;0,05146799999999999;0,131;0,142;0,203;3408,0;0,002;0,528;0,319;0,102;0,6970000000000001;0,006;0,011000000000000001;0,066;0,006999999999999999;0,02;0,47;0,002;0,003;0,003;0,765;0,0002;0,41600000000000004;0,102;0,785;0,005;0,013000000000000001;0,067;0,008;0,019;0,5720000000000001;0,003;0,039;4,4;53,6;0,3;14,2;0,08;2,3;23,3;4,7;55,1;0,4;7,4;0,06;2,6;21,4
3252;Э76ХФ;Р65;14,0;43,55;12,016666699999998;43,55;2,2354442999999997;0,31215;0,10786400000000002;0,10567;0,133158;0,0406454;1602,0;1585,0;10,564195199999999;12762,2746186;114,6;1,0;15,277000000000001;0,125;0,05;0,318;0,027999999999999997;0,02;0,050998;0,16399999999999998;0,154;0,19399999999999998;2556,0;0,002;0,5379999999999999;0,327;0,10400000000000001;0,691;0,006999999999999999;0,011000000000000001;0,068;0,008;0,021;0,457;0,001;0,003;0,003;0,777;0,0002;0,418;0,10300000000000001;0,7829999999999999;0,006;0,013000000000000001;0,068;0,009000000000000001;0,017;0,574;0,003;0,038;4,3;55,2;0,3;17,9;0,12;2,3;23,9;3,9;51,4;0,5;17,8;0,11;2,3;22,5
3253;Э76ХФ;Р65;15,0;41,55;25,85;41,55;2,99082745;0,25404499999999997;0,099524;0,073331;0,089268;0,0416544;1562,0;1624,0;8,1032491;13334,622824;110,2;1,0;11,222999999999999;0,138;0,05;0,249;0,027999999999999997;0,02;0,052264;0,109;0,107;0,179;5745,0;0,002;0,57;0,33299999999999996;0,102;0,72;0,006;0,011000000000000001;0,065;0,008;0,021;0,488;0,002;0,003;0,003;0,769;0,0003;0,423;0,105;0,7879999999999999;0,005;0,012;0,066;0,009000000000000001;0,016;0,551;0,003;0,04;3,8;58,5;0,3;14,8;0,08;2,3;25,4;4,8;61,6;0,4;8,4;0,09;2,6;23,4
3254;Э76ХФ;Р65;18,0;43,35;22,6333333;43,35;2,99082745;0,36525;0,10564000000000001;0,10545299999999999;0,149418;0,0401266;1571,0;1599,0;11,9958478;13580,8541973;116,2;1,0;17,334;0,14800000000000002;0,05;0,384;0,027999999999999997;0,02;0,050347;0,18899999999999997;0,153;0,19;5123,0;0,002;0,498;0,331;0,113;0,696;0,006;0,01;0,067;0,01;0,026000000000000002;0,433;0,001;0,003;0,003;0,77;0,0002;0,42100000000000004;0,114;0,7909999999999999;0,005;0,011000000000000001;0,068;0,011000000000000001;0,023;0,565;0,002;0,037000000000000005;3,7;47,2;0,8;25,8;0,43;2,0;23,6;4,1;57,1;0,5;11,7;0,12;2,2;25,5
3255;Э76ХФ;Р65;22,0;49,533333299999995;26,85;49,533333299999995;3,7872245;0,29077;0,12676800000000002;0,132874;0,110523;0,0406918;1523,0;1596,0;12,6735992;14044,692737399999;115,0;1,0;20,921999999999997;0,125;0,05;0,287;0,027999999999999997;0,02;0,051251;0,11900000000000001;0,196;0,228;6285,0;0,002;0,5539999999999999;0,313;0,109;0,675;0,006;0,011000000000000001;0,068;0,008;0,021;0,474;0,003;0,003;0,004;0,777;0,0002;0,41700000000000004;0,109;0,782;0,005;0,011000000000000001;0,069;0,008;0,012;0,5670000000000001;0,003;0,037000000000000005;4,2;48,3;0,8;13,4;0,12;2,4;20,4;5,0;53,2;1,0;6,8;0,12;2,5;21,0
3256;Э76ХФ;Р65;25,0;42,1833333;21,35;42,1833333;2,99082745;0,33703;0,093408;0,117172;0,11773199999999999;0,040242;1562,0;1591,0;7,786013400000001;13194,3793911;113,4;1,0;10,948;0,138;0,05;0,35100000000000003;0,028999999999999998;0,02;0,051179;0,136;0,172;0,168;4695,0;0,002;0,52;0,335;0,10099999999999999;0,679;0,009000000000000001;0,012;0,078;0,008;0,019;0,457;0,002;0,003;0,003;0,76;0,0002;0,41600000000000004;0,10300000000000001;0,784;0,009000000000000001;0,01;0,079;0,009000000000000001;0,016;0,564;0,003;0,038;4,1;51,5;0,4;13,4;0,13;2,3;22,8;4,6;58,6;0,3;9,4;0,11;2,5;23,2
3257;Э76ХФ;Р65;27,0;51,2;19,5;51,2;2,99082745;0,317535;0,14066800000000002;0,144591;0,127125;0,0402704;1552,0;1576,0;7,4209795;13563,076923100001;113,7;1,0;12,459000000000001;0,13699999999999998;0,05;0,317;0,027999999999999997;0,02;0,051215;0,14;0,213;0,253;4408,0;0,002;0,524;0,299;0,095;0,655;0,006;0,011000000000000001;0,068;0,006;0,019;0,452;0,002;0,003;0,003;0,778;0,0005;0,418;0,095;0,784;0,005;0,013000000000000001;0,069;0,006999999999999999;0,015;0,5660000000000001;0,003;0,038;3,3;51,7;0,3;13,9;0,09;2,3;22,2;4,5;61,3;0,4;8,3;0,38;2,6;23,2
3258;Э76ХФ;Р65;33,0;55,7;20,15;55,7;2,99082745;0,65267;0,16791199999999998;0,24591500000000002;0,295098;0,038763;1571,0;1577,0;8,4991023;13456,079404499998;113,2;1,0;15,78;0,13699999999999998;0,05;0,722;0,036000000000000004;0,02;0,049298;0,359;0,359;0,302;4519,0;0,001;0,248;0,28;0,10300000000000001;0,5589999999999999;0,008;0,011000000000000001;0,069;0,006;0,021;0,308;0,001;0,003;0,003;0,759;0,0004;0,423;0,10099999999999999;0,778;0,006999999999999999;0,013999999999999999;0,069;0,006999999999999999;0,017;0,5589999999999999;0,003;0,037000000000000005;3,2;51,2;0,6;18,8;0,69;2,1;25,0;3,5;54,8;0,4;15,0;0,12;2,2;26,6
3260;Э76ХФ;Р65;21,0;54,716666700000005;33,3166667;54,716666700000005;5,0766917000000005;0,41593500000000005;0,155124;0,192632;0,163806;0,0387347;1524,0;1601,0;9,4873265;14808,804402200001;111,5;1,0;17,093;0,233;0,05;0,434;0,034;0,02;0,049262;0,17800000000000002;0,284;0,27899999999999997;8223,0;0,001;0,444;0,287;0,11199999999999999;0,613;0,006;0,013000000000000001;0,071;0,005;0,024;0,41700000000000004;0,002;0,003;0,003;0,768;0,0001;0,42200000000000004;0,11199999999999999;0,784;0,005;0,013000000000000001;0,07200000000000001;0,006999999999999999;0,018000000000000002;0,584;0,003;0,037000000000000005;3,1;45,5;0,7;13,1;0,16;2,0;22,3;4,2;57,1;0,2;6,8;0,04;2,7;21,3
3262;Э76ХФ;Р65;12,0;47,033333299999995;29,866666700000003;47,033333299999995;4,4236655;0,3775;0,16791199999999998;0,210227;0,15315;0,0385641;1527,0;1593,0;7,5004252000000005;14086,607142899999;111,2;1,0;11,759;0,126;0,157;0,29100000000000004;0,029;0,02;0,049045;0,155;0,311;0,302;7012,0;0,001;0,467;0,27;0,068;0,604;0,004;0,012;0,057;0,005;0,018000000000000002;0,428;0,002;0,002;0,003;0,7609999999999999;0,0002;0,415;0,073;0,789;0,004;0,015;0,057;0,005;0,013999999999999999;0,575;0,003;0,037000000000000005;4,2;55,5;0,3;12,9;0,07;2,2;25,0;4,9;62,1;0,4;5,7;0,07;2,4;25,9
3264;Э76ХФ;Р65;11,0;42,3666667;23,6833333;42,3666667;3,491018;0,391685;0,15401199999999998;0,202003;0,239862;0,039872500000000005;1542,0;1578,0;14,867365900000001;13733,708655899998;110,9;1,0;20,868000000000002;0,07400000000000001;0,05;0,40399999999999997;0,018000000000000002;0,02;0,050709;0,29100000000000004;0,295;0,27699999999999997;5421,0;0,001;0,439;0,27399999999999997;0,081;0,5820000000000001;0,006;0,013000000000000001;0,066;0,006;0,021;0,345;0,001;0,004;0,002;0,773;0,0005;0,41700000000000004;0,081;0,79;0,005;0,015;0,067;0,008;0,016;0,5660000000000001;0,003;0,040999999999999995;3,1;51,7;0,6;14,0;0,61;2,1;24,7;3,8;53,7;0,4;12,5;0,3;2,1;25,4
3265;Э76ХФ;Р65;9,0;40,7;19,55;40,033333299999995;3,9453552000000003;0,35414;0,142336;0,197191;0,20930700000000002;0,0388487;1557,0;1567,0;13,150791;13847,5703325;113,5;1,0;17,549;0,22;0,05;0,36;0,027999999999999997;0,02;0,049407;0,24600000000000002;0,289;0,256;4512,0;0,001;0,51;0,298;0,121;0,623;0,006999999999999999;0,012;0,073;0,006;0,027000000000000003;0,396;0,001;0,002;0,003;0,773;0,0003;0,418;0,122;0,799;0,006;0,013999999999999999;0,07200000000000001;0,006999999999999999;0,019;0,574;0,002;0,036000000000000004;3,8;50,9;0,4;16,2;0,17;2,1;24,6;3,8;56,3;0,3;12,5;0,14;2,4;23,6
3266;Э76ХФ;Р65;7,0;42,35;21,0;41,6833333;3,9130434999999997;0,36953;0,163464;0,22416;0,202275;0,0400148;1556,0;1571,0;15,512634400000001;13525,7142857;115,7;1,0;21,248;0,188;0,05;0,374;0,018000000000000002;0,02;0,05089;0,225;0,33;0,294;4734,0;0,002;0,486;0,281;0,09300000000000001;0,605;0,006;0,015;0,065;0,005;0,023;0,414;0,002;0,002;0,005;0,76;0,0006;0,419;0,098;0,8029999999999999;0,006;0,013999999999999999;0,067;0,006999999999999999;0,022000000000000002;0,581;0,003;0,037000000000000005;4,7;53,4;0,2;13,0;0,09;2,2;24,7;3,8;55,2;0,6;12,4;0,3;2,1;25,9
3267;Э76ХФ;Р65;6,0;39,6833333;24,1;39,033333299999995;4,8361790000000004;0,30741999999999997;0,134552;0,163608;0,168372;0,039161699999999994;1516,0;1574,0;11,7461144;14541,908713699999;113,8;1,0;15,283;0,21;0,05;0,305;0,037000000000000005;0,02;0,049805;0,196;0,24;0,242;5841,0;0,002;0,53;0,299;0,08800000000000001;0,652;0,006999999999999999;0,012;0,057;0,006;0,021;0,419;0,001;0,002;0,003;0,743;0,0003;0,408;0,09;0,7959999999999999;0,006999999999999999;0,013999999999999999;0,061;0,006;0,017;0,562;0,003;0,038;3,8;56,7;0,6;12,1;0,14;2,6;21,8;4,7;61,9;0,9;7,8;0,11;2,7;23,1
3268;Э76ХФ;Р65;4,0;40,216666700000005;14,8;40,216666700000005;3,5289421;0,26344;0,140112;0,100315;0,155325;0,0388487;1579,0;1576,0;13,733112300000002;13062,1621622;114,2;1,0;18,41;0,073;0,05;0,252;0,038;0,02;0,049407;0,2;0,145;0,252;3222,0;0,002;0,568;0,301;0,083;0,706;0,006;0,011000000000000001;0,053;0,009000000000000001;0,019;0,44;0,002;0,003;0,003;0,7559999999999999;0,0006;0,419;0,083;0,795;0,006;0,011000000000000001;0,054000000000000006;0,009000000000000001;0,015;0,5770000000000001;0,003;0,037000000000000005;3,6;57,9;0,4;15,5;0,08;2,4;24,6;4,2;57,1;0,5;9,6;0,16;2,2;26,4
3269;Э76ХФ;Р65;4,0;40,716666700000005;15,183333300000001;40,716666700000005;2,7352941000000004;0,34820500000000004;0,11842799999999999;0,12081099999999999;0,178014;0,0398159;1584,0;1580,0;13,9954973;12763,995609200001;116,4;1,0;18,995;0,13699999999999998;0,05;0,36;0,028999999999999998;0,02;0,050637;0,22699999999999998;0,175;0,213;3230,0;0,002;0,527;0,319;0,08800000000000001;0,6920000000000001;0,006;0,011000000000000001;0,06;0,008;0,019;0,42200000000000004;0,002;0,003;0,004;0,77;0,0005;0,41600000000000004;0,08800000000000001;0,8;0,005;0,012;0,06;0,009000000000000001;0,015;0,5710000000000001;0,003;0,036000000000000004;3,7;54,8;0,7;16,1;0,09;2,2;24,6;3,7;58,1;0,6;11,7;0,09;2,3;25,6
3270;Э76ХФ;Р65;5,0;40,8333333;17,0;40,8333333;2,99082745;0,282225;0,1251;0,100982;0,15549000000000002;0,0386207;1576,0;1577,0;11,1203265;13231,7647059;113,2;1,0;15,136;0,127;0,05;0,278;0,027999999999999997;0,02;0,049117;0,2;0,146;0,225;3749,0;0,002;0,556;0,313;0,081;0,7090000000000001;0,005;0,01;0,054000000000000006;0,008;0,017;0,444;0,002;0,003;0,003;0,757;0,0003;0,418;0,08;0,79;0,004;0,011000000000000001;0,054000000000000006;0,008;0,013999999999999999;0,568;0,003;0,036000000000000004;4,3;60,8;0,3;12,2;0,06;2,6;23,2;4,2;63,5;0,5;6,3;0,08;2,8;22,8
3271;Э76ХФ;Р65;6,0;41,216666700000005;14,85;41,216666700000005;3,0;0,3488976;0,085624;0,126993;0,210213;0,039957400000000004;1597,0;1582,0;11,1818859;12577,7777778;116,6;1,0;15,020999999999999;0,136;0,05;0,36200000000000004;0,026000000000000002;0,02;0,050817;0,27399999999999997;0,183;0,154;3113,0;0,002;0,515;0,345;0,086;0,6859999999999999;0,009000000000000001;0,012;0,071;0,008;0,019;0,40299999999999997;0,002;0,003;0,003;0,762;0,0003;0,41600000000000004;0,086;0,7959999999999999;0,009000000000000001;0,012;0,07200000000000001;0,009000000000000001;0,015;0,57;0,002;0,037000000000000005;5,0;57,3;0,5;11,7;0,07;2,6;22,0;4,4;53,3;0,7;9,3;0,19;2,4;22,5
3272;Э76ХФ;Р65;4,0;40,35;16,7;40,35;2,99082745;0,31109499999999995;0,099524;0,11369100000000001;0,159939;0,039161699999999994;1589,0;1576,0;7,7234201;12585,6287425;114,3;1,0;10,388;0,073;0,05;0,318;0,027000000000000003;0,02;0,049805;0,20199999999999999;0,165;0,179;3503,0;0,002;0,547;0,335;0,08900000000000001;0,6920000000000001;0,006;0,011000000000000001;0,078;0,006999999999999999;0,016;0,436;0,002;0,002;0,004;0,757;0,0007;0,41600000000000004;0,085;0,789;0,005;0,013000000000000001;0,076;0,006999999999999999;0,013000000000000001;0,583;0,003;0,037000000000000005;4,0;51,7;0,5;7,7;0,08;2,8;18,3;4,9;57,6;0,4;6,9;0,06;2,7;21,2
3273;Э76ХФ;Р65;7,0;40,3666667;20,5666667;40,3666667;2,6114827000000003;0,27941;0,097856;0,11899100000000001;0,159945;0,0393323;1563,0;1575,0;10,8401321;12620,4213938;114,5;1,0;14,585999999999999;0,073;0,05;0,27899999999999997;0,027999999999999997;0,02;0,050022000000000004;0,2;0,17300000000000001;0,17600000000000002;4326,0;0,002;0,585;0,337;0,092;0,6920000000000001;0,006999999999999999;0,011000000000000001;0,079;0,008;0,017;0,44;0,002;0,003;0,003;0,7609999999999999;0,0004;0,41600000000000004;0,091;0,7929999999999999;0,006;0,012;0,079;0,008;0,013000000000000001;0,5670000000000001;0,003;0,037000000000000005;3,7;57,8;0,4;14,8;0,07;2,6;22,6;3,7;58,8;0,5;13,5;0,1;2,4;24,9
3274;Э76ХФ;Р65;7,0;40,55;20,3166667;40,55;2,9295775;0,342;0,13344;0,161174;0,176253;0,040099699999999995;1565,0;1574,0;11,6789149;12651,6817063;117,1;1,0;15,786;0,073;0,05;0,348;0,027000000000000003;0,02;0,050998;0,209;0,23600000000000002;0,24;4284,0;0,002;0,535;0,304;0,092;0,653;0,006999999999999999;0,012;0,062;0,006;0,017;0,418;0,002;0,002;0,003;0,765;0,0003;0,413;0,09;0,795;0,005;0,013999999999999999;0,062;0,006;0,013000000000000001;0,57;0,003;0,036000000000000004;4,0;61,4;0,4;11,2;0,08;2,6;23,4;3,8;59,3;0,4;7,5;0,1;2,3;26,3
3275;Э76ХФ;Р65;5,0;44,3666667;19,1833333;44,3666667;1,9130435000000001;0,33269;0,1112;0,153548;0,18807000000000001;0,040071800000000005;1592,0;1583,0;10,923334599999999;11866,5508254;114,2;1,0;15,942;0,218;0,05;0,341;0,026000000000000002;0,02;0,050709;0,23;0,22399999999999998;0,2;3794,0;0,002;0,524;0,327;0,1;0,6609999999999999;0,006;0,012;0,064;0,006999999999999999;0,02;0,43200000000000005;0,001;0,002;0,003;0,772;0,001;0,418;0,098;0,792;0,005;0,012;0,065;0,008;0,019;0,565;0,002;0,037000000000000005;4,1;60,3;0,5;10,4;0,09;2,7;22,4;3,7;59,0;0,5;12,2;0,12;2,3;25,5
3276;Э76ХФ;Р65;8,0;41,216666700000005;21,8333333;41,216666700000005;2,3980099999999998;0,34381999999999996;0,15567999999999999;0,21680500000000003;0,199803;0,0398455;1561,0;1577,0;10,7090174;12490,0763359;116,70000000000002;1,0;14,713;0,223;0,05;0,34400000000000003;0,026000000000000002;0,02;0,049913;0,224;0,319;0,28;4545,0;0,001;0,511;0,29100000000000004;0,08800000000000001;0,611;0,006999999999999999;0,011000000000000001;0,069;0,006;0,021;0,425;0,001;0,002;0,002;0,76;0,0001;0,419;0,08800000000000001;0,799;0,006;0,012;0,07;0,006999999999999999;0,017;0,5760000000000001;0,002;0,034;4,2;55,5;0,4;13,8;0,1;2,3;24,1;3,6;57,5;0,6;12,1;0,12;2,3;25,3
3278;Э76ХФ;Р65;9,0;41,2333333;19,0;41,2333333;1,6656151000000001;0,35619;0,15345599999999998;0,181076;0,177261;0,039181400000000005;1575,0;1593,0;8,690459800000001;12195,7894737;114,1;1,0;11,918;0,095;0,05;0,361;0,04;0,02;0,049081;0,203;0,266;0,276;3862,0;0,003;0,503;0,293;0,10099999999999999;0,6459999999999999;0,006999999999999999;0,012;0,069;0,006999999999999999;0,02;0,447;0,002;0,003;0,003;0,79;0,0002;0,425;0,10400000000000001;0,802;0,006999999999999999;0,012;0,07200000000000001;0,009000000000000001;0,016;0,5710000000000001;0,002;0,036000000000000004;3,9;57,4;0,3;19,6;0,08;2,4;23,7;3,9;51,4;1,0;14,4;0,46;2,4;21,2
3279;Э76ХФ;Р65;10,0;48,2;24,3166667;48,2;3,3188907999999997;0,31963;0,11675999999999999;0,148429;0,17049;0,0391526;1539,0;1591,0;10,023236500000001;13346,401645;116,8;1,0;16,104;0,188;0,05;0,324;0,032;0,02;0,049045;0,205;0,217;0,21;5409,0;0,002;0,545;0,326;0,11599999999999999;0,67;0,006999999999999999;0,009000000000000001;0,07200000000000001;0,009000000000000001;0,022000000000000002;0,431;0,002;0,003;0,003;0,78;0,0001;0,41700000000000004;0,115;0,7909999999999999;0,005;0,012;0,07200000000000001;0,01;0,018000000000000002;0,55;0,002;0,035;4,1;54,9;0,3;11,3;0,12;2,5;22,3;4,2;57,2;0,9;10,0;0,21;2,3;24,4
3280;Э76ХФ;Р65;17,0;41,7;19,15;41,7;3,0;0,309255;0,11954000000000001;0,11293299999999999;0,180633;0,0399038;1556,0;1591,0;9,373408099999999;13319,060052200002;114,0;1,0;13,003;0,127;0,05;0,312;0,032;0,02;0,049986;0,23399999999999999;0,163;0,215;4251,0;0,002;0,537;0,319;0,10099999999999999;0,7;0,005;0,011000000000000001;0,065;0,009000000000000001;0,021;0,43;0,002;0,003;0,003;0,7859999999999999;0,0002;0,419;0,10099999999999999;0,799;0,004;0,012;0,065;0,01;0,017;0,575;0,003;0,037000000000000005;4,3;57,4;0,3;12,6;0,09;2,3;25,0;4,9;55,9;0,5;9,4;0,11;2,4;23,0
3282;Э76ХФ;Р65;29,0;42,7;19,6666667;42,7;2,3746631000000002;0,316325;0,133996;0,166006;0,15917699999999999;0,040192;1552,0;1585,0;7,355044199999999;12783,050847499999;114,9;1,0;10,389000000000001;0,14800000000000002;0,05;0,316;0,027999999999999997;0,02;0,050347;0,18100000000000002;0,244;0,24100000000000002;4190,0;0,002;0,528;0,307;0,109;0,654;0,006;0,011000000000000001;0,07;0,006999999999999999;0,021;0,444;0,002;0,002;0,003;0,768;0,0002;0,41600000000000004;0,106;0,7879999999999999;0,005;0,013999999999999999;0,07;0,008;0,018000000000000002;0,565;0,002;0,034;4,2;51,7;0,4;13,4;0,06;2,3;22,7;4,1;48,3;0,8;11,8;0,17;2,2;21,7
3283;Э76ХФ;Р65;23,0;41,55;16,6666667;41,55;2,3041894;0,32087;0,12676800000000002;0,165969;0,182007;0,0409432;1561,0;1581,0;9,2180505;12870,0;115,5;1,0;12,767000000000001;0,17;0,05;0,32299999999999995;0,027999999999999997;0,02;0,051288;0,21600000000000003;0,243;0,228;3575,0;0,002;0,524;0,315;0,099;0,6559999999999999;0,01;0,012;0,066;0,009000000000000001;0,022000000000000002;0,42700000000000005;0,002;0,002;0,003;0,785;0,0004;0,42100000000000004;0,098;0,7979999999999999;0,009000000000000001;0,012;0,066;0,01;0,016;0,5670000000000001;0,003;0,036000000000000004;4,1;52,2;0,3;15,9;0,1;2,1;24,9;4,2;56,0;0,4;9,7;0,13;2,2;26,2
3285;Э76ХФ;Р65;28,0;40,2;15,383333300000002;40,2;2,3293623;0,303365;0,148452;0,11946;0,152883;0,0406255;1566,0;1585,0;7,5791045;12644,853737799998;113,8;1,0;10,156;0,086;0,05;0,299;0,021;0,02;0,05089;0,18899999999999997;0,174;0,267;3242,0;0,002;0,547;0,293;0,085;0,6920000000000001;0,005;0,01;0,057;0,008;0,019;0,445;0,002;0,002;0,003;0,765;0,0002;0,418;0,084;0,79;0,004;0,012;0,057;0,008;0,015;0,573;0,003;0,036000000000000004;4,7;58,8;0,5;9,7;0,07;2,5;23,4;3,8;56,0;0,6;9,9;0,16;2,2;25,7
3286;Э76ХФ;Р65;36,0;40,8666667;17,8333333;40,8666667;2,7793103;0,29407;0,15679200000000001;0,118486;0,165693;0,0409432;1549,0;1580,0;7,5325449;12838,8785047;116,2;1,0;10,261;0,09699999999999999;0,05;0,28600000000000003;0,027999999999999997;0,02;0,051288;0,209;0,172;0,282;3816,0;0,002;0,546;0,284;0,10099999999999999;0,695;0,005;0,011000000000000001;0,067;0,008;0,018000000000000002;0,435;0,002;0,003;0,003;0,765;0,0002;0,423;0,1;0,794;0,005;0,012;0,065;0,009000000000000001;0,015;0,5589999999999999;0,002;0,037000000000000005;4,5;57,7;0,3;11,7;0,1;2,4;24,6;4,7;47,7;0,7;7,3;0,15;2,4;19,9
3288;Э76ХФ;Р65;14,0;49,3833333;20,4833333;49,3833333;2,2783979;0,308705;0,13622;0,1169;0,156165;0,0405967;1561,0;1588,0;9,304868199999998;12894,3856794;114,1;1,0;15,290999999999999;0,16;0,05;0,308;0,032;0,02;0,050854;0,195;0,17;0,245;4402,0;0,002;0,542;0,304;0,10800000000000001;0,6920000000000001;0,006999999999999999;0,011000000000000001;0,065;0,008;0,019;0,436;0,001;0,002;0,003;0,782;0,0003;0,42;0,10800000000000001;0,794;0,006;0,013000000000000001;0,066;0,009000000000000001;0,013000000000000001;0,56;0,003;0,035;4,3;53,5;0,3;12,2;0,08;2,2;24,0;4,2;58,9;0,4;11,0;0,1;2,3;25,6
3292;Э76ХФ;Р65;6,0;44,033333299999995;20,0166667;44,033333299999995;3,9549206;0,34183;0,157904;0,165627;0,169524;0,0392971;1577,0;1580,0;16,3174061;13263,9467111;113,7;1,0;23,905;0,085;0,05;0,34299999999999997;0,025;0,02;0,049226;0,19699999999999998;0,243;0,284;4425,0;0,002;0,512;0,276;0,10400000000000001;0,6459999999999999;0,005;0,013000000000000001;0,067;0,006999999999999999;0,02;0,439;0,001;0,003;0,003;0,7609999999999999;0,0003;0,42200000000000004;0,102;0,7879999999999999;0,005;0,012;0,064;0,006999999999999999;0,018000000000000002;0,5660000000000001;0,003;0,036000000000000004;4,1;57,0;0,4;10,3;0,11;2,2;25,5;4,8;57,7;1,0;5,8;0,13;2,3;25,6
3295;Э76;Рельсы трамвайные;17,0;51,3666667;25,8333333;51,3666667;2,7436932;0,47245;0,000572;0,238166;0,12948099999999998;0,0408981;1553,0;1586,0;8,005386099999999;13131,8709677;116,0;1,0;13,707;0,228;0,05;0,531;0,028999999999999998;0,02;0,051613;0,10099999999999999;0,36700000000000005;0,001;5654,0;0,001;0,41700000000000004;0,051;0,096;0,606;0,006;0,012;0,064;0,006;0,026000000000000002;0,157;0,001;0,001;0,002;0,752;0,0001;0,052000000000000005;0,09699999999999999;0,816;0,005;0,013000000000000001;0,063;0,006999999999999999;0,019;0,264;0,001;0,002;4,0;48,2;1,5;14,2;0,71;2,0;24,6;5,4;57,7;0,5;10,2;0,15;2,2;26,0
3297;Э76ХФ;Р65;52,0;45,7;20,5833333;45,7;2,3348017999999997;0,309925;0,14066800000000002;0,130666;0,172511;0,041241;1552,0;1597,0;8,1728665;13029,9595142;116,6;1,0;12,45;0,14;0,05;0,308;0,073;0,02;0,051577;0,21100000000000002;0,19699999999999998;0,253;4470,0;0,002;0,5489999999999999;0,305;0,098;0,691;0,006;0,008;0,065;0,009000000000000001;0,016;0,451;0,002;0,003;0,003;0,7809999999999999;0,0003;0,42100000000000004;0,1;0,804;0,005;0,009000000000000001;0,066;0,01;0,012;0,5670000000000001;0,003;0,037000000000000005;5,0;51,7;0,5;11,5;0,1;2,3;22,2;5,1;48,9;0,8;9,4;0,13;2,4;20,5
3298;Э76ХФ;Р65;31,0;48,05;16,216666699999998;48,05;3,0;0,28831999999999997;0,11453599999999999;0,11023;0,126617;0,038609500000000005;1596,0;1588,0;9,8903226;12901,5416238;112,5;1,0;15,841;0,106;0,05;0,287;0,027000000000000003;0,02;0,048286;0,149;0,16699999999999998;0,20600000000000002;3487,0;0,002;0,5529999999999999;0,321;0,099;0,698;0,006;0,008;0,068;0,008;0,016;0,47100000000000003;0,002;0,003;0,003;0,762;0,0002;0,418;0,099;0,7909999999999999;0,006;0,012;0,069;0,009000000000000001;0,013999999999999999;0,564;0,003;0,036000000000000004;4,7;56,2;0,5;13,2;0,12;2,5;22,3;4,7;57,0;0,5;14,1;0,11;2,5;22,7
3299;Э76ХФ;Р65;45,0;56,8666667;25,95;56,8666667;3,7795447;0,306635;0,12176400000000001;0,117552;0,16053;0,0395634;1548,0;1590,0;5,3917736;13627,745664700002;115,4;1,0;10,158999999999999;0,109;0,05;0,308;0,025;0,02;0,049479;0,198;0,177;0,21899999999999997;5894,0;0,002;0,535;0,321;0,096;0,6940000000000001;0,006;0,011000000000000001;0,069;0,008;0,017;0,45399999999999996;0,002;0,003;0,003;0,7709999999999999;0,0004;0,41;0,098;0,7909999999999999;0,006;0,011000000000000001;0,075;0,009000000000000001;0,015;0,551;0,003;0,037000000000000005;6,1;57,0;0,3;11,4;0,1;2,4;23,8;4,8;55,4;0,7;5,3;0,16;2,2;25,1
3300;Э76ХФ;Р65;59,0;43,5166667;20,5166667;43,5166667;3,4647954;0,302805;0,11954000000000001;0,134774;0,13578099999999999;0,0395346;1549,0;1570,0;20,1750287;13189,2770106;115,3;1,0;29,265;0,128;0,05;0,303;0,021;0,02;0,049443;0,153;0,205;0,215;4510,0;0,002;0,5429999999999999;0,321;0,11699999999999999;0,682;0,006999999999999999;0,01;0,075;0,009000000000000001;0,018000000000000002;0,456;0,002;0,003;0,003;0,779;0,0006;0,418;0,09699999999999999;0,774;0,006;0,008;0,07;0,008;0,009000000000000001;0,564;0,003;0,036000000000000004;4,7;58,3;0,3;11,4;0,11;2,4;24,8;5,1;61,4;0,6;7,7;0,09;2,8;21,7
3302;Э76ХФ;Р65;14,0;43,216666700000005;20,85;43,216666700000005;2,6604679;0,30162;0,15679200000000001;0,173932;0,141674;0,040286199999999994;1570,0;1568,0;10,893625300000002;12362,5899281;117,4;1,0;15,475;0,155;0,05;0,293;0,026000000000000002;0,02;0,050383;0,146;0,266;0,282;4296,0;0,002;0,544;0,28800000000000003;0,076;0,644;0,004;0,01;0,049;0,006999999999999999;0,016;0,457;0,002;0,003;0,003;0,7609999999999999;0,0002;0,41600000000000004;0,067;0,792;0,004;0,013000000000000001;0,05;0,008;0,012;0,5670000000000001;0,003;0,036000000000000004;4,2;56,8;0,3;12,9;0,11;2,3;25,1;3,8;56,5;0,3;12,2;0,15;2,2;25,9
3303;Э76ХФ;Р65;28,0;40,3666667;22,35;40,3666667;3,5517909;0,298215;0,129548;0,09368;0,10589200000000001;0,0388981;1536,0;1567,0;9,957968600000001;13331,543624200001;113,4;1,0;13,399000000000001;0,09300000000000001;0,05;0,297;0,027000000000000003;0,02;0,048647;0,124;0,142;0,233;4966,0;0,002;0,55;0,309;0,085;0,711;0,006;0,009000000000000001;0,063;0,006999999999999999;0,017;0,485;0,002;0,003;0,003;0,7609999999999999;0,0002;0,419;0,085;0,792;0,006;0,01;0,064;0,008;0,012;0,569;0,003;0,036000000000000004;4,0;59,5;0,4;12,0;0,12;2,5;23,6;3,8;56,9;0,5;10,8;0,17;2,2;26,5
3304;Э76ХФ;Р65;25,0;44,2;19,8666667;44,2;2,5649248;0,3462612;0,140112;0,147438;0,13133699999999998;0,0400839;1565,0;1572,0;5,542605;13028,8590604;116,6;1,0;8,026;0,145;0,124;0,287;0,02;0,02;0,05013;0,141;0,225;0,252;4314,0;0,002;0,516;0,307;0,10300000000000001;0,6709999999999999;0,006999999999999999;0,008;0,065;0,006999999999999999;0,018000000000000002;0,461;0,002;0,002;0,003;0,775;0,0006;0,414;0,10400000000000001;0,799;0,006999999999999999;0,011000000000000001;0,069;0,008;0,015;0,569;0,003;0,037000000000000005;4,9;56,2;0,4;11,5;0,07;2,3;24,7;5,2;56,8;0,5;9,2;0,2;2,3;25,1
3305;Э76ХФ;Р65;26,0;41,8666667;17,033333300000002;41,8666667;2,7240412;0,33531;0,137888;0,152126;0,13911099999999998;0,039650599999999994;1574,0;1579,0;21,5175955;12832,4853229;115,5;1,0;30,029;0,073;0,05;0,33899999999999997;0,022000000000000002;0,02;0,049588;0,151;0,23199999999999998;0,248;3643,0;0,002;0,518;0,298;0,09;0,662;0,006;0,012;0,062;0,006;0,017;0,451;0,002;0,003;0,003;0,757;0,0002;0,41200000000000003;0,09;0,789;0,005;0,013000000000000001;0,062;0,006999999999999999;0,013000000000000001;0,564;0,003;0,036000000000000004;4,8;55,1;0,4;10,6;0,08;2,4;23,4;4,4;57,3;0,4;9,4;0,11;2,2;26,4
3306;Э76ХФ;Р65;16,0;42,716666700000005;18,05;42,716666700000005;2,99082745;0,30419;0,10564000000000001;0,11738599999999999;0,13113699999999998;0,040112699999999994;1567,0;1574,0;11,844113;13007,2022161;116,7;1,0;16,766;0,102;0,05;0,308;0,025;0,02;0,050166;0,153;0,17800000000000002;0,19;3913,0;0,002;0,561;0,32799999999999996;0,09300000000000001;0,6859999999999999;0,012;0,013000000000000001;0,065;0,006999999999999999;0,016;0,455;0,002;0,003;0,003;0,757;0,0007;0,41200000000000003;0,092;0,782;0,011000000000000001;0,013000000000000001;0,065;0,006999999999999999;0,011000000000000001;0,556;0,003;0,035;5,2;54,8;0,6;12,9;0,18;2,2;24,8;5,2;55,7;0,3;12,2;0,11;2,2;25,3
3307;Э76ХФ;Р65;14,0;40,1833333;17,033333300000002;40,1833333;3,4488517999999995;0,38559499999999997;0,166244;0,250216;0,195962;0,0393875;1614,0;1601,0;9,8615512;12614,0900196;114,3;1,0;13,209000000000001;0,215;0,05;0,392;0,026000000000000002;0,02;0,049226;0,198;0,38299999999999995;0,299;3581,0;0,001;0,479;0,278;0,084;0,581;0,006999999999999999;0,012;0,06;0,006999999999999999;0,019;0,41200000000000003;0,001;0,002;0,002;0,769;0,0004;0,41700000000000004;0,085;0,795;0,006;0,012;0,061;0,008;0,015;0,579;0,003;0,035;3,4;46,7;0,9;25,0;0,21;1,8;25,7;6,6;51,0;0,7;19,9;0,14;2,3;22,2
3308;Э76ХФ;Р65;12,0;40,55;14,316666699999999;40,55;3,5235988;0,28381999999999996;0,15012;0,207096;0,138792;0,041132199999999994;1572,0;1576,0;11,453267599999998;13071,478463299998;113,4;1,0;15,481;0,111;0,05;0,271;0,018000000000000002;0,02;0,051396000000000004;0,128;0,318;0,27;3119,0;0,002;0,542;0,29;0,102;0,613;0,006;0,012;0,064;0,006;0,021;0,455;0,002;0,002;0,003;0,768;0,0002;0,418;0,10099999999999999;0,7959999999999999;0,005;0,013000000000000001;0,065;0,006999999999999999;0,015;0,57;0,003;0,038;3,2;55,1;0,3;15,0;0,14;2,1;25,8;4,7;53,6;0,3;11,6;0,11;2,2;24,6
3309;Э76ХФ;Р65;12,0;50,2;16,7;50,2;2,7514312999999997;0,3732;0,125656;0,181056;0,16835999999999998;0,0401775;1595,0;1578,0;6,4592667;12740,1197605;117,0;1,0;10,717;0,084;0,05;0,387;0,045;0,02;0,050203;0,184;0,276;0,226;3546,0;0,002;0,5;0,315;0,095;0,6409999999999999;0,006999999999999999;0,012;0,064;0,006999999999999999;0,017;0,428;0,002;0,003;0,003;0,764;0,0002;0,418;0,096;0,8;0,006;0,013000000000000001;0,064;0,006999999999999999;0,013999999999999999;0,5770000000000001;0,003;0,035;3,5;51,9;0,7;9,6;0,1;2,3;22,4;3,9;60,0;0,6;6,6;0,08;2,2;27,3
3310;Э76ХФ;Р65;18,0;47,033333299999995;21,1166667;47,033333299999995;3,5098116000000004;0,363925;0,11954000000000001;0,225096;0,165774;0,0399454;1567,0;1576,0;17,4270505;12501,973165000001;115,5;1,0;26,736;0,13699999999999998;0,05;0,375;0,026000000000000002;0,02;0,049913;0,162;0,345;0,215;4400,0;0,002;0,5;0,32;0,11;0,599;0,013999999999999999;0,012;0,094;0,006;0,021;0,424;0,001;0,002;0,003;0,7609999999999999;0,0002;0,419;0,10800000000000001;0,7959999999999999;0,013000000000000001;0,013000000000000001;0,094;0,006999999999999999;0,017;0,575;0,003;0,035;4,1;57,3;1,0;9,0;0,09;2,4;23,7;3,7;58,8;0,8;5,4;0,11;2,2;26,5
3311;Э76ХФ;Р65;20,0;44,55;19,25;44,55;3,4317073;0,31729;0,15012;0,21635;0,173221;0,040958600000000005;1572,0;1578,0;11,020202000000001;12941,2987013;116,5000001;1,0;16,365000000000002;0,12300000000000001;0,05;0,312;0,027;0,02;0,051179;0,177;0,331;0,27;4152,0;0,002;0,535;0,292;0,086;0,602;0,006999999999999999;0,012;0,063;0,005;0,018000000000000002;0,425;0,002;0,002;0,003;0,7609999999999999;0,0003;0,41600000000000004;0,087;0,7859999999999999;0,006;0,012;0,063;0,006;0,013999999999999999;0,563;0,003;0,037000000000000005;3,9;55,1;0,2;12,8;0,06;2,1;25,7;4,6;56,1;0,6;12,0;0,15;2,2;25,1
3312;Э76ХФ;Р65;6,0;43,5166667;15,816666699999999;43,5166667;3,0;0,32598;0,154568;0,187352;0,164824;0,040582400000000005;1591,0;1575,0;8,0273163;12389,462592200001;114,4;1,0;11,624;0,124;0,05;0,32299999999999995;0,027999999999999997;0,02;0,050709;0,17600000000000002;0,28600000000000003;0,278;3266,0;0,001;0,532;0,28300000000000003;0,105;0,61;0,009000000000000001;0,01;0,069;0,006;0,019;0,42200000000000004;0,001;0,003;0,002;0,77;0,0002;0,41100000000000003;0,10400000000000001;0,7709999999999999;0,008;0,012;0,069;0,006999999999999999;0,016;0,5660000000000001;0,003;0,037000000000000005;3,0;51,8;0,7;20,3;0,18;2,1;25,2;2,9;56,5;0,4;14,7;0,08;2,2;25,6
3313;Э76ХФ;Р65;7,0;42,35;17,35;42,35;2,99082745;0,32076;0,12788;0,14995999999999998;0,130054;0,0392219;1589,0;1575,0;9,301771;13037,463976899999;112,2;1,0;13,130999999999998;0,12300000000000001;0,05;0,32299999999999995;0,027000000000000003;0,02;0,049009;0,138;0,22899999999999998;0,23;3770,0;0,002;0,541;0,31;0,102;0,6509999999999999;0,009000000000000001;0,012;0,07400000000000001;0,008;0,019;0,44799999999999995;0,001;0,003;0,003;0,777;0,0005;0,418;0,102;0,787;0,008;0,011000000000000001;0,07400000000000001;0,008;0,015;0,569;0,003;0,036000000000000004;3,0;51,8;0,9;17,6;0,12;2,2;24,0;3,6;52,3;0,3;12,3;0,06;2,3;22,3
3314;Э76ХФ;Р65;13,0;40,8666667;22,1333333;40,8666667;3,5823195;0,32374;0,165688;0,217138;0,178649;0,040900900000000004;1602,0;1624,0;10,6766721;13638,253012000001;113,7;1,0;14,544;0,233;0,05;0,317;0,027999999999999997;0,02;0,051107;0,185;0,332;0,298;5031,0;0,002;0,518;0,278;0,098;0,596;0,006999999999999999;0,012;0,066;0,006999999999999999;0,02;0,423;0,001;0,003;0,003;0,763;0,0004;0,419;0,10099999999999999;0,789;0,006;0,013000000000000001;0,068;0,008;0,012;0,55;0,002;0,038;3,3;51,8;1,7;16,4;0,19;2,0;25,3;3,7;51,4;0,7;11,8;0,08;2,3;22,1
3315;Э76ХФ;Р65;14,0;43,6833333;23,6333333;43,6833333;2,99082745;0,35265;0,131216;0,169748;0,15229600000000001;0,0403799;1574,0;1606,0;17,3427699;13628,2087447;115,3;1,0;25,253;0,184;0,05;0,361;0,039;0,02;0,050456;0,16399999999999998;0,259;0,23600000000000002;5368,0;0,002;0,511;0,308;0,10099999999999999;0,638;0,006999999999999999;0,011000000000000001;0,068;0,006;0,022000000000000002;0,447;0,002;0,003;0,003;0,7709999999999999;0,0001;0,41700000000000004;0,098;0,785;0,006;0,012;0,067;0,006999999999999999;0,017;0,569;0,003;0,037000000000000005;3,6;46,6;1,5;7,7;0,09;2,2;20,8;4,1;53,4;0,7;5,4;0,11;2,5;21,7
3317;Э76ХФ;Р65;23,0;51,05;20,85;51,05;2,99082745;0,333865;0,11842799999999999;0,123668;0,150424;0,0406985;1574,0;1589,0;8,9588639;13113,669064700001;113,9;1,0;15,245;0,146;0,05;0,342;0,027000000000000003;0,02;0,050854;0,18;0,187;0,213;4557,0;0,002;0,515;0,318;0,098;0,679;0,005;0,013000000000000001;0,075;0,008;0,02;0,45;0,002;0,003;0,002;0,775;0,0002;0,41700000000000004;0,099;0,7829999999999999;0,005;0,012;0,075;0,009000000000000001;0,019;0,5660000000000001;0,002;0,038;2,6;48,2;0,4;15,3;0,09;2,0;24,0;3,9;53,3;0,6;10,9;0,15;2,2;24,4
