Repository: comptech-winter-school/steel-alloying

# steel-alloying
Проект "Оптимизация процесса легирования стали" на Зимней Школе CompTech 2021

File: data_frames/evraz_data_prprocessed_Anvar.csv (part 35 of 45)
;МАРКА;ПРОФИЛЬ;t вып-обр;t обработка;t под током;t продувка;ПСН гр.;чист расход C;чист расход Cr;чист расход Mn;чист расход Si;чист расход V;температура первая;температура последняя;Ar (интенс.);эл. энергия (интенс.);произв жидкая сталь;произв количество обработок;расход газ Ar;сыпуч известь РП;сыпуч кокс пыль УСТК;сыпуч  кокс. мелочь КМ1;сыпуч  шпат плав.;ферспл CaC2;ферспл  FeV-80;ферспл  Mn5Si65Al0.5;ферспл SiMn18;ферспл  фх850А;эл. энергия;химсталь первый Al_1;химсталь первый C_1;химсталь первый Cr_1;химсталь первый Cu_1;химсталь первый Mn_1;химсталь первый Mo_1;химсталь первый N_1;химсталь первый Ni_1;химсталь первый P_1;химсталь первый S_1;химсталь первый Si_1;химсталь первый Ti_1;химсталь первый V_1;химсталь последний Al;химсталь последний C;химсталь последний Ca;химсталь последний Cr;химсталь последний Cu;химсталь последний Mn;химсталь последний Mo;химсталь последний N;химсталь последний Ni;химсталь последний P;химсталь последний S;химсталь последний Si;химсталь последний Ti;химсталь последний V;химшлак первый Al2O3_1;химшлак первый CaO_1;химшлак первый FeO_1;химшлак первый MgO_1;химшлак первый MnO_1;химшлак первый R_1;химшлак первый SiO2_1;химшлак последний Al2O3;химшлак последний CaO;химшлак последний FeO;химшлак последний MgO;химшлак последний MnO;химшлак последний R;химшлак последний SiO2
3318;Э76ХФ;Р65;30,0;41,05;18,4166667;41,05;2,99082745;0,28851;0,112312;0,100854;0,111069;0,039742900000000005;1553,0;1579,0;10,05676;13699,547511300001;112,8;1,0;13,761;0,07200000000000001;0,05;0,28800000000000003;0,027000000000000003;0,02;0,04966;0,129;0,153;0,20199999999999999;4205,0;0,002;0,556;0,325;0,08800000000000001;0,7020000000000001;0,005;0,01;0,071;0,008;0,019;0,469;0,002;0,003;0,003;0,775;0,0002;0,419;0,08800000000000001;0,7879999999999999;0,004;0,012;0,071;0,008;0,015;0,5660000000000001;0,003;0,037000000000000005;4,0;49,6;0,9;9,0;0,1;2,5;20,0;4,2;51,8;0,9;5,3;0,11;2,6;20,1
3319;Э76ХФ;Р65;30,0;42,7;17,1666667;42,7;2,99082745;0,281875;0,106196;0,07467;0,135381;0,0407273;1563,0;1577,0;8,494145199999998;13043,8834951;115,2;1,0;12,09;0,124;0,05;0,282;0,027000000000000003;0,02;0,05089;0,177;0,111;0,191;3732,0;0,002;0,5579999999999999;0,33399999999999996;0,092;0,7240000000000001;0,005;0,009000000000000001;0,071;0,009000000000000001;0,017;0,46;0,002;0,003;0,003;0,7709999999999999;0,0003;0,42200000000000004;0,09300000000000001;0,789;0,004;0,011000000000000001;0,071;0,01;0,015;0,569;0,003;0,038;3,6;52,8;0,5;10,2;0,08;2,3;22,7;3,4;55,5;0,2;11,2;0,07;2,2;24,7
3320;Э76ХФ;Р65;33,0;43,8333333;17,6666667;43,8333333;2,99082745;0,37227;0,117872;0,095728;0,15730999999999998;0,0417693;1575,0;1578,0;7,0604081999999995;13649,4339623;116,5;1,0;9,61;0,14400000000000002;0,156;0,299;0,027999999999999997;0,02;0,052191999999999995;0,20199999999999999;0,14300000000000002;0,212;4019,0;0,002;0,501;0,324;0,09300000000000001;0,706;0,005;0,009000000000000001;0,07200000000000001;0,013000000000000001;0,022000000000000002;0,433;0,002;0,003;0,003;0,774;0,0005;0,418;0,091;0,784;0,004;0,01;0,07200000000000001;0,013000000000000001;0,018000000000000002;0,5670000000000001;0,003;0,038;3,5;57,6;0,5;12,5;0,08;2,2;25,9;4,0;55,2;0,7;10,9;0,16;2,1;25,7
3321;Э76ХФ;Р65;32,0;42,5666667;13,733333300000002;42,5666667;2,3766447;0,341555;0,13147999999999999;0,12315;0,154851;0,040813699999999994;1588,0;1574,0;9,2628818;13076,2135922;117,8;1,0;13,142999999999999;0,145;0,05;0,349;0,027000000000000003;0,02;0,050998;0,187;0,18600000000000003;0,237;2993,0;0,002;0,52;0,31;0,08199999999999999;0,6809999999999999;0,005;0,01;0,068;0,009000000000000001;0,018000000000000002;0,435;0,002;0,003;0,003;0,7809999999999999;0,0005;0,41600000000000004;0,081;0,784;0,004;0,011000000000000001;0,068;0,01;0,013999999999999999;0,5660000000000001;0,003;0,036000000000000004;4,0;53,0;0,9;12,9;0,13;2,2;24,7;3,8;52,2;0,6;13,8;0,13;2,2;23,9
3322;Э76ХФ;Р65;34,0;42,55;22,3666667;42,55;3,5665785000000003;0,32671999999999995;0,152352;0,138012;0,137298;0,040813699999999994;1533,0;1578,0;14,0150411;13866,169895700003;114,0;1,0;19,878;0,152;0,05;0,326;0,027000000000000003;0,02;0,050998;0,154;0,21;0,276;5169,0;0,001;0,509;0,29100000000000004;0,068;0,6679999999999999;0,003;0,01;0,051;0,006;0,017;0,45;0,002;0,003;0,002;0,774;0,0002;0,418;0,07;0,7829999999999999;0,002;0,012;0,051;0,006;0,013000000000000001;0,569;0,003;0,038;2,6;49,5;0,3;14,3;0,13;2,0;24,2;3,9;56,8;0,7;10,2;0,16;2,2;25,6
3323;Э76ХФ;Р65;31,0;42,3666667;21,65;42,3666667;2,99082745;0,29445;0,136896;0,087938;0,106315;0,040582400000000005;1544,0;1575,0;7,6888451;13518,7066975;113,5;1,0;10,837;0,18600000000000003;0,05;0,29100000000000004;0,027000000000000003;0,02;0,050709;0,127;0,133;0,248;4878,0;0,002;0,546;0,302;0,079;0,7040000000000001;0,004;0,012;0,049;0,006;0,013999999999999999;0,469;0,002;0,003;0,003;0,76;0,0001;0,41600000000000004;0,079;0,777;0,003;0,01;0,05;0,006;0,012;0,5670000000000001;0,003;0,038;3,2;49,9;0,5;12,3;0,13;2,1;23,3;4,6;57,3;0,6;7,9;0,2;2,2;26,1
3324;Э76ХФ;Р65;31,0;43,1833333;14,333333300000001;43,1833333;3,0;0,35141;0,135792;0,128802;0,151143;0,041132199999999994;1592,0;1579,0;8,4727132;12591,627907;116,4;1,0;12,196;0,204;0,05;0,36;0,027999999999999997;0,02;0,051396000000000004;0,179;0,195;0,24600000000000002;3008,0;0,002;0,513;0,308;0,09300000000000001;0,679;0,006;0,011000000000000001;0,059000000000000004;0,009000000000000001;0,018000000000000002;0,436;0,001;0,003;0,003;0,7490000000000001;0,0001;0,418;0,091;0,785;0,006;0,011000000000000001;0,06;0,01;0,013999999999999999;0,57;0,003;0,037000000000000005;3,8;52,6;1,1;13,6;0,16;2,0;26,0;4,3;54,1;0,3;10,4;0,07;2,3;23,7
3330;Э76ХФ;Р65;24,0;43,3833333;19,05;43,3833333;4,7560975999999995;0,31105;0,125856;0,156908;0,17365;0,04079869999999999;1570,0;1573,0;10,9030374;13108,6614173;118,7;1,0;15,555;0,124;0,05;0,311;0,039;0,02;0,051107;0,20199999999999999;0,23800000000000002;0,228;4162,0;0,002;0,5379999999999999;0,319;0,114;0,652;0,006999999999999999;0,01;0,065;0,01;0,021;0,435;0,002;0,003;0,003;0,758;0,0003;0,42;0,115;0,785;0,006;0,01;0,066;0,011000000000000001;0,015;0,575;0,003;0,037000000000000005;4,8;53,4;0,9;13,9;0,16;2,3;23,3;5,0;48,4;0,7;10,2;0,13;2,4;20,3
3333;Э90ХАФ;Р65;29,0;50,2;26,4666667;50,033333299999995;4,9103283;0,38047;0,10156799999999999;0,11129800000000001;0,095597;0,09317760000000001;1539,0;1594,0;9,5194981;14515,6171285;114,0;1,0;5,479;0,168;0,05;0,40299999999999997;0,05;0,02;0,102394;0,10099999999999999;0,17;0,184;6403,0;0,002;0,539;0,212;0,087;0,695;0,006;0,008;0,07;0,009000000000000001;0,017;0,449;0,002;0,003;0,003;0,8420000000000001;0,0005;0,301;0,086;0,7979999999999999;0,004;0,016;0,07;0,01;0,013000000000000001;0,5529999999999999;0,003;0,086;3,0;59,2;0,2;11,5;0,07;2,2;26,4;3,8;56,1;0,6;9,8;0,13;2,2;25,6
3334;Э90ХАФ;Р65;35,0;55,2;22,9833333;54,8833333;4,7809695;0,41963500000000004;0,088872;0,13172999999999999;0,11801099999999999;0,09569860000000001;1573,0;1585,0;10,2386555;13146,9180566;117,5;1,0;6,0920000000000005;0,127;0,05;0,45299999999999996;0,027000000000000003;0,02;0,105252;0,127;0,201;0,161;5036,0;0,002;0,521;0,22899999999999998;0,10099999999999999;0,677;0,006999999999999999;0,009000000000000001;0,07;0,011000000000000001;0,021;0,43700000000000006;0,002;0,003;0,003;0,841;0,0004;0,301;0,1;0,7929999999999999;0,005;0,013999999999999999;0,071;0,012;0,015;0,539;0,003;0,083;3,2;50,4;0,4;11,8;0,11;2,1;24,1;3,7;54,5;0,6;11,9;0,15;2,3;25,7
3335;Э90ХАФ;Р65;48,0;49,7;26,7;49,533333299999995;3,7855252;0,39236;0,10708800000000002;0,10178200000000001;0,098273;0,0948207;1555,0;1591,0;8,924299099999999;13114,6067416;115,7;1,0;5,305;0,073;0,05;0,41700000000000004;0,03;0,02;0,10373299999999999;0,109;0,155;0,19399999999999998;5836,0;0,002;0,565;0,21;0,09;0,7140000000000001;0,005;0,008;0,061;0,012;0,018000000000000002;0,462;0,001;0,003;0,003;0,855;0,0004;0,299;0,087;0,799;0,004;0,013999999999999999;0,06;0,013000000000000001;0,017;0,541;0,003;0,086;4,0;52,1;1,5;27,9;0,14;2,4;21,5;4,0;54,4;0,9;8,7;0,19;2,2;25,0
3336;Э90ХАФ;Р65;56,0;47,6833333;21,716666699999998;47,5166667;3,7633008;0,452445;0,136344;0,170154;0,120447;0,096062;1550,0;1578,0;13,844662099999999;13919,2632387;118,8;1,0;7,853;0,151;0,05;0,483;0,033;0,02;0,106047;0,115;0,261;0,247;5038,0;0,002;0,525;0,18899999999999997;0,09699999999999999;0,647;0,006;0,01;0,068;0,006999999999999999;0,018000000000000002;0,429;0,002;0,003;0,003;0,84;0,0002;0,299;0,096;0,795;0,004;0,017;0,069;0,008;0,013000000000000001;0,537;0,003;0,083;3,5;46,3;0,5;12,2;0,12;2,2;20,6;4,7;55,8;0,3;9,6;0,07;2,5;22,4
3337;Э90ХАФ;Р65;7,0;44,8833333;19,55;44,8833333;3,5117532;0,45571000000000006;0,12144;0,192082;0,104129;0,09316060000000001;1577,0;1572,0;17,421673000000002;13770,8439898;114,9;1,0;10,182;0,134;0,05;0,489;0,039;0,02;0,10279200000000001;0,081;0,29600000000000004;0,22;4487,0;0,002;0,508;0,19699999999999998;0,094;0,63;0,006;0,009000000000000001;0,059000000000000004;0,006;0,018000000000000002;0,451;0,001;0,002;0,003;0,851;0,0002;0,299;0,09300000000000001;0,799;0,004;0,015;0,059000000000000004;0,006999999999999999;0,013999999999999999;0,55;0,003;0,083;2,9;51,0;0,3;11,8;0,1;2,3;22,4;3,1;51,7;0,5;7,9;0,08;2,0;25,7
3338;Э90ХАФ;Р65;13,0;52,35;25,2;51,8333333;3,0;0,43018;0,057408;0,131244;0,100272;0,0930115;1573,0;1583,0;10,2552632;12119,047618999999;114,6;1,0;9,959;0,114;0,05;0,472;0,033;0,02;0,102286;0,1;0,201;0,104;5090,0;0,002;0,5329999999999999;0,248;0,098;0,69;0,008;0,009000000000000001;0,07;0,008;0,017;0,467;0,002;0,003;0,003;0,8690000000000001;0,0003;0,297;0,099;0,805;0,006999999999999999;0,013000000000000001;0,07;0,009000000000000001;0,013999999999999999;0,545;0,002;0,084;3,4;57,3;0,3;9,8;0,07;2,3;24,7;3,2;58,4;0,3;8,6;0,09;2,1;27,5
3339;Э90ХАФ;Р65;27,0;43,85;23,6333333;43,6833333;3,3545678999999997;0,39349;0,068448;0,12119200000000001;0,10671800000000001;0,0951178;1536,0;1581,0;12,034489599999999;13369,2524683;116,9;1,0;6,746;0,196;0,05;0,425;0,027999999999999997;0,02;0,10442;0,114;0,185;0,124;5266,0;0,002;0,547;0,233;0,096;0,7020000000000001;0,006;0,006999999999999999;0,059000000000000004;0,009000000000000001;0,018000000000000002;0,47;0,002;0,003;0,003;0,86;0,0002;0,29100000000000004;0,095;0,81;0,005;0,011000000000000001;0,059000000000000004;0,011000000000000001;0,015;0,556;0,002;0,084;2,9;50,0;0,4;11,4;0,1;2,2;23,2;3,9;56,9;0,4;9,0;0,09;2,5;22,6
3340;Э90ХАФ;Р65;35,0;44,3833333;20,4;44,2;3,9002536;0,41852;0,048576;0,16502;0,119728;0,09554810000000001;1554,0;1576,0;10,7943816;13394,1176471;117,3;1,0;7,685;0,154;0,05;0,45799999999999996;0,026000000000000002;0,02;0,10510699999999999;0,11599999999999999;0,253;0,08800000000000001;4554,0;0,002;0,5539999999999999;0,256;0,1;0,6679999999999999;0,006;0,009000000000000001;0,066;0,01;0,018000000000000002;0,455;0,001;0,003;0,003;0,86;0,0006;0,295;0,099;0,8059999999999999;0,004;0,013000000000000001;0,066;0,011000000000000001;0,017;0,5529999999999999;0,002;0,084;3,7;48,1;0,8;18,5;0,13;2,2;22,2;3,6;55,0;1,0;13,7;0,18;2,1;26,3
3341;Э90ХАФ;Р65;43,0;41,05;20,15;40,7;3,597408;0,44443999999999995;0,094944;0,24816799999999997;0,144544;0,0953242;1555,0;1575,0;12,8815385;14224,317617899998;117,2;1,0;8,373;0,157;0,05;0,478;0,026000000000000002;0,02;0,104926;0,12;0,382;0,172;4777,0;0,002;0,531;0,207;0,105;0,597;0,006999999999999999;0,011000000000000001;0,069;0,006999999999999999;0,019;0,423;0,001;0,003;0,003;0,841;0,0002;0,285;0,10300000000000001;0,8079999999999999;0,005;0,015;0,069;0,008;0,015;0,565;0,003;0,085;4,0;51,7;0,6;16,8;0,17;2,0;25,3;3,7;53,9;0,8;13,1;0,12;2,1;26,0
3343;Э90ХАФ;Р65;49,0;46,533333299999995;27,9;46,3666667;3,4647766000000004;0,380765;0,067896;0,131622;0,114069;0,0929507;1505,0;1573,0;11,6514758;13600,0;114,6;1,0;8,224;0,136;0,05;0,409;0,038;0,02;0,102286;0,121;0,201;0,12300000000000001;6324,0;0,002;0,536;0,244;0,109;0,684;0,006999999999999999;0,008;0,069;0,01;0,023;0,446;0,002;0,003;0,003;0,8390000000000001;0,0004;0,3;0,11;0,795;0,005;0,013999999999999999;0,069;0,011000000000000001;0,015;0,532;0,003;0,083;3,8;54,2;0,7;13,9;0,18;2,2;24,8;2,9;54,7;0,4;12,0;0,11;2,1;26,7
3344;Э90ХАФ;Р65;58,0;41,6833333;20,85;41,5;3,925282;0,376625;0,064584;0,093198;0,111633;0,0949155;1547,0;1575,0;13,148307699999998;14238,8489209;116,3;1,0;9,496;0,215;0,05;0,406;0,027000000000000003;0,02;0,104601;0,133;0,141;0,11699999999999999;4948,0;0,002;0,5710000000000001;0,233;0,094;0,7240000000000001;0,005;0,006999999999999999;0,062;0,011000000000000001;0,015;0,452;0,002;0,003;0,003;0,85;0,0004;0,28800000000000003;0,094;0,8059999999999999;0,003;0,012;0,062;0,011000000000000001;0,01;0,545;0,002;0,084;3,4;52,4;0,6;11,6;0,11;2,2;23,8;3,2;55,8;0,3;12,0;0,16;2,1;27,0
3345;Э90ХАФ;Р65;26,0;40,8833333;19,6833333;40,55;3,0;0,42031999999999997;0,08832000000000001;0,18203;0,110575;0,0949252;1558,0;1573,0;13,1873524;14390,855207499999;117,0;1,0;8,689;0,07200000000000001;0,05;0,452;0,025;0,02;0,10496199999999999;0,095;0,28;0,16;4721,0;0,002;0,5379999999999999;0,215;0,1;0,6509999999999999;0,006;0,009000000000000001;0,066;0,008;0,017;0,456;0,002;0,003;0,003;0,852;0,0004;0,289;0,10099999999999999;0,8059999999999999;0,004;0,013000000000000001;0,067;0,009000000000000001;0,015;0,556;0,003;0,085;3,1;45,0;0,7;13,9;0,09;2,2;20,9;3,0;55,4;0,4;14,2;0,09;2,2;25,6
3346;Э90ХАФ;Р65;34,0;41,4;21,8333333;41,2333333;3,8690722;0,39503;0,080592;0,188776;0,123464;0,0948048;1550,0;1581,0;15,816474900000001;13663,511450400001;118,0;1,0;9,547;0,07200000000000001;0,05;0,42200000000000004;0,017;0,02;0,10489000000000001;0,11199999999999999;0,29;0,146;4972,0;0,002;0,574;0,223;0,09300000000000001;0,645;0,005;0,008;0,062;0,008;0,015;0,446;0,002;0,003;0,003;0,858;0,0004;0,289;0,09300000000000001;0,8029999999999999;0,004;0,013999999999999999;0,062;0,009000000000000001;0,012;0,555;0,003;0,083;3,4;53,3;0,5;12,0;0,1;2,2;23,8;3,6;57,1;0,4;12,9;0,11;2,2;26,3
3347;Э90ХАФ;Р65;31,0;52,55;23,4166667;52,3666667;3,4638467000000004;0,36595;0,070656;0,109794;0,087369;0,09147430000000001;1552,0;1574,0;13,775;13508,3274021;112,9;1,0;11,571;0,07200000000000001;0,05;0,391;0,026000000000000002;0,02;0,100984;0,08900000000000001;0,168;0,128;5272,0;0,002;0,575;0,22699999999999998;0,095;0,7070000000000001;0,006;0,008;0,063;0,01;0,018000000000000002;0,474;0,002;0,003;0,003;0,861;0,0007;0,28600000000000003;0,094;0,7959999999999999;0,004;0,013000000000000001;0,063;0,01;0,015;0,541;0,003;0,083;3,6;57,0;2,0;13,5;0,12;2,4;23,5;3,5;56,4;0,4;11,7;0,12;2,1;26,6
3348;Э90ХАФ;Р65;53,0;44,6833333;27,516666700000002;44,2;3,9047828;0,39921999999999996;0,092736;0,159026;0,110953;0,0934013;1516,0;1574,0;10,8222375;13458,0254391;115,2;1,0;8,76;0,145;0,05;0,426;0,025;0,02;0,10300899999999999;0,105;0,244;0,168;6172,0;0,002;0,565;0,207;0,096;0,674;0,006999999999999999;0,01;0,07200000000000001;0,008;0,016;0,461;0,002;0,004;0,003;0,843;0,0007;0,285;0,095;0,802;0,005;0,013999999999999999;0,07200000000000001;0,009000000000000001;0,013999999999999999;0,54;0,003;0,084;3,5;58,0;0,6;12,6;0,11;2,3;25,8;3,3;58,2;0,4;12,6;0,11;2,2;26,4
3349;Э90ХАФ;Р65;48,0;49,8666667;28,7166667;46,35;3,0242849;0,494205;0,097704;0,184696;0,114548;0,094983;1545,0;1574,0;7,006814299999999;13240,3946605;118,2;1,0;9,14;0,125;0,48200000000000004;0,168;0,061;0,02;0,105252;0,1;0,284;0,177;6337,0;0,002;0,503;0,20199999999999999;0,09;0,649;0,008;0,008;0,069;0,008;0,018000000000000002;0,445;0,002;0,003;0,003;0,8340000000000001;0,0002;0,28300000000000003;0,09;0,802;0,006;0,011000000000000001;0,068;0,009000000000000001;0,013000000000000001;0,5539999999999999;0,003;0,083;3,9;50,4;1,1;7,3;0,12;2,2;22,7;3,5;56,4;0,8;9,9;0,15;2,2;26,2
3350;Э76ХФ;Р65;39,0;42,033333299999995;24,85;42,033333299999995;4,0645833;0,24351;0,130272;0,097598;0,108895;0,0397457;1566,0;1621,0;10,7656802;13639,4366197;115,4;1,0;15,057;0,115;0,05;0,229;0,027000000000000003;0,02;0,049913;0,127;0,14800000000000002;0,23600000000000002;5649,0;0,002;0,589;0,308;0,094;0,71;0,006;0,008;0,07200000000000001;0,012;0,018000000000000002;0,474;0,002;0,004;0,003;0,76;0,0004;0,41600000000000004;0,094;0,789;0,005;0,009000000000000001;0,073;0,012;0,016;0,55;0,003;0,037000000000000005;3,4;58,8;0,4;14,2;0,09;2,4;24,9;3,9;57,5;0,8;7,8;0,11;2,5;22,8
3351;Э76ХФ;Р65;37,0;43,5;22,1833333;43,5;2,99082745;0,23101999999999998;0,10156799999999999;0,073382;0,135037;0,0400626;1544,0;1595,0;10,8944828;13704,8835462;117,3;1,0;15,797;0,084;0,05;0,22;0,038;0,02;0,050311;0,177;0,109;0,184;5067,0;0,002;0,59;0,33299999999999996;0,113;0,723;0,006999999999999999;0,008;0,068;0,012;0,018000000000000002;0,452;0,002;0,003;0,003;0,759;0,0005;0,415;0,109;0,778;0,006;0,008;0,068;0,012;0,013999999999999999;0,575;0,003;0,037000000000000005;3,9;49,2;0,2;9,4;0,07;2,4;20,5;4,7;60,5;0,5;6,2;0,07;2,7;22,8
3352;Э76ХФ;Р65;40,0;52,2;21,2333333;52,2;2,99082745;0,247045;0,077832;0,079958;0,095053;0,0390259;1558,0;1593,0;11,667476800000001;13422,2919937;113,8;1,0;20,269000000000002;0,07400000000000001;0,05;0,244;0,039;0,02;0,049009;0,113;0,121;0,141;4750,0;0,002;0,551;0,35200000000000004;0,11900000000000001;0,706;0,009000000000000001;0,008;0,08199999999999999;0,012;0,018000000000000002;0,465;0,002;0,003;0,003;0,764;0,0004;0,415;0,11699999999999999;0,773;0,008;0,008;0,08199999999999999;0,012;0,015;0,551;0,003;0,037000000000000005;3,0;52,2;0,5;11,1;0,15;2,2;24,3;3,8;60,4;0,5;9,2;0,08;2,6;23,2
3353;Э76ХФ;Р65;7,0;32,533333299999995;13,333333300000001;31,366666700000003;2,5313765;0,019985;0,007176;0,017784;0,019098;0,0394243;1577,0;1593,0;8,980456;11128,5;112,8;1,0;9,19;0,2;0,01;0,013999999999999999;0,027999999999999997;0,02;0,04966;0,022000000000000002;0,027000000000000003;0,013000000000000001;2473,0;0,002;0,5760000000000001;0,313;0,09699999999999999;0,677;0,008;0,008;0,064;0,009000000000000001;0,017;0,475;0,002;0,003;0,003;0,772;0,0003;0,418;0,09699999999999999;0,782;0,006999999999999999;0,009000000000000001;0,064;0,01;0,012;0,544;0,003;0,036000000000000004;4,5;54,4;0,4;21,1;0,06;2,6;20,8;3,8;58,2;0,7;3,8;0,11;2,2;26,0
3354;Э76ХФ;Р65;35,0;42,4;18,3833333;42,4;2,7003854;0,30456;0,117024;0,12153800000000001;0,142681;0,0408406;1567,0;1577,0;9,387735800000002;13136,8993654;118,4;1,0;13,267999999999999;0,07400000000000001;0,05;0,306;0,046;0,02;0,051288;0,16899999999999998;0,184;0,212;4025,0;0,002;0,5329999999999999;0,324;0,095;0,6859999999999999;0,006;0,006999999999999999;0,064;0,01;0,017;0,44299999999999995;0,002;0,003;0,003;0,764;0,0002;0,41700000000000004;0,094;0,7829999999999999;0,004;0,01;0,064;0,011000000000000001;0,011000000000000001;0,5489999999999999;0,002;0,036000000000000004;4,4;49,3;0,6;12,5;0,12;2,2;22,6;4,9;56,7;0,5;11,1;0,13;2,2;25,4
3355;Э76ХФ;Р65;35,0;45,3666667;24,5166667;45,3666667;2,9181901000000003;0,30118;0,138;0,142804;0,12553399999999998;0,0402641;1543,0;1572,0;7,9592113;12948,7423521;117,7;1,0;11,773;0,052000000000000005;0,05;0,297;0,079;0,02;0,050564;0,134;0,218;0,25;5291,0;0,002;0,5539999999999999;0,302;0,096;0,6629999999999999;0,006;0,008;0,066;0,01;0,018000000000000002;0,455;0,002;0,004;0,003;0,769;0,0002;0,413;0,095;0,779;0,006;0,008;0,066;0,01;0,016;0,579;0,004;0,037000000000000005;3,1;59,1;0,3;12,6;0,12;2,3;25,8;3,8;63,4;0,5;2,6;0,07;2,5;25,8
3357;Э76ХФ;Р65;33,0;43,716666700000005;22,6833333;43,716666700000005;2,99082745;0,32453000000000004;0,136896;0,11803;0,13130899999999998;0,0396597;1543,0;1582,0;11,458787599999999;13347,244673000001;114,2;1,0;16,698;0,08;0,05;0,327;0,047;0,02;0,049805;0,153;0,179;0,248;5046,0;0,002;0,518;0,308;0,092;0,6809999999999999;0,005;0,008;0,062;0,009000000000000001;0,019;0,45299999999999996;0,002;0,003;0,002;0,757;0,0002;0,42;0,091;0,779;0,004;0,008;0,062;0,01;0,016;0,5589999999999999;0,003;0,036000000000000004;2,9;54,5;0,5;9,7;0,09;2,1;25,5;3,3;62,4;0,6;2,8;0,1;2,4;26,1
3358;Э76ХФ;Р65;31,0;45,216666700000005;18,8666667;45,216666700000005;1,9465709999999998;0,29439;0,12364800000000001;0,15221600000000002;0,142396;0,039601599999999994;1583,0;1574,0;7,7627923999999995;11948,056537100001;113,8;1,0;11,614;0,064;0,05;0,29100000000000004;0,05;0,02;0,049732;0,156;0,23199999999999998;0,22399999999999998;3757,0;0,002;0,545;0,311;0,1;0,653;0,01;0,009000000000000001;0,07400000000000001;0,009000000000000001;0,018000000000000002;0,444;0,002;0,003;0,003;0,7609999999999999;0,0002;0,413;0,1;0,782;0,01;0,009000000000000001;0,07400000000000001;0,009000000000000001;0,016;0,56;0,003;0,037000000000000005;3,3;51,6;0,6;7,2;0,07;2,4;21,1;3,9;59,7;0,6;6,1;0,13;2,3;26,0
3359;Э76ХФ;Р65;37,0;42,2;15,483333300000002;42,2;2,8042394;0,317855;0,125304;0,143236;0,141302;0,040667800000000004;1581,0;1578,0;6,8215459;12586,437029100001;118,2;1,0;9,463;0,124;0,05;0,32;0,05;0,02;0,051071;0,158;0,218;0,22699999999999998;3248,0;0,002;0,514;0,313;0,09699999999999999;0,6659999999999999;0,006999999999999999;0,008;0,069;0,009000000000000001;0,02;0,44299999999999995;0,002;0,003;0,003;0,7709999999999999;0,0002;0,414;0,096;0,7809999999999999;0,006;0,009000000000000001;0,069;0,01;0,017;0,561;0,003;0,037000000000000005;4,1;47,8;0,6;10,3;0,09;2,3;20,4;6,2;57,0;0,5;9,2;0,06;2,6;21,7
3360;Э76ХФ;Р65;38,0;44,0166667;21,6833333;44,0166667;2,0;0,2854;0,12364800000000001;0,149676;0,143022;0,0408406;1540,0;1576,0;8,232095900000001;12861,4911606;118,3;1,0;12,012;0,092;0,05;0,28;0,047;0,02;0,051288;0,158;0,228;0,22399999999999998;4648,0;0,002;0,5489999999999999;0,316;0,099;0,659;0,006999999999999999;0,006999999999999999;0,068;0,011000000000000001;0,019;0,44799999999999995;0,003;0,004;0,003;0,76;0,0003;0,414;0,1;0,7859999999999999;0,006;0,01;0,069;0,012;0,018000000000000002;0,5720000000000001;0,004;0,038;3,7;55,3;0,4;8,8;0,05;2,6;21,1;4,0;64,6;0,6;4,0;0,08;2,8;23,1
3362;Э76ХФ;Р65;44,0;45,2;17,1666667;45,2;2,9321574;0,31006500000000004;0,126408;0,14769000000000002;0,140535;0,0392273;1567,0;1580,0;12,983628300000001;13040,388349500001;114,1;1,0;19,562;0,139;0,05;0,31;0,05;0,02;0,049262;0,155;0,225;0,22899999999999998;3731,0;0,002;0,52;0,308;0,10099999999999999;0,6559999999999999;0,012;0,009000000000000001;0,073;0,008;0,017;0,44;0,002;0,003;0,003;0,763;0,0002;0,414;0,10099999999999999;0,7809999999999999;0,011000000000000001;0,011000000000000001;0,073;0,009000000000000001;0,016;0,5579999999999999;0,003;0,036000000000000004;3,2;52,6;0,4;10,9;0,08;2,2;24,5;3,5;56,7;0,4;10,4;0,11;2,2;25,5
3363;Э76ХФ;Р65;48,0;43,033333299999995;14,15;43,033333299999995;2,0;0,26560500000000004;0,128616;0,113054;0,113023;0,03868030000000001;1594,0;1586,0;10,550155499999999;12216,254417;111,8;1,0;15,075;0,085;0,05;0,256;0,063;0,02;0,048575;0,127;0,172;0,233;2881,0;0,002;0,56;0,305;0,105;0,6859999999999999;0,01;0,009000000000000001;0,07200000000000001;0,01;0,017;0,46299999999999997;0,002;0,003;0,003;0,764;0,0004;0,413;0,10300000000000001;0,782;0,009000000000000001;0,011000000000000001;0,07200000000000001;0,01;0,013999999999999999;0,562;0,003;0,037000000000000005;3,4;54,8;0,7;12,7;0,1;2,4;23,0;4,0;60,4;0,6;11,0;0,07;2,6;23,3
3365;Э76ХФ;Р65;27,0;45,8666667;23,3333333;45,8666667;2,99082745;0,40980500000000003;0,121992;0,147136;0,143648;0,040322199999999996;1582,0;1587,0;13,626889499999999;12597,4285714;117,4;1,0;20,834;0,085;0,05;0,434;0,034;0,02;0,050637;0,16;0,22399999999999998;0,221;4899,0;0,002;0,45899999999999996;0,321;0,094;0,6629999999999999;0,01;0,01;0,076;0,009000000000000001;0,018000000000000002;0,441;0,002;0,003;0,003;0,775;0,0003;0,42100000000000004;0,095;0,7829999999999999;0,009000000000000001;0,011000000000000001;0,076;0,01;0,016;0,5529999999999999;0,003;0,036000000000000004;5,0;59,4;0,6;19,8;0,11;3,0;20,1;8,0;54,4;0,8;12,5;0,07;2,2;25,0
3367;Э76ХФ;Р65;31,0;249,2333333;57,4833333;249,2333333;3,6454804;0,387275;0,101016;0,099768;0,141432;0,039169999999999996;1548,0;1576,0;7,840398700000001;13124,499855;114,1;2,0;64,23899999999999;0,205;0,05;0,41200000000000003;0,028999999999999998;0,02;0,04919;0,17600000000000002;0,15;0,183;12574,0;0,002;0,43700000000000006;0,335;0,1;0,7020000000000001;0,01;0,009000000000000001;0,073;0,01;0,021;0,452;0,002;0,002;0,003;0,8009999999999999;0,0004;0,42;0,099;0,7759999999999999;0,009000000000000001;0,011000000000000001;0,073;0,011000000000000001;0,016;0,521;0,003;0,036000000000000004;4,3;58,5;0,3;6,6;0,05;2,5;23,0;4,3;58,5;0,3;6,6;0,05;2,5;23,0
3369;Э76ХФ;Р65;37,0;55,8833333;16,533333300000002;55,8833333;2,7040712000000005;0,449125;0,147384;0,11586199999999999;0,215515;0,0419717;1618,0;1596,0;14,0102595;13300,403225799999;112,8;1,0;26,098000000000003;0,153;0,05;0,479;0,031;0,02;0,052445000000000006;0,28300000000000003;0,172;0,267;3665,0;0,002;0,374;0,294;0,099;0,684;0,01;0,01;0,075;0,011000000000000001;0,018000000000000002;0,377;0,001;0,003;0,003;0,773;0,0003;0,41700000000000004;0,09699999999999999;0,779;0,009000000000000001;0,013000000000000001;0,075;0,011000000000000001;0,016;0,5710000000000001;0,003;0,037000000000000005;3,3;52,1;0,6;18,9;0,13;2,1;24,5;3,8;58,9;0,3;11,9;0,08;2,3;26,2
3370;Э76ХФ;Р65;32,0;44,2;20,0;44,2;3,3289556000000005;0,5087649999999999;0,05244;0,161004;0,276486;0,041595599999999996;1586,0;1588,0;18,240950199999997;13260,0;117,7;1,0;26,875;0,129;0,05;0,569;0,028999999999999998;0,02;0,051975;0,358;0,24;0,095;4420,0;0,002;0,379;0,379;0,085;0,655;0,008;0,008;0,067;0,012;0,013999999999999999;0,337;0,001;0,006999999999999999;0,003;0,746;0,0006;0,419;0,086;0,785;0,006999999999999999;0,011000000000000001;0,067;0,013000000000000001;0,012;0,564;0,002;0,040999999999999995;3,8;57,8;0,6;14,9;0,12;2,4;23,9;4,0;62,7;0,6;5,2;0,09;2,6;24,5
3371;Э76ХФ;Р65;32,0;42,3666667;15,666666699999999;42,3666667;2,99082745;0,355135;0,065688;0,07521;0,155091;0,039974199999999994;1588,0;1592,0;12,3051449;13189,787234000001;114,0;1,0;17,34;0,115;0,05;0,38;0,027999999999999997;0,02;0,049949;0,207;0,111;0,11900000000000001;3444,0;0,002;0,483;0,363;0,09;0,718;0,011000000000000001;0,008;0,079;0,009000000000000001;0,017;0,429;0,002;0,002;0,003;0,779;0,0002;0,419;0,091;0,784;0,01;0,009000000000000001;0,079;0,01;0,015;0,574;0,003;0,037000000000000005;3,2;55,8;0,6;12,9;0,08;2,4;23,1;4,7;59,7;0,7;10,4;0,06;2,6;22,8
3373;Э76ХФ;Р65;45,0;49,9;26,566666700000003;49,9;2,99082745;0,39519;0,141312;0,158444;0,159712;0,0400038;1547,0;1568,0;7,2669459000000005;13507,904642399999;114,6;1,0;12,049000000000001;0,17;0,456;0,061;0,04;0,02;0,049986;0,18;0,24100000000000002;0,256;5981,0;0,002;0,45899999999999996;0,3;0,08;0,6579999999999999;0,008;0,006;0,063;0,008;0,017;0,44;0,002;0,003;0,003;0,758;0,0003;0,41600000000000004;0,078;0,7909999999999999;0,006999999999999999;0,01;0,063;0,009000000000000001;0,016;0,578;0,003;0,036000000000000004;3,3;56,5;0,3;10,6;0,09;2,2;25,2;4,3;61,6;0,9;7,1;0,14;2,6;23,9
3374;Э76ХФ;Р65;31,0;43,1833333;18,55;43,1833333;2,99082745;0,44416000000000005;0,118128;0,150874;0,14008099999999998;0,0414795;1571,0;1572,0;11,792744099999998;13028,5714286;114,2;1,0;16,975;0,127;0,05;0,47700000000000004;0,027999999999999997;0,02;0,051829999999999994;0,153;0,23;0,214;4028,0;0,002;0,44;0,322;0,094;0,659;0,006999999999999999;0,008;0,066;0,008;0,02;0,447;0,001;0,002;0,003;0,787;0,0004;0,424;0,096;0,797;0,006;0,008;0,067;0,009000000000000001;0,017;0,569;0,003;0,035;3,1;48,9;1,0;15,2;0,14;2,3;21,3;4,1;62,5;0,6;8,2;0,09;2,6;23,9
3375;Э76ХФ;Р65;35,0;44,8666667;19,3666667;44,8666667;2,99082745;0,38798;0,136896;0,1534;0,162278;0,0406985;1557,0;1573,0;10,6080981;13377,6247849;116,3;1,0;15,865;0,09300000000000001;0,05;0,40399999999999997;0,027999999999999997;0,02;0,050854;0,18600000000000003;0,233;0,248;4318,0;0,002;0,478;0,302;0,086;0,6509999999999999;0,008;0,008;0,065;0,006999999999999999;0,016;0,42700000000000005;0,001;0,002;0,003;0,755;0,0002;0,415;0,087;0,782;0,008;0,009000000000000001;0,066;0,008;0,013000000000000001;0,5760000000000001;0,003;0,036000000000000004;3,8;55,9;0,5;14,5;0,13;2,5;22,0;4,6;62,0;0,6;5,9;0,07;2,6;23,4
3376;Э76ХФ;Р65;40,0;42,033333299999995;16,6666667;42,033333299999995;2,99082745;0,36129;0,11150399999999999;0,044988;0,102018;0,0385849;1561,0;1574,0;12,061142;13190,4;112,8;1,0;16,899;0,018000000000000002;0,05;0,38;0,027999999999999997;0,02;0,048213;0,138;0,066;0,20199999999999999;3664,0;0,002;0,469;0,321;0,1;0,746;0,005;0,008;0,064;0,012;0,025;0,474;0,002;0,003;0,003;0,775;0,0004;0,429;0,099;0,7909999999999999;0,005;0,013000000000000001;0,063;0,013000000000000001;0,02;0,578;0,003;0,036000000000000004;3,3;50,6;0,6;8,6;0,1;2,7;18,6;4,4;61,8;0,9;5,1;0,09;2,7;22,8
3377;Э76ХФ;Р65;38,0;42,033333299999995;13,5;42,033333299999995;2,99082745;0,41401000000000004;0,150144;0,11649000000000001;0,12176700000000001;0,041624400000000006;1584,0;1571,0;9,757123;13422,2222222;117,6;1,0;13,640999999999998;0,10400000000000001;0,05;0,435;0,027999999999999997;0,02;0,052011;0,139;0,177;0,272;3020,0;0,002;0,45399999999999996;0,294;0,102;0,6890000000000001;0,006999999999999999;0,012;0,076;0,009000000000000001;0,02;0,465;0,002;0,002;0,003;0,777;0,0003;0,418;0,10300000000000001;0,7859999999999999;0,006999999999999999;0,012;0,076;0,009000000000000001;0,017;0,57;0,003;0,036000000000000004;3,4;53,7;0,6;12,4;0,14;2,7;19,9;4,1;61,8;1,0;3,4;0,12;2,5;24,8
3378;Э76ХФ;Р65;33,0;45,3833333;20,8333333;45,3833333;2,99082745;0,365255;0,125304;0,052072;0,10390999999999999;0,0401775;1550,0;1565,0;7,3930224;13282,56;114,2;1,0;11,184000000000001;0,075;0,05;0,382;0,027999999999999997;0,02;0,050203;0,138;0,077;0,22699999999999998;4612,0;0,002;0,498;0,313;0,07200000000000001;0,741;0,005;0,011000000000000001;0,062;0,01;0,017;0,474;0,001;0,002;0,003;0,769;0,0003;0,418;0,071;0,785;0,005;0,012;0,063;0,01;0,015;0,573;0,003;0,036000000000000004;3,7;58,9;1,4;11,2;0,21;2,7;21,7;4,5;58,9;0,9;8,4;0,08;2,6;22,3
3379;Э76ХФ;Р65;38,0;42,55;14,166666699999999;42,55;2,99082745;0,358165;0,11536800000000001;0,0813;0,097368;0,041393099999999995;1586,0;1571,0;9,0683901;12960,0;112,4;1,0;12,862;0,07400000000000001;0,05;0,374;0,027999999999999997;0,02;0,051722000000000004;0,11599999999999999;0,12300000000000001;0,209;3060,0;0,002;0,48700000000000004;0,32;0,085;0,7170000000000001;0,006;0,011000000000000001;0,071;0,008;0,017;0,484;0,002;0,002;0,003;0,769;0,0002;0,418;0,086;0,7879999999999999;0,006;0,012;0,07200000000000001;0,009000000000000001;0,013999999999999999;0,5710000000000001;0,003;0,038;3,5;53,6;0,5;12,0;0,12;2,6;20,9;4,0;61,4;0,7;7,4;0,07;2,6;23,5
3380;Э76ХФ;Р65;39,0;41,8166667;14,0333333;41,8166667;2,99082745;0,41753500000000004;0,110952;0,059822;0,13011099999999998;0,0412771;1581,0;1571,0;8,2653647;13408,0760095;118,5;1,0;11,520999999999999;0,106;0,05;0,449;0,027999999999999997;0,02;0,051577;0,175;0,08800000000000001;0,201;3136,0;0,002;0,45299999999999996;0,327;0,106;0,735;0,006999999999999999;0,011000000000000001;0,08199999999999999;0,012;0,019;0,45399999999999996;0,002;0,003;0,003;0,777;0,0003;0,41600000000000004;0,10300000000000001;0,7809999999999999;0,006999999999999999;0,013000000000000001;0,08199999999999999;0,013000000000000001;0,019;0,579;0,003;0,036000000000000004;3,2;58,6;0,4;12,4;0,12;2,4;24,7;4,1;52,9;0,6;9,3;0,08;2,2;24,6
3381;Э76ХФ;Р65;34,0;42,533333299999995;16,1833333;42,533333299999995;2,99082745;0,388275;0,104328;0,0886;0,107144;0,040321499999999996;1579,0;1577,0;8,5083856;13154,2739444;114,0;1,0;12,062999999999999;0,10400000000000001;0,05;0,413;0,027000000000000003;0,02;0,050383;0,128;0,134;0,18899999999999997;3548,0;0,002;0,456;0,326;0,086;0,703;0,009000000000000001;0,01;0,079;0,009000000000000001;0,018000000000000002;0,47200000000000003;0,002;0,002;0,003;0,773;0,0001;0,415;0,086;0,78;0,008;0,012;0,079;0,01;0,015;0,575;0,003;0,035;3,6;57,3;0,4;12,5;0,1;2,5;22,6;4,0;60,1;0,6;5,7;0,08;2,8;21,8
3386;Э76ХФ;Р65;35,0;40,35;22,3166667;40,35;3,3402932;0,363029;0,161184;0,165644;0,12256600000000001;0,038556099999999996;1564,0;1591,0;10,467658;13480,5078417;111,4;1,0;14,079;0,10099999999999999;0,05;0,353;0,017;0,02;0,048177;0,11800000000000001;0,256;0,292;5014,0;0,002;0,45799999999999996;0,281;0,07200000000000001;0,648;0,004;0,01;0,048;0,006;0,015;0,461;0,002;0,002;0,003;0,777;0,0001;0,418;0,07400000000000001;0,789;0,003;0,011000000000000001;0,048;0,006999999999999999;0,013999999999999999;0,565;0,003;0,036000000000000004;3,3;59,7;0,4;14,2;0,15;2,5;23,8;4,4;56,5;0,8;7,7;0,08;2,7;21,2
3387;Э76ХФ;Р65;33,0;42,6833333;26,0;42,6833333;3,0488926;0,31111350000000004;0,166704;0,20703600000000003;0,16225799999999999;0,0417108;1652,0;1596,0;9,9549296;13502,307692299997;118,3;1,0;14,136;0,09300000000000001;0,05;0,28300000000000003;0,05;0,02;0,052119000000000006;0,16;0,321;0,302;5851,0;0,002;0,526;0,282;0,09699999999999999;0,619;0,009000000000000001;0,009000000000000001;0,068;0,006;0,015;0,442;0,002;0,003;0,004;0,777;0,0005;0,419;0,099;0,7979999999999999;0,008;0,012;0,069;0,006999999999999999;0,011000000000000001;0,5870000000000001;0,004;0,038;5,4;57,7;0,7;15,8;0,31;2,5;22,7;7,9;55,9;0,7;14,5;0,12;2,6;21,8
3388;Э76ХФ;Р65;35,0;43,3333333;20,1333333;43,3333333;3,0;0,29969;0,131376;0,10005;0,104281;0,039779;1550,0;1597,0;7,4157225;13240,728476799999;114,8;1,0;10,690999999999999;0,073;0,05;0,298;0,031;0,02;0,049732;0,11699999999999999;0,154;0,23800000000000002;4443,0;0,002;0,5379999999999999;0,302;0,092;0,695;0,006;0,01;0,059000000000000004;0,009000000000000001;0,016;0,47100000000000003;0,002;0,003;0,003;0,758;0,0001;0,41200000000000003;0,09300000000000001;0,782;0,005;0,01;0,059000000000000004;0,01;0,013999999999999999;0,551;0,003;0,037000000000000005;4,0;59,7;0,4;11,7;0,09;2,7;22,1;3,7;58,1;0,7;10,9;0,15;2,2;26,3
3389;Э76ХФ;Р65;38,0;48,033333299999995;19,216666699999998;48,033333299999995;2,0;0,315405;0,136344;0,135936;0,054996;0,039361099999999996;1569,0;1592,0;19,045911;12514,1370338;113,4;1,0;29,5;0,042;0,05;0,315;0,039;0,02;0,049226;0,026000000000000002;0,213;0,247;4008,0;0,002;0,547;0,305;0,083;0,664;0,006;0,008;0,054000000000000006;0,008;0,013999999999999999;0,505;0,002;0,003;0,003;0,772;0,0002;0,42;0,08199999999999999;0,7809999999999999;0,005;0,011000000000000001;0,054000000000000006;0,009000000000000001;0,011000000000000001;0,5529999999999999;0,003;0,037000000000000005;3,8;56,1;0,5;15,1;0,15;2,5;22,0;4,4;56,4;0,5;11,7;0,07;2,5;22,1
3390;Э76ХФ;Р65;47,0;40,2;19,8166667;40,2;2,99082745;0,38807729999999996;0,173328;0,19381199999999998;0,140302;0,0405469;1532,0;1580,0;9,8330702;13167,7039529;118,2;1,0;13,149000000000001;0,051;0,05;0,375;0,039;0,02;0,050709;0,132;0,301;0,314;4349,0;0,002;0,442;0,278;0,073;0,638;0,006;0,01;0,06;0,006;0,013999999999999999;0,462;0,002;0,002;0,003;0,765;0,0004;0,418;0,07400000000000001;0,797;0,005;0,012;0,062;0,006999999999999999;0,013000000000000001;0,5670000000000001;0,004;0,036000000000000004;2,9;31,6;1,0;5,3;0,11;2,5;12,7;4,4;60,9;1,0;3,4;0,09;2,4;25,0
3391;Э76ХФ;Р65;45,0;40,7;23,35;40,7;3,7569061;0,3388915;0,11868;0,114024;0,10754000000000001;0,0397657;1528,0;1580,0;9,017690400000001;13397,8586724;114,8;1,0;12,234000000000002;0,052000000000000005;0,05;0,325;0,031;0,02;0,049732;0,11599999999999999;0,17600000000000002;0,215;5214,0;0,002;0,48200000000000004;0,316;0,08800000000000001;0,684;0,006;0,012;0,067;0,009000000000000001;0,017;0,46799999999999997;0,003;0,003;0,003;0,759;0,0001;0,41600000000000004;0,08900000000000001;0,784;0,006;0,011000000000000001;0,067;0,01;0,016;0,573;0,004;0,037000000000000005;3,3;62,9;0,8;9,4;0,08;2,8;22,8;4,6;60,6;0,9;8,3;0,08;2,6;23,1
3393;Э76ХФ;Р65;39,0;40,5166667;16,15;40,5166667;2,99082745;0,3846805;0,145728;0,17618399999999998;0,14188800000000001;0,0400552;1586,0;1574,0;7,597614200000001;12475,5417957;115,5;1,0;10,261;0,042;0,05;0,384;0,04;0,02;0,050094;0,142;0,273;0,264;3358,0;0,002;0,47;0,294;0,10099999999999999;0,638;0,008;0,01;0,07;0,006999999999999999;0,017;0,452;0,002;0,002;0,003;0,768;0,0002;0,415;0,1;0,7879999999999999;0,006999999999999999;0,012;0,07;0,008;0,013999999999999999;0,5710000000000001;0,003;0,036000000000000004;3,6;45,9;0,7;10,8;0,06;2,4;19,3;4,4;53,8;0,5;12,0;0,11;2,2;24,4
3395;Э76ХФ;Р65;46,0;40,033333299999995;16,7;40,033333299999995;2,5107415;0,40620500000000004;0,148488;0,158142;0,128363;0,040720400000000004;1579,0;1575,0;7,6878435;12862,2754491;117,4;1,0;10,259;0,096;0,05;0,424;0,122;0,02;0,050926;0,129;0,245;0,26899999999999996;3580,0;0,002;0,429;0,295;0,098;0,6579999999999999;0,006999999999999999;0,009000000000000001;0,077;0,008;0,016;0,466;0,002;0,003;0,003;0,79;0,0002;0,418;0,098;0,7909999999999999;0,006;0,012;0,079;0,008;0,015;0,574;0,003;0,035;3,5;46,4;0,8;8,2;0,12;2,6;18,0;4,8;62,2;0,7;5,6;0,08;2,8;22,6
3397;Э76ХФ;Р65;44,0;45,3833333;14,333333300000001;45,3833333;2,67212;0,399135;0,109848;0,12236400000000001;0,112482;0,0402287;1597,0;1582,0;12,4453177;12097,6744186;118,0;1,0;18,827;0,013999999999999999;0,05;0,424;0,033;0,02;0,050311;0,12;0,18899999999999997;0,19899999999999998;2890,0;0,002;0,46299999999999997;0,32799999999999996;0,09300000000000001;0,691;0,006;0,011000000000000001;0,068;0,01;0,018000000000000002;0,469;0,002;0,003;0,003;0,768;0,0001;0,42;0,09300000000000001;0,7959999999999999;0,006;0,012;0,069;0,011000000000000001;0,015;0,5660000000000001;0,003;0,035;4,1;59,5;0,5;12,8;0,09;2,7;22,4;3,9;60,1;0,7;5,5;0,12;2,4;24,8
3398;Э76ХФ;Р65;52,0;40,5166667;19,1666667;40,5166667;2,4025;0,41012;0,14904;0,203868;0,184842;0,0396218;1567,0;1573,0;12,5207733;13226,0869565;115,1;1,0;16,91;0,175;0,05;0,42700000000000005;0,027999999999999997;0,02;0,049552;0,196;0,315;0,27;4225,0;0,002;0,465;0,289;0,086;0,617;0,006;0,012;0,061;0,006999999999999999;0,019;0,413;0,001;0,002;0,003;0,76;0,0005;0,415;0,087;0,799;0,006;0,013000000000000001;0,062;0,006999999999999999;0,013999999999999999;0,575;0,003;0,034;3,8;52,8;0,6;17,2;0,2;2,1;25,0;4,0;62,3;0,8;6,0;0,1;2,7;23,4
3400;Э76ХФ;Р65;7,0;40,5166667;10,983333300000002;40,5166667;2,7627627999999995;0,423075;0,020424;0,162828;0,13815;0,0408652;1610,0;1580,0;12,1557384;12291,3505311;118,7;1,0;16,417;0,013999999999999999;0,05;0,469;0,026000000000000002;0,02;0,051107;0,142;0,252;0,037000000000000005;2250,0;0,002;0,43700000000000006;0,396;0,114;0,654;0,009000000000000001;0,011000000000000001;0,083;0,009000000000000001;0,018000000000000002;0,45899999999999996;0,002;0,002;0,003;0,754;0,0001;0,413;0,113;0,795;0,006999999999999999;0,013000000000000001;0,08199999999999999;0,01;0,015;0,574;0,003;0,036000000000000004;4,8;60,6;1,4;9,5;0,15;2,6;22,9;5,6;52,9;0,3;5,3;0,07;2,7;19,8
3402;Э76ХФ;Р65;6,0;40,216666700000005;20,1833333;40,216666700000005;3,1511204;0,39094;0,140208;0,20255399999999998;0,136881;0,040344599999999994;1573,0;1576,0;13,197513500000001;12750,1238646;116,6;1,0;17,692;0,10300000000000001;0,05;0,405;0,018000000000000002;0,02;0,050456;0,12300000000000001;0,315;0,254;4289,0;0,002;0,456;0,301;0,113;0,618;0,006999999999999999;0,011000000000000001;0,076;0,006999999999999999;0,022000000000000002;0,45;0,001;0,002;0,004;0,768;0,0001;0,41700000000000004;0,11199999999999999;0,797;0,006;0,012;0,076;0,008;0,016;0,5660000000000001;0,003;0,036000000000000004;4,1;60,2;0,4;12,5;0,11;2,8;21,3;5,6;57,1;0,7;11,3;0,1;2,3;24,8
3403;Э76ХФ;Р65;3,0;41,1833333;15,8;41,1833333;4,0;0,2864;0,117024;0,057629999999999994;0,12239900000000001;0,039679400000000004;1579,0;1579,0;12,8605839;13591,1392405;114,6;1,0;17,619;0,11599999999999999;0,05;0,28600000000000003;0,055999999999999994;0,02;0,049624;0,163;0,086;0,212;3579,0;0,002;0,509;0,316;0,096;0,732;0,008;0,01;0,07200000000000001;0,009000000000000001;0,016;0,45799999999999996;0,002;0,003;0,003;0,767;0,0004;0,414;0,095;0,7809999999999999;0,006999999999999999;0,01;0,07200000000000001;0,01;0,013000000000000001;0,5589999999999999;0,003;0,037000000000000005;3,5;56,6;1,3;6,6;0,08;2,9;19,2;4,6;62,9;0,6;4,8;0,1;2,6;24,3
3404;Э76ХФ;Р65;4,0;36,2;18,8333333;36,2;3,6865148999999997;0,402345;0,08445599999999999;0,143688;0,153656;0,040286199999999994;1619,0;1631,0;13,9360223;13230,796460200001;116,4;1,0;16,7;0,106;0,05;0,43200000000000005;0,027000000000000003;0,02;0,050383;0,174;0,221;0,153;4153,0;0,002;0,45799999999999996;0,349;0,107;0,672;0,006999999999999999;0,011000000000000001;0,071;0,009000000000000001;0,019;0,434;0,002;0,003;0,004;0,7659999999999999;0,0004;0,408;0,106;0,799;0,006999999999999999;0,012;0,073;0,009000000000000001;0,015;0,58;0,004;0,039;3,4;50,1;0,4;11,7;0,07;2,5;20,3;4,0;47,1;0,3;11,6;0,06;2,3;20,1
3405;Э76ХФ;Р65;8,0;42,1833333;25,4;42,1833333;2,99082745;0,44202349999999996;0,159918;0,25071;0,149449;0,040373400000000004;1563,0;1588,0;11,723241999999999;13681,889763799998;116,4;1,0;16,393;0,114;0,05;0,44;0,026000000000000002;0,02;0,050492;0,12300000000000001;0,391;0,289;5792,0;0,002;0,44799999999999995;0,281;0,113;0,5760000000000001;0,008;0,011000000000000001;0,071;0,005;0,02;0,42700000000000005;0,002;0,002;0,003;0,748;0,0001;0,41200000000000003;0,113;0,784;0,006;0,01;0,071;0,006;0,015;0,5660000000000001;0,003;0,035;3,5;49,0;0,4;5,3;0,09;2,5;19,9;4,0;58,6;0,6;9,9;0,11;2,3;26,0
3415;Э76ХФ;Р65;11,0;43,7;14,166666699999999;43,7;3,0;0,367085;0,124875;0,167568;0,194636;0,0414581;1590,0;1584,0;13,504119000000001;12430,588235299998;119,0;1,0;19,671;0,25;0,05;0,38;0,028999999999999998;0,02;0,052083000000000004;0,23199999999999998;0,258;0,225;2935,0;0,002;0,5;0,317;0,10099999999999999;0,637;0,008;0,01;0,069;0,01;0,023;0,4;0,001;0,003;0,003;0,767;0,0001;0,41700000000000004;0,1;0,778;0,006999999999999999;0,011000000000000001;0,07;0,011000000000000001;0,016;0,56;0,003;0,037000000000000005;4,2;52,6;0,6;13,8;0,16;2,1;24,5;4,0;55,2;0,5;6,2;0,08;2,5;21,8
