Repository: comptech-winter-school/steel-alloying

# steel-alloying
Проект "Оптимизация процесса легирования стали" на Зимней Школе CompTech 2021

File: data_frames/evraz_data_prprocessed_Anvar.csv (part 36 of 45)
;МАРКА;ПРОФИЛЬ;t вып-обр;t обработка;t под током;t продувка;ПСН гр.;чист расход C;чист расход Cr;чист расход Mn;чист расход Si;чист расход V;температура первая;температура последняя;Ar (интенс.);эл. энергия (интенс.);произв жидкая сталь;произв количество обработок;расход газ Ar;сыпуч известь РП;сыпуч кокс пыль УСТК;сыпуч  кокс. мелочь КМ1;сыпуч  шпат плав.;ферспл CaC2;ферспл  FeV-80;ферспл  Mn5Si65Al0.5;ферспл SiMn18;ферспл  фх850А;эл. энергия;химсталь первый Al_1;химсталь первый C_1;химсталь первый Cr_1;химсталь первый Cu_1;химсталь первый Mn_1;химсталь первый Mo_1;химсталь первый N_1;химсталь первый Ni_1;химсталь первый P_1;химсталь первый S_1;химсталь первый Si_1;химсталь первый Ti_1;химсталь первый V_1;химсталь последний Al;химсталь последний C;химсталь последний Ca;химсталь последний Cr;химсталь последний Cu;химсталь последний Mn;химсталь последний Mo;химсталь последний N;химсталь последний Ni;химсталь последний P;химсталь последний S;химсталь последний Si;химсталь последний Ti;химсталь последний V;химшлак первый Al2O3_1;химшлак первый CaO_1;химшлак первый FeO_1;химшлак первый MgO_1;химшлак первый MnO_1;химшлак первый R_1;химшлак первый SiO2_1;химшлак последний Al2O3;химшлак последний CaO;химшлак последний FeO;химшлак последний MgO;химшлак последний MnO;химшлак последний R;химшлак последний SiO2
3418;Э76ХФ;Р65;13,0;49,6333333;19,5;49,6333333;3,6267785000000003;0,37388000000000005;0,12320999999999999;0,056063999999999996;0,127768;0,041227999999999994;1567,0;1572,0;7,4936428;13473,8461538;115,6;1,0;12,377;0,075;0,05;0,39299999999999996;0,028999999999999998;0,02;0,05179400000000001;0,17600000000000002;0,084;0,222;4379,0;0,002;0,473;0,311;0,09;0,7340000000000001;0,006;0,008;0,057999999999999996;0,009000000000000001;0,016;0,455;0,002;0,003;0,004;0,763;0,0005;0,41600000000000004;0,09;0,787;0,006;0,011000000000000001;0,057999999999999996;0,01;0,013999999999999999;0,5670000000000001;0,003;0,039;4,3;60,3;0,3;9,1;0,16;2,7;22,1;4,3;61,9;0,7;3,4;0,12;2,7;23,0
3419;Э76ХФ;Р65;16,0;57,2666667;27,366666700000003;57,2666667;3,3541326000000002;0,565025;0,113775;0,13331099999999999;0,134741;0,0406525;1599,0;1625,0;11,975553300000001;13595,3714982;115,2;1,0;22,697;0,375;0,33899999999999997;0,37799999999999995;0,027999999999999997;0,02;0,051071;0,153;0,20600000000000002;0,205;6201,0;0,002;0,445;0,32799999999999996;0,092;0,674;0,01;0,009000000000000001;0,06;0,009000000000000001;0,023;0,44799999999999995;0,001;0,002;0,003;0,75;0,0001;0,42;0,092;0,7859999999999999;0,009000000000000001;0,011000000000000001;0,061;0,01;0,011000000000000001;0,55;0,003;0,036000000000000004;2,9;42,0;0,8;7,9;0,13;2,5;16,7;4,3;59,7;0,8;7,0;0,09;2,5;23,8
3420;Э76ХФ;Р65;30,0;43,8666667;26,483333299999998;43,8666667;3,6387187999999995;0,399015;0,13153499999999999;0,093438;0,13185999999999998;0,041832999999999995;1550,0;1605,0;12,713233599999999;13480,1762115;118,6;1,0;18,413;0,149;0,05;0,42100000000000004;0,027000000000000003;0,02;0,052554;0,166;0,14300000000000002;0,237;5950,0;0,002;0,457;0,314;0,091;0,708;0,006;0,01;0,061;0,008;0,02;0,456;0,002;0,002;0,003;0,77;0,0002;0,42200000000000004;0,09300000000000001;0,787;0,005;0,011000000000000001;0,063;0,009000000000000001;0,013999999999999999;0,5579999999999999;0,003;0,037000000000000005;3,9;60,5;0,6;13,7;0,11;2,6;22,9;3,8;60,6;0,4;12,6;0,1;2,7;22,1
3422;Э76ХФ;Р65;41,0;47,216666700000005;28,05;47,216666700000005;4,2420527;0,355555;0,13930499999999998;0,090438;0,13866199999999998;0,041486699999999994;1526,0;1583,0;12,647215199999998;14027,807486599999;119,9;1,0;19,554000000000002;0,049;0,05;0,366;0,027999999999999997;0,02;0,052119000000000006;0,17800000000000002;0,138;0,251;6558,0;0,003;0,47600000000000003;0,309;0,091;0,7120000000000001;0,006;0,009000000000000001;0,063;0,009000000000000001;0,019;0,456;0,002;0,003;0,003;0,77;0,0003;0,42100000000000004;0,09;0,7829999999999999;0,005;0,01;0,063;0,01;0,015;0,555;0,003;0,038;3,9;62,1;0,8;9,0;0,2;2,9;21,4;4,9;62,4;0,8;3,6;0,12;2,5;24,7
3423;Э76ХФ;Р65;41,0;46,5166667;24,8666667;46,5166667;2,99082745;0,37290500000000004;0,162615;0,16756500000000002;0,140507;0,0407385;1546,0;1570,0;9,0129683;13053,6193029;116,9;1,0;13,9;0,075;0,05;0,38;0,03;0,02;0,051179;0,147;0,26;0,293;5410,0;0,002;0,46799999999999997;0,284;0,083;0,638;0,008;0,01;0,055;0,006999999999999999;0,019;0,442;0,001;0,002;0,003;0,77;0,0002;0,419;0,08199999999999999;0,782;0,006999999999999999;0,012;0,055;0,008;0,013999999999999999;0,564;0,003;0,034;3,5;54,4;0,5;11,3;0,15;2,3;23,2;4,0;60,6;0,5;7,5;0,1;2,3;26,0
3424;Э76ХФ;Р65;43,0;46,533333299999995;22,3666667;46,533333299999995;2,99082745;0,41200000000000003;0,12432;0,15528;0,15553599999999998;0,0407958;1557,0;1573,0;11,0075931;13211,6244411;115,6;1,0;17,074;0,068;0,05;0,436;0,032;0,02;0,051251;0,17600000000000002;0,24;0,22399999999999998;4925,0;0,002;0,425;0,31;0,10099999999999999;0,644;0,006;0,009000000000000001;0,067;0,006999999999999999;0,02;0,429;0,001;0,002;0,003;0,7659999999999999;0,0002;0,415;0,1;0,7809999999999999;0,005;0,01;0,067;0,008;0,016;0,5710000000000001;0,003;0,036000000000000004;3,0;56,6;0,3;10,7;0,12;2,4;24,1;3,3;62,3;0,2;4,2;0,05;2,3;26,7
3425;Э76ХФ;Р65;8,0;78,9;34,9166667;78,9;3,4732466;0,35515;0,15317999999999998;0,190815;0,18904300000000002;0,0382916;1586,0;1607,0;7,811558;12681,622911700002;109,9;1,0;20,500999999999998;0,213;0,05;0,359;0,025;0,02;0,048105;0,213;0,295;0,276;7380,0;0,001;0,474;0,28600000000000003;0,086;0,617;0,006;0,011000000000000001;0,064;0,009000000000000001;0,022000000000000002;0,40399999999999997;0,001;0,003;0,002;0,773;0,0003;0,42100000000000004;0,086;0,79;0,005;0,012;0,065;0,01;0,015;0,551;0,002;0,037000000000000005;2,8;52,0;0,4;19,5;0,31;1,9;26,8;2,9;55,9;0,7;11,6;0,21;2,3;27,0
3426;Э76ХФ;Р65;38,0;41,033333299999995;23,65;41,033333299999995;3,8677812000000005;0,447305;0,14485499999999998;0,198999;0,16076700000000002;0,0407671;1561,0;1593,0;16,580621599999997;14032,135306600001;117,4;1,0;22,674;0,139;0,05;0,474;0,046;0,02;0,051215;0,165;0,309;0,261;5531,0;0,002;0,41700000000000004;0,295;0,091;0,611;0,006;0,011000000000000001;0,062;0,008;0,021;0,419;0,001;0,002;0,003;0,768;0,0001;0,413;0,09;0,78;0,005;0,012;0,062;0,009000000000000001;0,013999999999999999;0,564;0,003;0,037000000000000005;3,7;53,2;0,7;13,6;0,18;2,2;23,7;4,5;58,8;0,3;6,7;0,08;2,3;26,0
3427;Э76ХФ;Р65;31,0;45,35;20,8666667;45,35;3,0127033;0,40110999999999997;0,1554;0,199578;0,21251;0,040202800000000004;1591,0;1595,0;13,7402549;12758,1469649;117,3;1,0;20,66;0,146;0,05;0,415;0,026000000000000002;0,02;0,050456;0,24600000000000002;0,308;0,28;4437,0;0,002;0,485;0,285;0,094;0,623;0,009000000000000001;0,01;0,07;0,01;0,021;0,38799999999999996;0,001;0,004;0,003;0,77;0,0005;0,425;0,09300000000000001;0,802;0,009000000000000001;0,013000000000000001;0,068;0,011000000000000001;0,013999999999999999;0,579;0,003;0,038;3,8;53,6;0,7;13,0;0,22;2,1;26,0;4,4;53,4;0,7;11,9;0,14;2,2;24,6
3429;Э76ХФ;Р65;45,0;41,1833333;20,716666699999998;41,1833333;3,8829629999999997;0,374275;0,152625;0,157053;0,150301;0,040344599999999994;1562,0;1578,0;13,0471478;13751,2469831;117,4;1,0;17,726;0,132;0,05;0,384;0,025;0,02;0,050456;0,16699999999999998;0,243;0,275;4748,0;0,002;0,456;0,29;0,076;0,659;0,005;0,012;0,059000000000000004;0,008;0,017;0,43700000000000006;0,002;0,002;0,003;0,772;0,0002;0,415;0,076;0,7909999999999999;0,004;0,012;0,06;0,008;0,012;0,57;0,003;0,036000000000000004;2,9;50,3;0,3;8,6;0,09;2,3;21,6;4,2;59,5;0,4;8,2;0,07;2,3;25,7
3430;Э76ХФ;Р65;42,0;40,8333333;18,55;40,8333333;3,4848485;0,29567;0,10545;0,10219199999999999;0,127942;0,0389269;1573,0;1585,0;10,1179339;13200,0;112,0;1,0;13,603;0,075;0,05;0,298;0,026000000000000002;0,02;0,048683;0,156;0,157;0,19;4081,0;0,002;0,527;0,32899999999999996;0,09;0,703;0,005;0,012;0,062;0,009000000000000001;0,018000000000000002;0,455;0,002;0,002;0,003;0,7829999999999999;0,0003;0,419;0,08900000000000001;0,792;0,005;0,011000000000000001;0,062;0,01;0,016;0,569;0,003;0,037000000000000005;2,9;59,0;0,5;12,2;0,09;2,5;23,9;3,5;59,5;0,4;7,8;0,08;2,4;25,0
3431;Э76ХФ;Р65;40,0;42,2;24,35;42,2;4,2439614;0,282435;0,13375499999999999;0,084699;0,136419;0,041125;1531,0;1578,0;12,7897923;13981,1088296;118,7;1,0;17,959;0,07200000000000001;0,05;0,27699999999999997;0,061;0,02;0,051432000000000005;0,177;0,129;0,24100000000000002;5674,0;0,002;0,5489999999999999;0,309;0,078;0,728;0,006;0,009000000000000001;0,053;0,01;0,015;0,446;0,002;0,003;0,004;0,78;0,0004;0,414;0,077;0,7929999999999999;0,005;0,011000000000000001;0,054000000000000006;0,01;0,011000000000000001;0,5539999999999999;0,003;0,037000000000000005;3,6;63,4;0,4;8,4;0,08;2,9;22,2;4,3;61,9;0,5;4,9;0,07;2,7;23,0
3432;Э76ХФ;Р65;54,0;41,2;22,8;41,2;3,5788934;0,35998;0,20868;0,20363399999999998;0,223834;0,0406629;1534,0;1574,0;13,2822816;13531,578947400001;119,0;1,0;18,241;0,172;0,05;0,354;0,034;0,02;0,050854;0,262;0,314;0,376;5142,0;0,002;0,48700000000000004;0,253;0,076;0,618;0,004;0,012;0,044000000000000004;0,006;0,015;0,38799999999999996;0,001;0,002;0,003;0,784;0,0002;0,42100000000000004;0,066;0,79;0,003;0,013000000000000001;0,046;0,006999999999999999;0,013000000000000001;0,565;0,003;0,036000000000000004;3,9;56,4;0,5;12,0;0,21;2,3;24,2;3,3;57,3;0,5;9,7;0,13;2,2;26,4
3433;Э76ХФ;Р65;56,0;42,033333299999995;20,1333333;42,033333299999995;4,261894;0,312729;0,13153499999999999;0,105771;0,17288299999999998;0,040777999999999995;1551,0;1584,0;11,544457699999999;14101,986755000002;118,9;1,0;16,143;0,14400000000000002;0,05;0,27399999999999997;0,026000000000000002;0,02;0,050998;0,225;0,161;0,237;4732,0;0,002;0,525;0,308;0,071;0,7;0,004;0,017;0,055;0,008;0,013999999999999999;0,436;0,002;0,003;0,003;0,7759999999999999;0,0002;0,419;0,078;0,795;0,004;0,012;0,057999999999999996;0,009000000000000001;0,013999999999999999;0,555;0,003;0,037000000000000005;3,5;56,6;0,5;13,5;0,15;2,3;25,0;4,2;60,2;0,7;8,0;0,11;2,5;23,9
3437;Э76ХФ;Р65;35,0;42,5166667;17,9333333;42,5166667;3,5390964;0,38349;0,14540999999999998;0,176478;0,17038399999999998;0,0409227;1574,0;1576,0;10,2267878;13677,323420100001;119,0;1,0;14,38;0,094;0,05;0,396;0,019;0,02;0,051179;0,19;0,273;0,262;4088,0;0,002;0,48;0,301;0,091;0,645;0,006999999999999999;0,011000000000000001;0,064;0,009000000000000001;0,018000000000000002;0,42200000000000004;0,001;0,002;0,003;0,763;0,0002;0,41600000000000004;0,08900000000000001;0,7879999999999999;0,006;0,012;0,063;0,009000000000000001;0,013999999999999999;0,583;0,003;0,036000000000000004;3,8;53,2;0,9;9,2;0,15;2,5;21,6;4,1;57,1;0,3;6,4;0,09;2,3;24,9
3438;Э76ХФ;Р65;26,0;40,7;16,216666699999998;40,7;3,7981830000000003;0,377695;0,145965;0,195303;0,164827;0,0400839;1585,0;1575,0;9,344225999999999;13271,531346400001;116,9;1,0;12,677;0,013999999999999999;0,05;0,38799999999999996;0,026000000000000002;0,02;0,05013;0,17300000000000001;0,303;0,263;3587,0;0,002;0,478;0,299;0,083;0,629;0,005;0,009000000000000001;0,055;0,006999999999999999;0,016;0,436;0,001;0,002;0,003;0,752;0,0001;0,41700000000000004;0,08199999999999999;0,7909999999999999;0,004;0,011000000000000001;0,055999999999999994;0,008;0,012;0,5710000000000001;0,003;0,036000000000000004;4,2;59,3;0,7;10,0;0,09;2,6;23,0;3,7;58,2;0,6;7,8;0,13;2,1;27,4
3441;Э76ХФ;Р65;37,0;76,3;17,5666667;40,716666700000005;3,0;0,3557635;0,11821500000000001;0,082992;0,117474;0,040112699999999994;1552,0;1577,0;9,2779168;12750,28463;116,6;3,0;12,569;0,017;0,05;0,348;0,037000000000000005;0,02;0,050166;0,14800000000000002;0,127;0,213;3733,0;0,002;0,466;0,318;0,075;0,711;0,004;0,01;0,051;0,01;0,017;0,456;0,002;0,003;0,003;0,778;0,0002;0,415;0,076;0,7809999999999999;0,004;0,011000000000000001;0,052000000000000005;0,011000000000000001;0,015;0,561;0,003;0,037000000000000005;3,7;49,7;0,7;8,8;0,15;2,7;18,3;4,3;52,3;1,0;4,1;0,08;2,2;24,3
3442;Э76ХФ;Р65;33,0;40,8666667;23,35;40,8666667;3,5530474;0,33847540000000004;0,10378499999999999;0,131688;0,146386;0,040199900000000004;1549,0;1627,0;7,467944500000001;13778,158458200001;116,5;1,0;10,173;0,128;0,05;0,316;0,054000000000000006;0,02;0,050275;0,172;0,203;0,187;5362,0;0,002;0,495;0,33399999999999996;0,096;0,6809999999999999;0,005;0,011000000000000001;0,061;0,01;0,019;0,45;0,002;0,003;0,003;0,754;0,0002;0,423;0,099;0,8009999999999999;0,005;0,012;0,063;0,011000000000000001;0,015;0,561;0,003;0,037000000000000005;3,3;37,1;0,7;6,0;0,1;2,4;15,2;3,9;62,9;0,8;5,2;0,11;2,7;23,1
3443;Э76ХФ;Р65;36,0;43,3666667;22,65;43,3666667;3,620019;0,36730250000000003;0,1332;0,145245;0,13171300000000002;0,0405181;1540,0;1600,0;6,490238300000001;13711,258278100002;118,1;1,0;9,382;0,226;0,05;0,36700000000000005;0,087;0,02;0,050673;0,14300000000000002;0,225;0,24;5176,0;0,002;0,45399999999999996;0,311;0,09300000000000001;0,6709999999999999;0,006;0,011000000000000001;0,065;0,009000000000000001;0,018000000000000002;0,45899999999999996;0,002;0,002;0,002;0,7609999999999999;0,0003;0,41700000000000004;0,092;0,7879999999999999;0,005;0,013000000000000001;0,065;0,009000000000000001;0,013999999999999999;0,565;0,003;0,036000000000000004;3,1;50,1;0,7;5,9;0,09;2,3;21,5;4,4;61,0;1,0;6,5;0,1;2,7;22,8
3444;Э76ХФ;Р65;35,0;44,8666667;22,3666667;44,8666667;3,2817739;0,41608900000000004;0,111;0,17569200000000001;0,163796;0,0405469;1545,0;1591,0;6,9325409;13361,8479881;118,2;1,0;10,368;0,166;0,05;0,40700000000000003;0,027000000000000003;0,02;0,050709;0,18;0,272;0,2;4981,0;0,002;0,429;0,33;0,099;0,644;0,008;0,011000000000000001;0,07;0,008;0,019;0,435;0,001;0,002;0,003;0,7709999999999999;0,0001;0,418;0,1;0,785;0,006999999999999999;0,013999999999999999;0,071;0,009000000000000001;0,017;0,5589999999999999;0,003;0,036000000000000004;3,0;54,2;0,3;8,7;0,09;2,5;22,0;4,4;58,2;1,0;6,5;0,13;2,6;22,6
3445;Э76ХФ;Р65;41,0;45,3666667;20,05;45,3666667;2,99082745;0,324385;0,090465;0,08328300000000001;0,10290899999999999;0,038667099999999996;1544,0;1596,0;7,3895439;12906,733167100001;111,9;1,0;11,072000000000001;0,09699999999999999;0,05;0,337;0,096;0,02;0,048358;0,125;0,128;0,163;4313,0;0,002;0,49200000000000005;0,34;0,096;0,701;0,008;0,011000000000000001;0,073;0,009000000000000001;0,019;0,46299999999999997;0,002;0,002;0,003;0,78;0,0001;0,414;0,096;0,7709999999999999;0,006999999999999999;0,012;0,073;0,009000000000000001;0,013999999999999999;0,556;0,003;0,036000000000000004;2,6;52,1;0,5;11,5;0,12;2,4;21,4;4,2;58,3;0,6;6,5;0,16;2,3;25,8
3448;Э76ХФ;Р65;39,0;41,35;23,3166667;41,35;4,0;0,363885;0,138195;0,154809;0,162409;0,040756099999999996;1535,0;1578,0;8,8891581;13499,3566833;117,4;1,0;12,23;0,018000000000000002;0,05;0,374;0,038;0,02;0,050926;0,187;0,239;0,249;5246,0;0,002;0,493;0,306;0,09699999999999999;0,664;0,006999999999999999;0,01;0,064;0,009000000000000001;0,019;0,435;0,002;0,003;0,003;0,782;0,0001;0,418;0,098;0,789;0,006;0,012;0,064;0,01;0,013999999999999999;0,574;0,004;0,038;3,7;60,3;0,3;11,1;0,1;2,6;23,0;4,4;60,0;1,0;4,2;0,09;2,7;22,3
3450;Э76ХФ;Р65;39,0;41,2;15,683333300000001;41,2;2,99082745;0,37012;0,14097;0,158601;0,135451;0,0388458;1560,0;1579,0;8,7378641;12930,9245484;112,0;1,0;12,0;0,066;0,05;0,381;0,027000000000000003;0,02;0,048539;0,14300000000000002;0,24600000000000002;0,254;3380,0;0,001;0,49200000000000005;0,292;0,10099999999999999;0,6409999999999999;0,006;0,01;0,062;0,006999999999999999;0,02;0,442;0,001;0,002;0,003;0,759;0,0002;0,41200000000000003;0,10099999999999999;0,78;0,005;0,012;0,062;0,006999999999999999;0,015;0,5589999999999999;0,003;0,036000000000000004;2,9;58,4;0,3;14,5;0,09;2,3;25,5;3,5;58,0;0,4;12,8;0,1;2,2;26,0
3453;Э76ХФ;Р65;21,0;43,716666700000005;17,1833333;43,716666700000005;2,2826899;0,340225;0,127095;0,126399;0,163373;0,0402639;1501,0;1585,0;10,4760961;12528,419010700001;117,4;1,0;15,265999999999998;0,092;0,05;0,348;0,05;0,02;0,050311;0,201;0,19399999999999998;0,229;3588,0;0,002;0,509;0,317;0,10300000000000001;0,6859999999999999;0,008;0,01;0,078;0,011000000000000001;0,022000000000000002;0,439;0,002;0,002;0,003;0,754;0,0004;0,42;0,1;0,7909999999999999;0,006999999999999999;0,013999999999999999;0,077;0,012;0,013000000000000001;0,5720000000000001;0,003;0,037000000000000005;3,9;59,7;0,3;9,0;0,06;2,8;21,1;4,7;52,7;0,5;6,4;0,1;2,6;20,3
3454;Э76ХФ;Р65;24,0;43,0166667;17,3166667;43,0166667;2,99082745;0,31436;0,12432;0,141033;0,14072300000000001;0,041016199999999996;1569,0;1569,0;10,5224332;13339,7497594;117,9;1,0;15,088;0,07400000000000001;0,05;0,316;0,03;0,02;0,051251;0,159;0,218;0,22399999999999998;3850,0;0,002;0,526;0,319;0,105;0,6629999999999999;0,006999999999999999;0,011000000000000001;0,064;0,009000000000000001;0,02;0,447;0,002;0,002;0,003;0,753;0,0001;0,419;0,10400000000000001;0,782;0,006;0,011000000000000001;0,064;0,01;0,013000000000000001;0,56;0,003;0,037000000000000005;3,3;60,6;0,3;9,4;0,08;2,5;24,1;4,3;53,9;0,7;6,0;0,09;2,6;20,4
3455;Э76ХФ;Р65;21,0;43,8333333;20,9833333;43,8333333;2,99082745;0,306275;0,106005;0,07547100000000001;0,093081;0,0388458;1558,0;1574,0;17,833422600000002;12578,554408299999;112,2;1,0;25,908;0,07400000000000001;0,05;0,312;0,03;0,02;0,048539;0,113;0,11599999999999999;0,191;4399,0;0,002;0,489;0,32899999999999996;0,08900000000000001;0,7170000000000001;0,006;0,011000000000000001;0,061;0,009000000000000001;0,019;0,478;0,002;0,002;0,003;0,78;0,0001;0,42100000000000004;0,08900000000000001;0,789;0,006;0,011000000000000001;0,062;0,01;0,015;0,552;0,003;0,037000000000000005;2,8;56,1;0,4;7,6;0,09;2,8;19,8;3,7;62,9;1,0;3,3;0,12;2,5;25,1
3456;Э76ХФ;Р65;24,0;44,6833333;17,15;44,6833333;2,99082745;0,392625;0,163725;0,19758599999999998;0,181386;0,041682;1586,0;1577,0;12,7758425;13203,4985423;120,4;1,0;18,745;0,07400000000000001;0,05;0,40299999999999997;0,025;0,02;0,052083000000000004;0,198;0,306;0,295;3774,0;0,002;0,495;0,28800000000000003;0,08900000000000001;0,621;0,006;0,011000000000000001;0,061;0,008;0,021;0,42200000000000004;0,001;0,002;0,003;0,742;0,0002;0,42;0,08900000000000001;0,784;0,005;0,013000000000000001;0,061;0,009000000000000001;0,017;0,563;0,003;0,037000000000000005;4,0;54,8;0,4;14,5;0,1;2,2;24,4;4,8;57,6;0,6;12,1;0,1;2,3;25,3
3458;Э76ХФ;Р65;23,0;44,716666700000005;20,9333333;44,716666700000005;3,0;0,368555;0,12820499999999999;0,145815;0,15607100000000002;0,0403799;1566,0;1575,0;11,3583536;12921,019108299999;116,0;1,0;16,864;0,068;0,05;0,382;0,027000000000000003;0,02;0,050456;0,18100000000000002;0,225;0,231;4508,0;0,002;0,47600000000000003;0,313;0,115;0,655;0,006;0,009000000000000001;0,07;0,009000000000000001;0,022000000000000002;0,436;0,002;0,002;0,003;0,764;0,0002;0,42;0,115;0,785;0,006;0,012;0,07;0,011000000000000001;0,015;0,563;0,003;0,037000000000000005;3,9;54,5;0,6;9,2;0,08;2,7;20,0;4,0;57,6;0,8;7,5;0,17;2,2;26,3
3459;Э76ХФ;Р65;25,0;50,0166667;21,0;50,0166667;3,6114545;0,38095;0,17982;0,21105300000000002;0,162867;0,040582400000000005;1568,0;1573,0;11,797793400000002;13254,285714299998;117,9;1,0;19,604;0,07400000000000001;0,05;0,385;0,027999999999999997;0,02;0,050709;0,163;0,32799999999999996;0,324;4639,0;0,002;0,46799999999999997;0,26899999999999996;0,09699999999999999;0,602;0,006999999999999999;0,011000000000000001;0,061;0,006999999999999999;0,021;0,423;0,002;0,002;0,003;0,762;0,0001;0,415;0,095;0,775;0,006;0,012;0,061;0,006999999999999999;0,016;0,556;0,003;0,037000000000000005;3,6;57,7;0,7;8,8;0,08;2,5;22,7;4,5;57,2;0,9;10,1;0,11;2,2;25,7
3460;Э90ХАФ;Р65;47,0;43,8666667;26,816666700000003;43,7;3,8129468;0,515115;0,119325;0,16113;0,135522;0,0945877;1565,0;1621,0;12,9081967;14084,5245494;115,0;1,0;3,937;0,297;0,05;0,564;0,027999999999999997;0,02;0,104999;0,142;0,25;0,215;6295,0;0,002;0,466;0,196;0,094;0,662;0,006;0,01;0,06;0,008;0,021;0,429;0,001;0,002;0,003;0,866;0,0001;0,298;0,094;0,8029999999999999;0,004;0,018000000000000002;0,06;0,01;0,015;0,542;0,003;0,086;3,7;51,8;0,6;15,5;0,23;2,1;25,1;4,2;55,6;0,5;5,9;0,13;2,3;24,2
3461;Э90ХАФ;Р65;37,0;44,85;20,6833333;44,6833333;3,1817837000000004;0,4785;0,11877;0,10640999999999999;0,092188;0,09074600000000001;1578,0;1584,0;13,3306346;13361,4826753;111,1;1,0;6,769;0,162;0,05;0,521;0,027999999999999997;0,02;0,101201;0,098;0,165;0,214;4606,0;0,002;0,47;0,193;0,10099999999999999;0,6990000000000001;0,006;0,013000000000000001;0,06;0,009000000000000001;0,019;0,462;0,002;0,003;0,003;0,856;0,0004;0,298;0,1;0,797;0,004;0,017;0,06;0,01;0,013000000000000001;0,55;0,003;0,086;3,4;52,8;0,6;14,4;0,21;2,1;24,6;3,7;48,9;0,5;10,4;0,08;2,2;22,1
3462;Э90ХАФ;Р65;19,0;48,7333333;21,15;48,5666667;3,0403507;0,51458;0,12987;0,169659;0,12198900000000001;0,094678;1593,0;1586,0;13,6759674;13702,1276596;114,3;1,0;7,461;0,159;0,05;0,561;0,027000000000000003;0,02;0,10438399999999999;0,11699999999999999;0,264;0,23399999999999999;4830,0;0,002;0,451;0,192;0,10099999999999999;0,66;0,005;0,01;0,057;0,009000000000000001;0,024;0,436;0,001;0,002;0,003;0,856;0,0001;0,303;0,10099999999999999;0,8140000000000001;0,003;0,017;0,057999999999999996;0,011000000000000001;0,016;0,546;0,003;0,087;4,6;51,0;0,9;21,6;0,26;2,1;24,6;4,5;57,0;0,6;8,8;0,16;2,2;25,4
3464;Э90ХАФ;Р65;36,0;44,0666667;22,85;43,9;3,0403507;0,42203;0,11877;0,139572;0,10529000000000001;0,0963481;1542,0;1574,0;9,1729781;13473,085339200003;116,9;1,0;5,356;0,131;0,05;0,45;0,027999999999999997;0,02;0,106373;0,10400000000000001;0,217;0,214;5131,0;0,002;0,521;0,19699999999999998;0,07200000000000001;0,679;0,005;0,009000000000000001;0,049;0,006999999999999999;0,017;0,44799999999999995;0,002;0,002;0,003;0,856;0,0001;0,298;0,071;0,8;0,003;0,015;0,05;0,009000000000000001;0,013999999999999999;0,542;0,003;0,086;3,9;57,6;0,4;12,9;0,16;2,2;25,9;4,5;55,7;1,0;10,2;0,12;2,1;27,1
3465;Э90ХАФ;Р65;37,0;45,8666667;11,883333300000002;45,7;3,0;0,48289499999999996;0,12376500000000001;0,093954;0,12691;0,09656;1611,0;1579,0;14,906796100000001;13072,0897616;117,0;1,0;10,236;0,16699999999999998;0,05;0,526;0,066;0,02;0,10695199999999999;0,158;0,14400000000000002;0,223;2589,0;0,002;0,466;0,196;0,068;0,722;0,004;0,01;0,049;0,01;0,015;0,434;0,001;0,003;0,003;0,853;0,0002;0,298;0,068;0,8009999999999999;0,003;0,013999999999999999;0,049;0,011000000000000001;0,013000000000000001;0,54;0,003;0,086;3,9;53,1;0,6;11,9;0,13;2,2;23,8;4,4;57,9;1,0;11,7;0,1;2,4;24,0
3467;Э90ХАФ;Р65;55,0;45,2;19,15;45,033333299999995;3,4291101000000004;0,456345;0,093795;0,11589;0,092294;0,0904961;1501,0;1580,0;10,0251121;13372,3237598;112,8;1,0;8,693999999999999;0,122;0,05;0,498;0,027999999999999997;0,02;0,100984;0,094;0,18;0,16899999999999998;4268,0;0,002;0,45;0,217;0,11699999999999999;0,685;0,006999999999999999;0,01;0,073;0,009000000000000001;0,024;0,456;0,002;0,002;0,003;0,857;0,0002;0,297;0,11699999999999999;0,7859999999999999;0,006;0,013999999999999999;0,073;0,01;0,02;0,54;0,003;0,084;3,8;51,3;0,5;15,5;0,14;2,4;21,2;5,0;54,1;1,0;15,0;0,12;2,4;22,1
3471;Э90ХАФ;Р65;58,0;43,85;21,55;43,716666700000005;3,4477772000000004;0,4020433;0,06826499999999999;0,04626;0,08681599999999999;0,09002639999999999;1535,0;1577,0;10,7924051;12687,7030162;111,4;1,0;8,526;0,125;0,05;0,433;0,061;0,02;0,100297;0,11599999999999999;0,07;0,12300000000000001;4557,0;0,002;0,5;0,239;0,105;0,757;0,006999999999999999;0,011000000000000001;0,069;0,012;0,022000000000000002;0,465;0,002;0,003;0,003;0,871;0,0004;0,297;0,106;0,794;0,006;0,013999999999999999;0,07;0,013000000000000001;0,018000000000000002;0,526;0,003;0,084;3,6;60,2;0,3;10,4;0,06;2,6;22,8;4,3;57,3;0,5;10,5;0,13;2,2;25,5
3472;Э90ХАФ;Р65;66,0;42,033333299999995;17,5166667;41,8833333;2,3296089;0,4359549;0,07992;0,088782;0,09489600000000001;0,0907007;1554,0;1579,0;9,4830748;12492,1027593;113,6;1,0;7,813;0,064;0,05;0,46;0,046;0,02;0,101201;0,11;0,13699999999999998;0,14400000000000002;3647,0;0,002;0,485;0,23;0,10300000000000001;0,718;0,006999999999999999;0,009000000000000001;0,07200000000000001;0,011000000000000001;0,021;0,45;0,002;0,003;0,003;0,873;0,0001;0,297;0,102;0,7909999999999999;0,005;0,013000000000000001;0,07200000000000001;0,012;0,017;0,542;0,003;0,083;3,5;52,0;0,4;10,6;0,08;2,7;19,5;5,1;57,4;0,7;7,6;0,07;2,5;23,4
3473;Э90ХАФ;Р65;49,0;46,533333299999995;16,85;46,533333299999995;3,3545705999999997;0,5058699999999999;0,11655;0,19059;0,179428;0,09633480000000001;1566,0;1575,0;17,025929;13082,4925816;118,7;1,0;17,182000000000002;0,192;0,05;0,552;0,094;0,02;0,106879;0,198;0,295;0,21;3674,0;0,002;0,45899999999999996;0,201;0,10099999999999999;0,6459999999999999;0,006;0,009000000000000001;0,067;0,008;0,019;0,397;0,001;0,002;0,003;0,857;0,0001;0,29600000000000004;0,1;0,7929999999999999;0,004;0,013999999999999999;0,067;0,01;0,013000000000000001;0,539;0,002;0,083;3,9;52,0;0,3;17,9;0,09;2,2;23,8;4,9;56,5;0,6;10,3;0,17;2,2;25,2
3474;Э90ХАФ;Р65;55,0;43,3833333;16,6666667;43,216666700000005;2,5921212000000002;0,4561;0,10989000000000002;0,159237;0,135629;0,09388980000000001;1568,0;1580,0;9,8846255;12736,8;116,3;1,0;8,357999999999999;0,091;0,05;0,493;0,05;0,02;0,104348;0,14300000000000002;0,247;0,198;3538,0;0,002;0,503;0,205;0,094;0,6629999999999999;0,006;0,009000000000000001;0,064;0,008;0,019;0,426;0,002;0,002;0,003;0,8759999999999999;0,0002;0,298;0,094;0,79;0,004;0,013999999999999999;0,065;0,01;0,015;0,536;0,003;0,083;4,3;48,3;0,6;27,5;0,12;2,3;20,7;5,1;55,9;0,5;9,6;0,08;2,5;22,7
3475;Э90ХАФ;Р65;62,0;42,1833333;17,8166667;42,0;3,3389724000000003;0,44295;0,11877;0,13513499999999998;0,10468499999999999;0,09448669999999999;1546,0;1579,0;10,575828199999998;13578,2974743;118,1;1,0;9,577;0,10300000000000001;0,05;0,47600000000000003;0,05;0,02;0,10416700000000001;0,105;0,21;0,214;4032,0;0,003;0,511;0,19899999999999998;0,085;0,6729999999999999;0,006;0,01;0,061;0,008;0,017;0,444;0,003;0,003;0,003;0,863;0,0006;0,297;0,086;0,78;0,005;0,013999999999999999;0,062;0,009000000000000001;0,015;0,532;0,003;0,083;3,8;59,6;0,3;10,8;0,08;2,7;22,2;4,6;50,8;0,9;6,3;0,11;2,4;21,5
3476;Э90ХАФ;Р65;51,0;40,716666700000005;17,35;40,55;3,0403507;0,40942;0,09879;0,119175;0,09767100000000001;0,0905461;1553,0;1577,0;10,193636900000001;12982,132564799998;111,9;1,0;9,078;0,051;0,05;0,439;0,064;0,02;0,09885;0,10099999999999999;0,185;0,17800000000000002;3754,0;0,002;0,522;0,212;0,095;0,695;0,006;0,01;0,061;0,008;0,017;0,456;0,002;0,002;0,003;0,862;0,0007;0,298;0,095;0,795;0,004;0,012;0,062;0,009000000000000001;0,015;0,5479999999999999;0,003;0,083;3,3;58,1;0,5;13,7;0,09;2,6;22,4;4,0;53,7;0,8;6,1;0,12;2,4;22,2
3478;Э76ХФ;Р65;66,0;44,533333299999995;25,15;44,533333299999995;2,4668508;0,39025;0,10655999999999999;0,142215;0,137233;0,040147800000000004;1578,0;1625,0;14,686976000000001;13829,8210736;116,4;1,0;21,802;0,19699999999999998;0,05;0,413;0,038;0,02;0,050166;0,153;0,22;0,192;5797,0;0,002;0,496;0,327;0,095;0,67;0,006;0,006999999999999999;0,071;0,009000000000000001;0,017;0,444;0,002;0,002;0,004;0,8;0,0002;0,414;0,095;0,784;0,005;0,01;0,071;0,01;0,011000000000000001;0,552;0,003;0,036000000000000004;4,3;58,6;0,3;12,6;0,09;2,6;22,8;4,5;52,9;0,6;8,3;0,16;2,3;22,9
3480;Э76ХФ;Р65;37,0;45,5166667;22,8333333;45,5166667;3,2991886;0,31254;0,09767999999999999;0,109749;0,126873;0,0400902;1558,0;1574,0;12,9301541;13758,832116799998;118,2;1,0;19,582;0,073;0,05;0,32;0,026000000000000002;0,02;0,050094;0,151;0,16899999999999998;0,17600000000000002;5236,0;0,002;0,515;0,336;0,11;0,6920000000000001;0,008;0,009000000000000001;0,077;0,01;0,019;0,43700000000000006;0,002;0,004;0,003;0,768;0,0002;0,424;0,107;0,7859999999999999;0,006999999999999999;0,01;0,07400000000000001;0,012;0,013999999999999999;0,551;0,003;0,037000000000000005;3,8;61,3;0,4;7,7;0,08;2,8;21,8;4,4;61,8;0,6;5,9;0,09;2,7;22,7
3482;Э76ХФ;Р65;46,0;42,6833333;26,0;42,6833333;3,4949976;0,22526;0,11988;0,110301;0,096461;0,038643300000000005;1524,0;1577,0;13,2309859;13601,5384615;113,5;1,0;18,788;0,073;0,05;0,20800000000000002;0,067;0,02;0,048286;0,10300000000000001;0,171;0,21600000000000003;5894,0;0,002;0,585;0,318;0,102;0,698;0,006;0,009000000000000001;0,063;0,01;0,018000000000000002;0,478;0,003;0,003;0,004;0,753;0,0002;0,41600000000000004;0,099;0,7859999999999999;0,005;0,009000000000000001;0,063;0,01;0,013000000000000001;0,585;0,004;0,037000000000000005;3,6;60,4;0,4;8,6;0,07;2,7;22,5;4,4;57,8;0,7;8,1;0,21;2,3;25,7
3483;Э76ХФ;Р65;46,0;42,6833333;21,216666699999998;42,6833333;3,4304511;0,275665;0,098235;0,12000899999999999;0,16031099999999998;0,039164300000000006;1559,0;1585,0;14,0272147;13659,0730558;114,9;1,0;19,529;0,155;0,05;0,27399999999999997;0,027999999999999997;0,02;0,048937;0,19899999999999998;0,184;0,177;4830,0;0,002;0,5579999999999999;0,33799999999999997;0,1;0,687;0,011000000000000001;0,009000000000000001;0,073;0,01;0,018000000000000002;0,433;0,002;0,003;0,003;0,7709999999999999;0,0002;0,419;0,098;0,7909999999999999;0,01;0,01;0,07200000000000001;0,01;0,013999999999999999;0,561;0,003;0,037000000000000005;4,5;55,2;1,2;14,3;0,28;2,3;24,5;4,5;56,3;0,6;10,1;0,19;2,2;25,2
3484;Э76ХФ;Р65;46,0;41,033333299999995;17,9166667;41,033333299999995;3,3596491000000004;0,325473;0,154845;0,190176;0,134736;0,040321499999999996;1559,0;1577,0;13,496344400000002;13854,139534900001;118,7;1,0;18,46;0,073;0,05;0,292;0,026000000000000002;0,02;0,050383;0,128;0,29600000000000004;0,27899999999999997;4137,0;0,002;0,504;0,293;0,113;0,633;0,006999999999999999;0,011000000000000001;0,07400000000000001;0,008;0,02;0,444;0,002;0,003;0,004;0,765;0,0004;0,42;0,114;0,7979999999999999;0,006;0,011000000000000001;0,07400000000000001;0,008;0,013000000000000001;0,557;0,003;0,037000000000000005;3,7;46,4;0,9;7,3;0,12;2,8;16,7;5,3;59,2;0,6;6,3;0,09;2,6;22,5
3485;Э76ХФ;Р65;33,0;45,1333333;22,5666667;45,1333333;3,396728;0,29395770000000004;0,129315;0,098121;0,115977;0,038787300000000004;1555,0;1583,0;12,167307699999999;13054,652880399999;114,5;1,0;18,278;0,188;0,05;0,262;0,027999999999999997;0,02;0,048466;0,139;0,151;0,233;4910,0;0,002;0,521;0,312;0,086;0,708;0,005;0,008;0,054000000000000006;0,01;0,019;0,462;0,002;0,003;0,004;0,769;0,0004;0,42;0,087;0,795;0,004;0,009000000000000001;0,055;0,012;0,012;0,565;0,003;0,037000000000000005;4,4;49,4;0,4;10,2;0,1;2,8;17,9;4,6;56,6;0,7;9,0;0,19;2,2;25,6
3486;Э76ХФ;Р65;40,0;44,0;26,316666700000003;44,0;3,8656946000000003;0,2515979;0,11655;0,100881;0,098919;0,03809269999999999;1512,0;1579,0;11,6193103;13659,024699200001;111,6;1,0;16,848;0,092;0,05;0,22;0,027000000000000003;0,02;0,047598;0,111;0,156;0,21;5991,0;0,003;0,5429999999999999;0,322;0,075;0,711;0,009000000000000001;0,009000000000000001;0,068;0,006999999999999999;0,017;0,48700000000000004;0,004;0,003;0,003;0,768;0,0001;0,42;0,075;0,79;0,008;0,01;0,068;0,008;0,013000000000000001;0,5589999999999999;0,003;0,036000000000000004;3,7;59,3;1,5;9,8;0,21;2,6;22,5;3,4;62,2;1,0;3,8;0,16;2,5;25,3
3488;Э76ХФ;Р65;40,0;43,3833333;18,35;43,3833333;3,7331691;0,370805;0,124875;0,130356;0,143466;0,039424400000000005;1581,0;1575,0;16,1052632;12984,1961853;115,3;1,0;23,29;0,09300000000000001;0,05;0,386;0,032;0,02;0,049262;0,168;0,201;0,225;3971,0;0,002;0,462;0,316;0,075;0,6829999999999999;0,006;0,009000000000000001;0,065;0,008;0,016;0,45399999999999996;0,002;0,003;0,004;0,759;0,0002;0,419;0,075;0,797;0,005;0,01;0,065;0,009000000000000001;0,011000000000000001;0,578;0,003;0,036000000000000004;5,5;58,2;0,7;9,2;0,11;2,6;22,1;6,4;52,7;0,5;9,7;0,13;2,3;23,1
3494;Э76ХФ;Р65;35,0;42,6833333;18,5166667;42,6833333;2,99082745;0,33738;0,10655999999999999;0,135606;0,12376500000000001;0,0408597;1553,0;1573,0;11,2435852;13350,135013500001;117,3;1,0;15,994000000000002;0,094;0,05;0,348;0,038;0,02;0,051541;0,13699999999999998;0,209;0,192;4120,0;0,002;0,509;0,32799999999999996;0,092;0,6629999999999999;0,008;0,006;0,079;0,006999999999999999;0,017;0,44799999999999995;0,002;0,003;0,003;0,759;0,0002;0,41600000000000004;0,096;0,7809999999999999;0,006999999999999999;0,01;0,08;0,008;0,015;0,563;0,003;0,038;4,1;57,4;1,1;14,6;0,15;2,6;22,5;4,2;62,3;0,9;4,4;0,15;2,4;25,5
3497;Э76ХФ;Р65;6,0;44,216666700000005;13,7;44,216666700000005;2,99082745;0,361755;0,145952;0,20492399999999997;0,182552;0,040654199999999995;1600,0;1590,0;12,4368037;13747,4452555;115,4;1,0;17,985;0,16899999999999998;0,05;0,368;0,039;0,02;0,051396000000000004;0,2;0,316;0,263;3139,0;0,001;0,501;0,298;0,10800000000000001;0,605;0,006;0,009000000000000001;0,075;0,006999999999999999;0,022000000000000002;0,40700000000000003;0,001;0,002;0,003;0,745;0,0002;0,418;0,106;0,784;0,005;0,009000000000000001;0,076;0,008;0,016;0,562;0,002;0,036000000000000004;4,2;50,4;0,5;14,5;0,26;2,1;24,4;4,4;53,3;0,7;10,2;0,2;2,2;24,4
3498;Э76ХФ;Р65;6,0;45,533333299999995;20,7;45,533333299999995;2,99082745;0,399505;0,142378;0,18372;0,11760699999999999;0,041369300000000005;1584,0;1587,0;8,5526354;13449,275362299999;115,8;1,0;12,981;0,145;0,05;0,41600000000000004;0,04;0,02;0,0523;0,107;0,285;0,257;4640,0;0,002;0,47200000000000003;0,302;0,08900000000000001;0,627;0,006999999999999999;0,009000000000000001;0,066;0,006;0,019;0,465;0,001;0,002;0,003;0,769;0,0001;0,418;0,08900000000000001;0,785;0,006;0,01;0,067;0,006999999999999999;0,013000000000000001;0,556;0,003;0,035;4,1;57,8;0,4;12,1;0,13;2,3;25,3;5,7;57,2;0,5;8,9;0,19;2,5;22,8
3499;Э76ХФ;Р65;13,0;42,0166667;15,65;42,0166667;2,99082745;0,28263499999999997;0,10913800000000001;0,107331;0,136537;0,041712599999999996;1579,0;1577,0;8,9221737;13211,5015974;118,2;1,0;12,495999999999999;0,203;0,05;0,281;0,066;0,02;0,052734;0,16899999999999998;0,16399999999999998;0,19699999999999998;3446,0;0,002;0,552;0,327;0,087;0,6920000000000001;0,005;0,009000000000000001;0,061;0,006999999999999999;0,016;0,45;0,002;0,002;0,003;0,757;0,0002;0,41600000000000004;0,086;0,785;0,005;0,01;0,062;0,006999999999999999;0,013000000000000001;0,5660000000000001;0,003;0,035;3,3;49,3;0,5;13,0;0,2;1,9;25,4;3,2;65,1;0,3;6,7;0,09;2,8;22,9
3502;Э76ХФ;Р65;18,0;44,2;17,15;44,2;2,5020652;0,35952;0,12188;0,09378600000000001;0,100406;0,0402825;1580,0;1576,0;9,9386878;12773,1778426;115,1;1,0;14,642999999999999;0,114;0,05;0,374;0,039;0,02;0,050926;0,11800000000000001;0,14400000000000002;0,22;3651,0;0,002;0,479;0,316;0,086;0,696;0,006;0,008;0,054000000000000006;0,008;0,015;0,47200000000000003;0,002;0,003;0,003;0,774;0,0006;0,42;0,085;0,785;0,005;0,01;0,055;0,009000000000000001;0,012;0,569;0,003;0,038;3,6;54,9;0,5;11,3;0,11;2,4;22,6;4,2;62,1;0,3;7,5;0,07;2,6;23,5
3503;Э76ХФ;Р65;16,0;45,2;17,9833333;45,2;2,99082745;0,310265;0,132406;0,098553;0,087039;0,041427;1560,0;1577,0;9,693764100000001;13559,2215014;115,4;1,0;14,335999999999999;0,012;0,05;0,311;0,04;0,02;0,052373;0,095;0,152;0,239;4064,0;0,002;0,518;0,312;0,091;0,7040000000000001;0,005;0,01;0,057999999999999996;0,006999999999999999;0,017;0,48700000000000004;0,002;0,003;0,003;0,758;0,0001;0,419;0,08900000000000001;0,7829999999999999;0,004;0,009000000000000001;0,057999999999999996;0,008;0,012;0,562;0,003;0,038;4,6;54,3;0,4;10,2;0,08;2,7;19,9;5,8;58,3;0,7;7,6;0,08;2,7;21,6
3508;Э76ХФ;Р65;10,0;42,35;24,1666667;42,35;4,458575;0,36551;0,1108;0,15852;0,126111;0,0400823;1546,0;1579,0;13,573557699999999;13843,862068999999;116,2;1,0;18,822;0,07400000000000001;0,05;0,381;0,057;0,02;0,050673;0,131;0,245;0,2;5576,0;0,002;0,465;0,32799999999999996;0,107;0,643;0,008;0,009000000000000001;0,07;0,008;0,022000000000000002;0,457;0,002;0,003;0,003;0,773;0,0003;0,42;0,106;0,7859999999999999;0,006999999999999999;0,011000000000000001;0,069;0,009000000000000001;0,016;0,556;0,003;0,038;3,2;45,6;1,0;12,7;0,18;2,8;16,3;4,7;56,5;0,9;14,0;0,09;2,6;22,1
3509;Э76ХФ;Р65;5,0;43,5;17,1833333;43,5;2,99082745;0,389315;0,129082;0,157203;0,15123499999999998;0,040254000000000005;1590,0;1576,0;11,5510094;13321,0475267;117,1;1,0;16,688;0,052000000000000005;0,05;0,40700000000000003;0,034;0,02;0,05089;0,171;0,242;0,233;3815,0;0,002;0,441;0,314;0,114;0,643;0,006;0,008;0,07400000000000001;0,008;0,021;0,44;0,002;0,002;0,003;0,768;0,0001;0,42200000000000004;0,115;0,787;0,006;0,011000000000000001;0,075;0,01;0,015;0,57;0,003;0,037000000000000005;3,0;59,6;0,3;10,2;0,1;2,4;24,6;4,5;54,0;0,4;6,7;0,07;2,6;20,7
3512;Э76ХФ;Р65;12,0;44,05;17,2333333;44,05;4,147941;0,36840500000000004;0,13683800000000002;0,12334500000000001;0,115369;0,041712599999999996;1573,0;1584,0;11,320398800000001;14267,6982592;115,2;1,0;16,402;0,048;0,05;0,381;0,034;0,02;0,052734;0,129;0,19;0,247;4098,0;0,002;0,473;0,307;0,106;0,675;0,006999999999999999;0,008;0,073;0,008;0,02;0,465;0,002;0,003;0,003;0,784;0,0002;0,415;0,106;0,777;0,006;0,011000000000000001;0,07400000000000001;0,008;0,015;0,561;0,003;0,038;3,6;59,1;0,5;13,8;0,09;2,6;22,6;4,1;60,9;0,3;9,5;0,09;2,4;24,9
3513;Э76ХФ;Р65;7,0;43,2;20,9833333;43,2;3,7281053;0,38753000000000004;0,163984;0,18777;0,155004;0,0407974;1582,0;1580,0;11,503981300000001;12698,649722;117,1;1,0;16,374000000000002;0,084;0,05;0,397;0,037000000000000005;0,02;0,051577;0,16399999999999998;0,29;0,29600000000000004;4441,0;0,002;0,46399999999999997;0,287;0,114;0,619;0,006;0,009000000000000001;0,071;0,006999999999999999;0,021;0,434;0,001;0,002;0,003;0,7509999999999999;0,0001;0,42100000000000004;0,113;0,79;0,006;0,01;0,07200000000000001;0,008;0,016;0,565;0,003;0,038;3,4;58,1;0,3;12,4;0,09;2,2;25,9;4,1;60,4;0,4;10,3;0,09;2,4;25,0
3516;Э76ХФ;Р65;6,0;49,3666667;22,65;49,3666667;2,99082745;0,3494;0,12742;0,132027;0,13363;0,0399961;1588,0;1605,0;13,673457999999998;13229,139072799999;117,2;1,0;21,737;0,052000000000000005;0,05;0,359;0,037000000000000005;0,02;0,050564;0,154;0,203;0,23;4994,0;0,002;0,465;0,313;0,092;0,6609999999999999;0,008;0,008;0,075;0,008;0,019;0,455;0,002;0,003;0,003;0,768;0,0002;0,415;0,091;0,777;0,006999999999999999;0,01;0,075;0,009000000000000001;0,012;0,561;0,003;0,037000000000000005;3,0;53,2;0,8;12,7;0,13;2,8;18,8;4,8;55,9;0,8;11,0;0,09;2,4;22,9
3517;Э76ХФ;Р65;10,0;49,3666667;18,9833333;49,3666667;2,99082745;0,403045;0,129082;0,155745;0,143199;0,0399392;1594,0;1593,0;11,7582953;13565,583845500001;115,9;1,0;19,313;0,127;0,05;0,424;0,031;0,02;0,050492;0,159;0,24;0,233;4292,0;0,002;0,442;0,306;0,07400000000000001;0,65;0,005;0,009000000000000001;0,055;0,008;0,018000000000000002;0,44299999999999995;0,001;0,003;0,003;0,778;0,0003;0,41100000000000003;0,073;0,789;0,004;0,01;0,055;0,009000000000000001;0,013000000000000001;0,573;0,003;0,037000000000000005;3,8;56,3;0,6;15,4;0,11;2,5;22,3;4,1;63,1;0,2;5,7;0,08;2,6;24,4
3519;Э76ХФ;Р65;22,0;44,2;25,283333300000002;44,2;3,3125218999999997;0,34859670000000004;0,125204;0,135996;0,140431;0,0399107;1567,0;1603,0;12,418683999999999;13275,1483191;117,2;1,0;16,986;0,21;0,05;0,318;0,07400000000000001;0,02;0,050456;0,163;0,209;0,226;5594,0;0,002;0,491;0,315;0,102;0,672;0,008;0,008;0,075;0,008;0,018000000000000002;0,441;0,002;0,003;0,003;0,76;0,0002;0,418;0,10099999999999999;0,792;0,008;0,01;0,076;0,009000000000000001;0,015;0,552;0,003;0,037000000000000005;3,7;51,3;1,5;12,6;0,18;2,6;19,5;4,1;57,6;0,6;12,2;0,13;2,2;25,7
3521;Э76ХФ;Р65;27,0;41,0;25,1;41,0;3,1169643;0,27808190000000005;0,15290399999999998;0,076074;0,103282;0,0397106;1535,0;1583,0;14,195122;13073,3067729;116,6;1,0;19,4;0,134;0,05;0,23600000000000002;0,07;0,02;0,050203;0,13;0,11599999999999999;0,276;5469,0;0,002;0,546;0,295;0,075;0,736;0,004;0,009000000000000001;0,045;0,01;0,017;0,47;0,003;0,003;0,005;0,774;0,0006;0,419;0,073;0,7909999999999999;0,003;0,011000000000000001;0,046;0,01;0,013999999999999999;0,5720000000000001;0,004;0,037000000000000005;3,3;52,7;0,7;6,6;0,07;2,8;19,0;4,4;62,5;0,7;5,1;0,08;2,7;22,8
3522;Э76ХФ;Р65;24,0;45,033333299999995;20,033333300000002;45,033333299999995;2,99082745;0,27501;0,114124;0,07208099999999999;0,12259;0,0395674;1559,0;1575,0;12,742407199999999;13288,8519135;115,9;1,0;18,88;0,073;0,05;0,272;0,057999999999999996;0,02;0,050022000000000004;0,162;0,109;0,20600000000000002;4437,0;0,002;0,562;0,321;0,095;0,736;0,006999999999999999;0,009000000000000001;0,07400000000000001;0,01;0,017;0,45399999999999996;0,002;0,003;0,003;0,7759999999999999;0,0005;0,414;0,094;0,795;0,006999999999999999;0,01;0,07400000000000001;0,01;0,013999999999999999;0,561;0,003;0,037000000000000005;3,5;61,8;0,7;9,1;0,1;2,7;22,6;4,0;61,2;0,9;3,5;0,11;2,5;24,3
3523;Э76ХФ;Р65;21,0;42,2;25,65;42,2;3,5338776;0,22553800000000002;0,10913800000000001;0,074187;0,104048;0,039624400000000004;1533,0;1576,0;12,6241706;13019,8830409;116,6;1,0;17,758;0,07200000000000001;0,05;0,18600000000000003;0,055;0,02;0,050094;0,132;0,113;0,19699999999999998;5566,0;0,002;0,585;0,324;0,10800000000000001;0,721;0,008;0,009000000000000001;0,08;0,011000000000000001;0,02;0,466;0,002;0,004;0,003;0,75;0,0002;0,415;0,10800000000000001;0,789;0,008;0,01;0,08;0,011000000000000001;0,017;0,5589999999999999;0,003;0,038;3,8;62,2;0,4;8,1;0,07;2,8;22,3;3,4;57,6;0,6;10,5;0,19;2,2;26,0
3527;Э76ХФ;Р65;28,0;47,05;23,3666667;47,05;3,4453332999999997;0,314855;0,126866;0,117579;0,11317999999999999;0,0389378;1562,0;1589,0;8,4190851;13213,694721799999;114,8;1,0;13,087;0,091;0,05;0,317;0,077;0,02;0,049226;0,128;0,18100000000000002;0,22899999999999998;5146,0;0,002;0,526;0,309;0,109;0,691;0,006;0,01;0,065;0,009000000000000001;0,019;0,462;0,002;0,003;0,004;0,769;0,0002;0,41600000000000004;0,11;0,797;0,005;0,012;0,066;0,01;0,015;0,562;0,003;0,037000000000000005;4,9;61,5;0,8;8,2;0,12;2,8;22,0;3,7;59,8;1,0;7,7;0,11;2,3;26,2
3528;Э76ХФ;Р65;25,0;52,033333299999995;25,9;52,033333299999995;2,99082745;0,33452;0,15179600000000001;0,157866;0,125298;0,039796;1557,0;1583,0;9,954995199999999;12648,6486486;116,5;1,0;17,105999999999998;0,132;0,05;0,335;0,045;0,02;0,050311;0,13;0,244;0,27399999999999997;5460,0;0,002;0,503;0,28800000000000003;0,1;0,6579999999999999;0,006;0,01;0,065;0,006999999999999999;0,018000000000000002;0,445;0,002;0,002;0,003;0,767;0,0002;0,415;0,1;0,794;0,006;0,01;0,065;0,008;0,012;0,542;0,003;0,036000000000000004;4,1;58,7;0,5;10,8;0,08;2,6;22,4;4,2;57,9;0,5;11,3;0,11;2,3;25,6
