Repository: comptech-winter-school/steel-alloying

# steel-alloying
Проект "Оптимизация процесса легирования стали" на Зимней Школе CompTech 2021

File: data_frames/evraz_data_prprocessed_Anvar.csv (part 37 of 45)
;МАРКА;ПРОФИЛЬ;t вып-обр;t обработка;t под током;t продувка;ПСН гр.;чист расход C;чист расход Cr;чист расход Mn;чист расход Si;чист расход V;температура первая;температура последняя;Ar (интенс.);эл. энергия (интенс.);произв жидкая сталь;произв количество обработок;расход газ Ar;сыпуч известь РП;сыпуч кокс пыль УСТК;сыпуч  кокс. мелочь КМ1;сыпуч  шпат плав.;ферспл CaC2;ферспл  FeV-80;ферспл  Mn5Si65Al0.5;ферспл SiMn18;ферспл  фх850А;эл. энергия;химсталь первый Al_1;химсталь первый C_1;химсталь первый Cr_1;химсталь первый Cu_1;химсталь первый Mn_1;химсталь первый Mo_1;химсталь первый N_1;химсталь первый Ni_1;химсталь первый P_1;химсталь первый S_1;химсталь первый Si_1;химсталь первый Ti_1;химсталь первый V_1;химсталь последний Al;химсталь последний C;химсталь последний Ca;химсталь последний Cr;химсталь последний Cu;химсталь последний Mn;химсталь последний Mo;химсталь последний N;химсталь последний Ni;химсталь последний P;химсталь последний S;химсталь последний Si;химсталь последний Ti;химсталь последний V;химшлак первый Al2O3_1;химшлак первый CaO_1;химшлак первый FeO_1;химшлак первый MgO_1;химшлак первый MnO_1;химшлак первый R_1;химшлак первый SiO2_1;химшлак последний Al2O3;химшлак последний CaO;химшлак последний FeO;химшлак последний MgO;химшлак последний MnO;химшлак последний R;химшлак последний SiO2
3531;Э76ХФ;Р65;23,0;47,55;19,8666667;47,55;2,99082745;0,395065;0,176726;0,212049;0,219462;0,0395674;1597,0;1580,0;16,244795;12527,5167785;115,8;1,0;25,748;0,295;0,05;0,40299999999999997;0,038;0,02;0,050022000000000004;0,249;0,326;0,319;4148,0;0,001;0,446;0,267;0,113;0,585;0,008;0,01;0,081;0,006;0,021;0,381;0,001;0,002;0,003;0,7709999999999999;0,0001;0,41600000000000004;0,11199999999999999;0,772;0,006999999999999999;0,01;0,08199999999999999;0,006;0,015;0,55;0,002;0,036000000000000004;3,1;48,1;1,1;20,1;1,2;1,8;26,5;3,8;59,3;0,9;8,9;0,13;2,3;26,2
3532;Э76ХФ;Р65;11,0;43,3666667;21,5;43,3666667;2,99082745;0,313965;0,15235;0,17238;0,17956;0,0387946;1576,0;1577,0;8,5772045;11653,9534884;111,7;1,0;12,375;0,15;0,05;0,309;0,07400000000000001;0,02;0,049045;0,203;0,265;0,275;4176,0;0,002;0,53;0,282;0,085;0,632;0,006;0,009000000000000001;0,057;0,005;0,018000000000000002;0,43700000000000006;0,001;0,002;0,003;0,769;0,0002;0,415;0,085;0,789;0,005;0,011000000000000001;0,057999999999999996;0,006;0,013999999999999999;0,598;0,003;0,037000000000000005;3,7;51,1;0,5;18,3;0,3;2,1;24,4;3,7;59,2;0,3;11,4;0,09;2,2;26,7
3533;Э76ХФ;Р65;11,0;44,55;16,0;44,55;2,0;0,343215;0,144594;0,109713;0,160724;0,0391159;1607,0;1580,0;10,6280802;11880,0;116,0;1,0;15,455;0,075;0,05;0,349;0,096;0,02;0,049298;0,2;0,16699999999999998;0,261;3168,0;0,002;0,48200000000000004;0,297;0,099;0,6859999999999999;0,006999999999999999;0,01;0,073;0,008;0,018000000000000002;0,424;0,002;0,003;0,003;0,779;0,0002;0,41700000000000004;0,1;0,78;0,006;0,012;0,07400000000000001;0,009000000000000001;0,012;0,5489999999999999;0,003;0,037000000000000005;3,8;48,4;0,4;11,5;0,1;2,3;20,8;4,4;50,3;0,5;11,6;0,12;2,2;22,5
3537;Э76ХФ;Р65;85,0;41,8666667;27,35;41,8666667;3,4821134;0,37183499999999997;0,150134;0,19459500000000002;0,17898;0,040393;1563,0;1587,0;6,4461783;12873,1261426;117,0;1,0;8,996;0,06;0,05;0,38;0,059000000000000004;0,02;0,050745;0,193;0,3;0,271;5868,0;0,002;0,47;0,292;0,092;0,617;0,006;0,01;0,065;0,006;0,018000000000000002;0,41200000000000003;0,002;0,002;0,003;0,7659999999999999;0,0001;0,413;0,091;0,775;0,005;0,011000000000000001;0,066;0,008;0,013999999999999999;0,5589999999999999;0,003;0,036000000000000004;3,7;55,5;0,9;8,5;0,12;2,3;24,4;4,1;53,5;0,6;10,6;0,13;2,1;27,5
3538;Э76ХФ;Р65;88,0;41,1833333;26,5;41,1833333;3,4015063999999997;0,38774000000000003;0,14736400000000002;0,12135;0,16976;0,040681199999999994;1522,0;1582,0;7,135049700000001;13324,5283019;116,0;1,0;9,777000000000001;0,078;0,05;0,40299999999999997;0,086;0,02;0,051107;0,209;0,185;0,266;5885,0;0,002;0,447;0,313;0,091;0,6920000000000001;0,006;0,009000000000000001;0,062;0,008;0,019;0,43;0,002;0,002;0,003;0,758;0,0001;0,434;0,09;0,789;0,005;0,011000000000000001;0,063;0,009000000000000001;0,013000000000000001;0,58;0,003;0,037000000000000005;3,1;49,6;0,3;9,8;0,09;2,4;21,1;4,4;59,6;0,4;6,7;0,08;2,4;24,4
3539;Э76ХФ;Р65;62,0;42,3666667;18,1833333;41,533333299999995;3,3691959000000002;0,39257;0,135176;0,128049;0,157132;0,0406525;1552,0;1579,0;9,6017101;14004,032997299999;117,7;1,0;13,100999999999999;0,063;0,05;0,41100000000000003;0,06;0,02;0,051071;0,187;0,196;0,244;4244,0;0,002;0,45399999999999996;0,303;0,10400000000000001;0,6729999999999999;0,006999999999999999;0,011000000000000001;0,076;0,01;0,02;0,414;0,002;0,003;0,003;0,773;0,0003;0,41200000000000003;0,102;0,7829999999999999;0,005;0,013000000000000001;0,076;0,011000000000000001;0,012;0,562;0,003;0,037000000000000005;3,7;50,4;0,6;19,5;0,38;2,0;25,8;3,7;56,4;0,6;9,4;0,12;2,2;25,5
3540;Э76ХФ;Р65;43,0;42,1833333;14,5;42,1833333;3,0;0,33782;0,095288;0,049647000000000004;0,144556;0,0392412;1581,0;1576,0;12,0887019;13224,827586200001;112,8;1,0;16,762999999999998;0,124;0,05;0,354;0,053;0,02;0,049298;0,2;0,073;0,172;3196,0;0,002;0,46399999999999997;0,34;0,107;0,743;0,006;0,01;0,067;0,012;0,02;0,442;0,002;0,003;0,003;0,784;0,0001;0,419;0,106;0,782;0,005;0,012;0,067;0,013000000000000001;0,016;0,563;0,003;0,037000000000000005;3,5;48,1;0,6;11,3;0,14;2,3;20,9;4,7;55,6;0,3;7,7;0,08;2,7;20,6
3541;Э76ХФ;Р65;41,0;42,716666700000005;17,65;42,716666700000005;2,99082745;0,323355;0,11246199999999999;0,072246;0,132928;0,039730699999999994;1555,0;1577,0;9,0861261;13250,9915014;112,1;1,0;12,607000000000001;0,062;0,05;0,332;0,051;0,02;0,049913;0,17300000000000001;0,109;0,203;3898,0;0,002;0,48100000000000004;0,32299999999999995;0,09699999999999999;0,7190000000000001;0,005;0,012;0,064;0,008;0,016;0,449;0,002;0,003;0,003;0,778;0,0002;0,42;0,09699999999999999;0,7859999999999999;0,005;0,011000000000000001;0,065;0,01;0,013999999999999999;0,574;0,003;0,038;3,6;48,6;0,7;11,4;0,25;2,4;20,4;4,8;52,8;0,6;7,1;0,08;2,6;20,4
3542;Э76ХФ;Р65;36,0;44,716666700000005;17,1833333;44,716666700000005;2,99082745;0,365885;0,10803;0,133446;0,171048;0,0398175;1584,0;1570,0;9,0181141;12961,396702200002;115,5;1,0;13,442;0,16899999999999998;0,05;0,38299999999999995;0,032;0,02;0,050022000000000004;0,20600000000000002;0,204;0,195;3712,0;0,002;0,466;0,33;0,106;0,672;0,006;0,011000000000000001;0,063;0,011000000000000001;0,027000000000000003;0,426;0,001;0,002;0,003;0,759;0,0002;0,42;0,10400000000000001;0,784;0,005;0,012;0,063;0,011000000000000001;0,018000000000000002;0,569;0,003;0,037000000000000005;3,8;49,1;0,4;14,3;0,14;2,0;24,2;4,0;53,8;0,7;14,2;0,18;2,2;25,5
3545;Э76ХФ;Р65;42,0;45,216666700000005;22,8666667;45,216666700000005;5,0976116;0,33271999999999996;0,163984;0,170847;0,167996;0,0401916;1539,0;1578,0;8,4483161;13765,0145773;117,0;1,0;12,472999999999999;0,07400000000000001;0,05;0,33;0,027000000000000003;0,02;0,050492;0,18600000000000003;0,263;0,29600000000000004;5246,0;0,002;0,49;0,28600000000000003;0,08;0,638;0,005;0,011000000000000001;0,059000000000000004;0,006999999999999999;0,017;0,43;0,001;0,002;0,003;0,764;0,0001;0,42;0,081;0,785;0,004;0,012;0,06;0,006999999999999999;0,013999999999999999;0,5670000000000001;0,003;0,037000000000000005;3,2;47,5;0,6;15,3;0,2;2,2;21,8;3,8;49,5;0,8;10,8;0,16;2,3;23,1
3547;Э76ХФ;Р65;23,0;42,8833333;17,2;42,8833333;2,99082745;0,36144499999999996;0,12354200000000001;0,12175799999999999;0,131824;0,039327999999999995;1571,0;1575,0;9,3183055;13580,2325581;113,1;1,0;13,32;0,044000000000000004;0,05;0,375;0,047;0,02;0,049407;0,151;0,187;0,223;3893,0;0,002;0,479;0,316;0,107;0,6759999999999999;0,008;0,01;0,083;0,008;0,019;0,447;0,001;0,002;0,003;0,7879999999999999;0,0001;0,42100000000000004;0,10400000000000001;0,7829999999999999;0,006999999999999999;0,012;0,08199999999999999;0,008;0,013999999999999999;0,5720000000000001;0,003;0,038;3,2;56,1;0,5;12,5;0,1;2,4;23,2;3,6;59,6;0,4;8,5;0,06;2,3;26,0
3548;Э76ХФ;Р65;11,0;43,716666700000005;23,3833333;43,716666700000005;3,1503568;0,37128;0,15068800000000002;0,17341199999999998;0,14113599999999998;0,040393;1560,0;1572,0;9,1722455;13060,5844619;116,7;1,0;13,366;0,042;0,05;0,38;0,027000000000000003;0,02;0,050745;0,14400000000000002;0,268;0,272;5090,0;0,002;0,467;0,295;0,109;0,633;0,006;0,01;0,065;0,006;0,02;0,43799999999999994;0,002;0,002;0,003;0,775;0,0001;0,42;0,10800000000000001;0,785;0,005;0,012;0,065;0,006999999999999999;0,018000000000000002;0,556;0,003;0,037000000000000005;3,2;47,7;0,4;7,2;0,09;2,6;18,3;4,4;62,6;0,9;3,1;0,08;2,4;26,2
3549;Э76ХФ;Р65;9,0;47,0833333;17,05;47,0833333;2,5783299;0,34875;0,146256;0,122802;0,149816;0,041199400000000004;1594,0;1580,0;10,6989746;12900,879765399999;118,6;1,0;16,521;0,044000000000000004;0,05;0,355;0,027999999999999997;0,02;0,051758000000000005;0,17800000000000002;0,188;0,264;3666,0;0,002;0,466;0,303;0,106;0,6829999999999999;0,006;0,01;0,063;0,01;0,018000000000000002;0,441;0,002;0,003;0,003;0,772;0,0002;0,42200000000000004;0,107;0,79;0,006;0,012;0,064;0,011000000000000001;0,015;0,569;0,003;0,038;3,5;51,9;0,5;10,0;0,08;2,7;19,2;4,4;51,4;0,6;7,2;0,07;2,5;20,8
3550;Э76ХФ;Р65;14,0;43,3833333;15,55;43,3833333;2,99082745;0,29786999999999997;0,15179600000000001;0,15218099999999998;0,157068;0,0404798;1583,0;1581,0;9,0742769;13257,877813500001;116,7;1,0;13,072000000000001;0,043;0,05;0,29;0,027000000000000003;0,02;0,050854;0,177;0,23399999999999999;0,27399999999999997;3436,0;0,002;0,493;0,306;0,10099999999999999;0,669;0,006999999999999999;0,011000000000000001;0,066;0,006999999999999999;0,02;0,451;0,002;0,002;0,003;0,7709999999999999;0,0002;0,431;0,1;0,7959999999999999;0,005;0,011000000000000001;0,066;0,008;0,015;0,5720000000000001;0,003;0,037000000000000005;3,7;57,9;0,5;14,7;0,09;2,6;22,3;5,5;59,5;0,5;9,6;0,1;2,6;22,5
3551;Э76ХФ;Р65;12,0;48,216666700000005;20,033333300000002;48,216666700000005;2,99082745;0,35138;0,14736400000000002;0,14955;0,15308;0,040163;1576,0;1580,0;10,558995800000002;12887,520798700001;116,0;1,0;16,824;0,042;0,05;0,35700000000000004;0,03;0,02;0,050456;0,172;0,23;0,266;4303,0;0,002;0,466;0,295;0,09699999999999999;0,653;0,006;0,01;0,067;0,006999999999999999;0,019;0,436;0,002;0,002;0,003;0,779;0,0001;0,41700000000000004;0,098;0,7829999999999999;0,006;0,011000000000000001;0,067;0,008;0,015;0,562;0,003;0,037000000000000005;3,1;45,4;0,5;8,1;0,11;2,5;18,0;4,6;53,2;0,5;5,7;0,08;2,6;20,7
3552;Э76ХФ;Р65;17,0;49,533333299999995;23,3166667;49,533333299999995;4,446295200000001;0,33864;0,125204;0,109122;0,106776;0,0392412;1546,0;1575,0;9,324204400000001;13550,822015700001;112,8;1,0;15,056;0,034;0,05;0,34700000000000003;0,051;0,02;0,049298;0,11800000000000001;0,168;0,226;5266,0;0,002;0,512;0,315;0,10400000000000001;0,693;0,006;0,011000000000000001;0,07200000000000001;0,006999999999999999;0,019;0,47700000000000004;0,002;0,003;0,003;0,772;0,0002;0,419;0,102;0,7879999999999999;0,005;0,012;0,07200000000000001;0,006999999999999999;0,013000000000000001;0,562;0,003;0,037000000000000005;3,2;54,6;0,9;8,4;0,11;2,8;19,4;3,6;61,0;0,5;6,9;0,09;2,3;26,7
3553;Э76ХФ;Р65;18,0;43,5166667;13,5;43,5166667;3,0;0,31364000000000003;0,15401199999999998;0,10129500000000001;0,12566;0,038414;1618,0;1594,0;13,145663899999999;12742,2222222;111,2;1,0;19,032;0,052000000000000005;0,05;0,311;0,027000000000000003;0,02;0,048213;0,15;0,155;0,278;2867,0;0,002;0,49700000000000005;0,287;0,07200000000000001;0,698;0,004;0,01;0,049;0,008;0,015;0,45799999999999996;0,002;0,003;0,003;0,763;0,0001;0,41600000000000004;0,07;0,779;0,003;0,011000000000000001;0,05;0,008;0,013000000000000001;0,562;0,003;0,037000000000000005;3,2;51,9;0,6;13,3;0,08;2,4;21,4;4,1;57,9;0,5;13,2;0,1;2,2;26,2
3554;Э76ХФ;Р65;21,0;47,7;28,4;47,7;2,99082745;0,405235;0,182266;0,198234;0,171432;0,0403096;1609,0;1626,0;8,1447392;12367,6056338;114,5;1,0;12,88;0,16;0,05;0,415;0,05;0,02;0,050564;0,18;0,306;0,32899999999999996;5854,0;0,002;0,44799999999999995;0,258;0,08800000000000001;0,611;0,006999999999999999;0,009000000000000001;0,062;0,006999999999999999;0,02;0,41700000000000004;0,002;0,003;0,003;0,752;0,0004;0,42;0,085;0,7879999999999999;0,006;0,013000000000000001;0,06;0,008;0,013000000000000001;0,5660000000000001;0,003;0,037000000000000005;3,7;56,4;1,4;12,1;0,08;2,5;22,5;3,9;57,9;0,5;12,1;0,12;2,2;26,3
3555;Э76ХФ;Р65;18,0;46,85;25,8666667;46,85;3,0852995;0,36573;0,180604;0,212364;0,199051;0,0416649;1555,0;1604,0;16,7275357;13699,4845361;116,9;1,0;25,7;0,165;0,05;0,366;0,039;0,02;0,052264;0,218;0,32799999999999996;0,326;5906,0;0,002;0,48200000000000004;0,27399999999999997;0,085;0,614;0,006;0,013999999999999999;0,06;0,006;0,02;0,418;0,002;0,002;0,003;0,7659999999999999;0,0002;0,418;0,084;0,784;0,005;0,013000000000000001;0,061;0,006999999999999999;0,016;0,556;0,003;0,037000000000000005;3,2;51,5;0,5;12,1;0,11;2,2;23,4;3,9;58,2;0,5;10,7;0,11;2,2;26,1
3556;Э76ХФ;Р65;17,0;49,7;23,033333300000002;49,7;2,5657789;0,349745;0,17451;0,222465;0,17641500000000002;0,0411746;1574,0;1603,0;7,188531200000001;13308,5383502;116,3;1,0;11,909;0,094;0,05;0,34700000000000003;0,038;0,02;0,051649;0,18;0,345;0,315;5109,0;0,002;0,488;0,27399999999999997;0,083;0,605;0,006;0,011000000000000001;0,059000000000000004;0,006;0,02;0,442;0,002;0,002;0,002;0,755;0,0001;0,41600000000000004;0,083;0,789;0,005;0,012;0,059000000000000004;0,006999999999999999;0,015;0,5670000000000001;0,003;0,037000000000000005;3,4;59,2;0,7;10,6;0,1;2,5;23,4;3,9;57,9;0,5;11,6;0,12;2,2;26,2
3557;Э76ХФ;Р65;29,0;43,2333333;20,05;43,2333333;2,2681481;0,315445;0,137946;0,159724;0,146189;0,0418092;1591,0;1599,0;7,2841414;12691,2718204;114,3;1,0;10,475;0,129;0,05;0,314;0,049;0,02;0,052445000000000006;0,159;0,247;0,249;4241,0;0,002;0,513;0,304;0,105;0,6579999999999999;0,006999999999999999;0,011000000000000001;0,073;0,009000000000000001;0,021;0,451;0,001;0,002;0,003;0,752;0,0004;0,42100000000000004;0,106;0,8;0,006;0,011000000000000001;0,07400000000000001;0,01;0,013999999999999999;0,5720000000000001;0,003;0,039;3,5;45,2;0,8;11,6;0,12;2,3;19,3;5,0;59,6;0,4;9,0;0,08;2,7;22,4
3558;Э76ХФ;Р65;42,0;43,033333299999995;21,05;43,033333299999995;2,9981717999999997;0,3241;0,098612;0,086177;0,141997;0,0407138;1573,0;1591,0;8,150890799999999;13274,1092637;113,2;1,0;11,692;0,127;0,05;0,335;0,051;0,02;0,051071;0,182;0,131;0,17800000000000002;4657,0;0,002;0,508;0,35200000000000004;0,11;0,725;0,006999999999999999;0,01;0,07400000000000001;0,011000000000000001;0,021;0,462;0,002;0,003;0,003;0,752;0,0001;0,435;0,109;0,7959999999999999;0,006;0,011000000000000001;0,07400000000000001;0,011000000000000001;0,013999999999999999;0,58;0,003;0,039;3,3;49,6;0,7;14,6;0,28;2,3;21,3;4,3;56,3;0,8;14,1;0,09;2,5;22,6
3559;Э76ХФ;Р65;51,0;43,1833333;22,3166667;43,1833333;2,3895642999999995;0,416315;0,142378;0,17801;0,170665;0,0410885;1564,0;1585,0;9,3494404;13246,6019417;118,8;1,0;13,458;0,111;0,05;0,43700000000000006;0,049;0,02;0,051541;0,18899999999999997;0,275;0,257;4927,0;0,002;0,446;0,308;0,10400000000000001;0,652;0,006999999999999999;0,011000000000000001;0,08199999999999999;0,006999999999999999;0,022000000000000002;0,43700000000000006;0,002;0,002;0,003;0,753;0,0003;0,423;0,102;0,797;0,006;0,012;0,081;0,008;0,016;0,573;0,003;0,037000000000000005;3,6;57,8;0,5;14,4;0,08;2,4;24,2;4,6;58,1;0,8;7,6;0,12;2,4;23,8
3560;Э76ХФ;Р65;58,0;42,2;23,9;42,2;2,6935867;0,35641999999999996;0,10858399999999999;0,11203900000000001;0,137624;0,0410885;1542,0;1585,0;17,077562300000004;12810,8786611;118,3;1,0;23,975;0,003;0,05;0,37200000000000005;0,05;0,02;0,051541;0,165;0,172;0,196;5103,0;0,002;0,49;0,33299999999999996;0,11199999999999999;0,693;0,006999999999999999;0,01;0,075;0,012;0,025;0,45399999999999996;0,002;0,003;0,003;0,77;0,0002;0,42100000000000004;0,111;0,7859999999999999;0,006;0,012;0,07400000000000001;0,013000000000000001;0,017;0,564;0,003;0,037000000000000005;3,1;57,6;0,3;13,3;0,13;2,2;26,1;3,7;56,6;0,6;7,0;0,13;2,2;26,0
3561;Э76ХФ;Р65;66,0;46,3666667;21,033333300000002;46,3666667;2,5339987999999996;0,396285;0,106922;0,151803;0,159858;0,0407138;1560,0;1579,0;11,688776400000002;13079,239302700002;116,6;1,0;17,965;0,145;0,05;0,42;0,039;0,02;0,051071;0,183;0,23399999999999999;0,193;4585,0;0,002;0,461;0,32899999999999996;0,11;0,667;0,006999999999999999;0,011000000000000001;0,067;0,01;0,026000000000000002;0,449;0,002;0,003;0,003;0,7509999999999999;0,0001;0,42;0,11199999999999999;0,7979999999999999;0,006;0,011000000000000001;0,068;0,012;0,02;0,579;0,003;0,038;3,2;50,9;0,8;10,7;0,13;2,3;22,2;3,7;56,5;0,6;5,7;0,07;2,3;25,1
3563;Э76ХФ;Р65;35,0;42,55;18,5;42,55;3,0;0,3337536;0,126866;0,099231;0,103431;0,0410885;1565,0;1568,0;8,747095800000002;13534,054054100001;113,6;1,0;12,382;0,129;0,05;0,31;0,05;0,02;0,051541;0,11800000000000001;0,153;0,22899999999999998;4173,0;0,002;0,489;0,314;0,084;0,7;0,005;0,01;0,063;0,009000000000000001;0,019;0,48100000000000004;0,002;0,003;0,003;0,763;0,0001;0,42100000000000004;0,084;0,789;0,004;0,011000000000000001;0,064;0,01;0,013999999999999999;0,573;0,003;0,039;3,1;49,5;0,5;13,7;0,23;2,3;22,0;3,9;56,7;0,5;11,7;0,1;2,3;25,2
3564;Э76ХФ;Р65;36,0;42,1833333;21,45;42,1833333;2,699271;0,36477719999999997;0,15124200000000002;0,150229;0,146324;0,041751800000000006;1547,0;1571,0;11,3504544;12693,706293700001;116,7;1,0;15,96;0,087;0,05;0,365;0,039;0,02;0,052373;0,163;0,23199999999999998;0,273;4538,0;0,002;0,449;0,292;0,085;0,662;0,006;0,009000000000000001;0,059000000000000004;0,008;0,019;0,451;0,002;0,002;0,002;0,778;0,0002;0,419;0,085;0,7979999999999999;0,005;0,011000000000000001;0,06;0,009000000000000001;0,015;0,562;0,003;0,037000000000000005;3,2;50,0;0,5;10,7;0,14;2,3;22,1;3,9;58,1;0,5;12,0;0,1;2,2;25,9
3566;Э76ХФ;Р65;23,0;42,6833333;13,0;42,6833333;2,0;0,372865;0,13573;0,141933;0,143493;0,0404539;1607,0;1575,0;14,100585699999998;11616,923076899999;117,0;1,0;20,062;0,077;0,05;0,386;0,038000000000000006;0,02;0,050745;0,16199999999999998;0,21899999999999997;0,245;2517,0;0,002;0,46299999999999997;0,311;0,10300000000000001;0,674;0,006;0,01;0,063;0,009000000000000001;0,02;0,462;0,001;0,002;0,003;0,7490000000000001;0,0003;0,419;0,102;0,7909999999999999;0,005;0,01;0,064;0,009000000000000001;0,015;0,562;0,002;0,036000000000000004;3,2;57,2;0,5;15,2;0,1;2,4;24,1;3,9;58,4;0,5;11,9;0,11;2,2;26,2
3567;Э76ХФ;Р65;24,0;45,3333333;19,2;45,3333333;2,99082745;0,327835;0,11911;0,077835;0,08142;0,039848800000000004;1536,0;1577,0;11,3605147;13328,125;114,4;1,0;17,167;0,15;0,05;0,336;0,039;0,02;0,049986;0,09300000000000001;0,12;0,215;4265,0;0,002;0,49700000000000005;0,317;0,111;0,7140000000000001;0,006;0,008;0,071;0,009000000000000001;0,02;0,491;0,002;0,003;0,003;0,779;0,0002;0,41700000000000004;0,111;0,7809999999999999;0,005;0,01;0,071;0,009000000000000001;0,016;0,563;0,003;0,037000000000000005;2,9;44,7;0,5;8,5;0,1;2,2;20,0;3,8;59,3;0,4;10,3;0,11;2,2;26,5
3568;Э76ХФ;Р65;29,0;42,8833333;15,683333300000001;42,8833333;3,0;0,3656;0,09972;0,085314;0,076164;0,03909869999999999;1559,0;1576,0;9,586241699999999;13022,741764100001;113,6;1,0;13,703;0,109;0,05;0,386;0,038;0,02;0,049045;0,08199999999999999;0,132;0,18;3404,0;0,002;0,44799999999999995;0,32899999999999996;0,099;0,7070000000000001;0,006;0,009000000000000001;0,063;0,009000000000000001;0,02;0,49200000000000005;0,002;0,003;0,003;0,7809999999999999;0,0001;0,414;0,1;0,785;0,006;0,011000000000000001;0,063;0,01;0,016;0,5589999999999999;0,003;0,037000000000000005;3,1;53,0;0,7;14,4;0,16;2,4;22,5;3,9;47,1;0,2;10,5;0,05;2,3;20,1
3569;Э76ХФ;Р65;31,0;45,8333333;21,0166667;45,8333333;3,3318535000000002;0,354115;0,100274;0,10378699999999999;0,08100700000000001;0,039877499999999996;1542,0;1564,0;8,3154098;13920,3806503;115,5;1,0;12,681;0,09300000000000001;0,05;0,371;0,04;0,02;0,050022000000000004;0,08199999999999999;0,161;0,18100000000000002;4876,0;0,002;0,504;0,33299999999999996;0,11699999999999999;0,6940000000000001;0,006999999999999999;0,009000000000000001;0,071;0,008;0,018000000000000002;0,493;0,002;0,003;0,003;0,755;0,0001;0,41600000000000004;0,11699999999999999;0,787;0,006;0,011000000000000001;0,073;0,009000000000000001;0,016;0,568;0,003;0,037000000000000005;3,6;56,7;0,4;14,3;0,15;2,4;23,9;3,7;60,0;0,5;6,0;0,09;2,6;22,7
3570;Э76ХФ;Р65;36,0;41,033333299999995;20,966666699999998;41,033333299999995;3,3406745000000004;0,362245;0,095842;0,15365399999999999;0,157719;0,0410016;1518,0;1574,0;8,5759545;13730,3656598;118,3;1,0;11,73;0,128;0,05;0,38;0,039;0,02;0,051432000000000005;0,179;0,237;0,17300000000000001;4798,0;0,001;0,48700000000000004;0,342;0,107;0,6509999999999999;0,006999999999999999;0,009000000000000001;0,071;0,009000000000000001;0,02;0,424;0,001;0,003;0,003;0,7609999999999999;0,0001;0,419;0,107;0,784;0,006;0,01;0,07;0,01;0,017;0,56;0,003;0,038;3,3;48,6;0,4;11,9;0,19;2,3;21,4;4,2;55,4;0,6;12,4;0,11;2,5;22,4
3571;Э76ХФ;Р65;32,0;41,5166667;17,1833333;41,5166667;2,99082745;0,38676;0,14736400000000002;0,192691;0,175826;0,039675800000000004;1552,0;1578,0;9,2767563;13156,935014499999;115,7;1,0;12,838;0,13;0,05;0,39899999999999997;0,038;0,02;0,049769;0,191;0,298;0,266;3768,0;0,001;0,47600000000000003;0,29600000000000004;0,129;0,608;0,006;0,008;0,071;0,008;0,023;0,405;0,001;0,002;0,003;0,763;0,0002;0,41700000000000004;0,129;0,7759999999999999;0,006;0,012;0,071;0,009000000000000001;0,019;0,563;0,003;0,036000000000000004;3,3;53,6;0,4;14,9;0,12;2,2;24,8;3,6;58,1;0,6;12,3;0,13;2,2;26,1
3572;Э76ХФ;Р65;32,0;43,5;16,8;43,5;2,99082745;0,34016;0,1108;0,150056;0,110851;0,03898309999999999;1560,0;1580,0;15,0170441;13507,142857100001;112,6;1,0;21,733;0,09699999999999999;0,05;0,35;0,039;0,02;0,0489;0,109;0,233;0,2;3782,0;0,002;0,478;0,326;0,10099999999999999;0,66;0,006999999999999999;0,008;0,069;0,008;0,021;0,47100000000000003;0,002;0,002;0,003;0,77;0,0001;0,419;0,1;0,787;0,006;0,009000000000000001;0,068;0,009000000000000001;0,015;0,565;0,003;0,037000000000000005;3,2;46,0;1,6;9,0;0,13;2,4;19,3;4,2;60,0;0,9;5,1;0,13;2,3;26,3
3573;Э76ХФ;Р65;25,0;45,3666667;24,033333300000002;45,3666667;2,99082745;0,352635;0,131298;0,11264600000000001;0,136471;0,039388099999999995;1590,0;1616,0;12,367230000000001;13408,8765603;114,3;1,0;18,702;0,128;0,05;0,363;0,078;0,02;0,049479;0,163;0,17300000000000001;0,237;5371,0;0,002;0,45899999999999996;0,305;0,10300000000000001;0,664;0,006999999999999999;0,009000000000000001;0,069;0,009000000000000001;0,018000000000000002;0,419;0,001;0,003;0,003;0,78;0,0003;0,42200000000000004;0,10300000000000001;0,789;0,006;0,01;0,07;0,011000000000000001;0,012;0,55;0,004;0,039;3,4;54,6;1,6;15,5;1,25;2,3;23,4;4,3;57,2;0,3;11,2;0,12;2,5;23,1
3574;Э76ХФ;Р65;31,0;47,55;22,6666667;47,55;2,99082745;0,34439000000000003;0,161768;0,165277;0,139772;0,0399616;1544,0;1589,0;8,840098300000001;13521,1764706;117,0;1,0;13,987;0,125;0,05;0,345;0,039;0,02;0,050203;0,147;0,256;0,292;5108,0;0,002;0,506;0,287;0,099;0,635;0,006;0,009000000000000001;0,066;0,006999999999999999;0,02;0,44;0,001;0,002;0,003;0,764;0,0001;0,418;0,098;0,774;0,005;0,01;0,066;0,008;0,017;0,551;0,003;0,036000000000000004;3,2;57,9;0,3;14,8;0,16;2,3;25,7;4,0;57,6;0,8;11,6;0,11;2,5;23,1
3575;Э76ХФ;Р65;39,0;51,716666700000005;21,7;51,716666700000005;2,99082745;0,36255;0,136284;0,172827;0,16918;0,0399035;1542,0;1585,0;7,2578947;13233,1797235;117,9;1,0;12,411;0,114;0,05;0,37200000000000005;0,039;0,02;0,05013;0,19;0,266;0,24600000000000002;4786,0;0,002;0,485;0,301;0,11;0,633;0,006999999999999999;0,009000000000000001;0,073;0,006999999999999999;0,022000000000000002;0,423;0,001;0,002;0,003;0,774;0,0001;0,41100000000000003;0,109;0,7759999999999999;0,006;0,009000000000000001;0,07400000000000001;0,008;0,016;0,544;0,003;0,034;3,2;50,6;0,6;13,8;0,22;2,3;22,4;3,7;58,2;0,5;9,7;0,11;2,2;26,5
3576;Э76ХФ;Р65;54,0;45,033333299999995;17,1833333;45,033333299999995;2,99082745;0,35329499999999997;0,13019;0,114098;0,13566;0,0400189;1563,0;1589,0;8,6549223;13589,912706099998;116,4;1,0;12,992;0,138;0,05;0,364;0,038;0,02;0,050275;0,163;0,174;0,235;3892,0;0,002;0,505;0,311;0,09699999999999999;0,6809999999999999;0,01;0,009000000000000001;0,077;0,009000000000000001;0,018000000000000002;0,43700000000000006;0,002;0,002;0,004;0,763;0,0006;0,415;0,09300000000000001;0,7759999999999999;0,009000000000000001;0,011000000000000001;0,076;0,009000000000000001;0,017;0,563;0,003;0,036000000000000004;3,0;44,9;0,4;11,6;0,16;2,2;20,7;4,3;59,9;0,3;9,9;0,08;2,5;23,6
3577;Э76ХФ;Р65;59,0;44,716666700000005;19,033333300000002;44,716666700000005;2,99082745;0,33674;0,13739200000000001;0,17089100000000002;0,153793;0,041602099999999996;1549,0;1582,0;11,1126351;13306,1295972;114,8;1,0;16,564;0,139;0,05;0,34;0,055;0,02;0,052264;0,168;0,263;0,248;4221,0;0,002;0,48700000000000004;0,3;0,094;0,63;0,008;0,009000000000000001;0,073;0,006;0,017;0,429;0,001;0,002;0,003;0,768;0,0003;0,414;0,095;0,7809999999999999;0,008;0,01;0,073;0,006999999999999999;0,01;0,5479999999999999;0,003;0,037000000000000005;3,6;52,2;0,3;14,4;0,2;2,2;23,3;4,5;55,3;0,6;11,5;0,14;2,3;24,2
3578;Э76ХФ;Р65;56,0;47,033333299999995;20,55;47,033333299999995;2,475263;0,35455;0,117448;0,087364;0,1293;0,0388957;1570,0;1578,0;8,7837704;13252,5547445;112,7;1,0;13,770999999999999;0,138;0,05;0,369;0,092;0,02;0,048864;0,16399999999999998;0,132;0,212;4539,0;0,002;0,467;0,312;0,098;0,7020000000000001;0,009000000000000001;0,008;0,073;0,009000000000000001;0,017;0,445;0,002;0,004;0,003;0,79;0,0002;0,413;0,095;0,7879999999999999;0,008;0,009000000000000001;0,073;0,01;0,013999999999999999;0,5539999999999999;0,003;0,037000000000000005;3,7;51,7;1,5;15,7;0,77;2,2;23,7;3,9;57,3;0,5;10,3;0,12;2,2;25,8
3579;Э76ХФ;Р65;63,0;43,55;22,4833333;43,55;2,99082745;0,33808499999999997;0,12465;0,12060499999999999;0,121147;0,0397889;1524,0;1578,0;9,0633754;13495,329874000001;117,3;1,0;13,157;0,013000000000000001;0,05;0,34600000000000003;0,038;0,02;0,049986;0,138;0,185;0,225;5057,0;0,002;0,506;0,312;0,10300000000000001;0,6779999999999999;0,006999999999999999;0,01;0,07400000000000001;0,008;0,018000000000000002;0,45399999999999996;0,002;0,003;0,003;0,759;0,0001;0,414;0,10300000000000001;0,78;0,006999999999999999;0,009000000000000001;0,07400000000000001;0,009000000000000001;0,016;0,5529999999999999;0,003;0,035;3,5;57,3;0,4;11,9;0,15;2,6;22,2;3,9;57,2;1,0;9,4;0,13;2,5;23,1
3580;Э76ХФ;Р65;65,0;47,3666667;20,7;47,3666667;3,4740712;0,34219;0,135176;0,12315599999999999;0,142576;0,0409399;1549,0;1577,0;11,800639;13263,7681159;117,6;1,0;18,468;0,07400000000000001;0,05;0,349;0,039;0,02;0,051432000000000005;0,17;0,188;0,244;4576,0;0,002;0,485;0,309;0,102;0,685;0,008;0,008;0,077;0,009000000000000001;0,018000000000000002;0,441;0,002;0,002;0,003;0,767;0,0001;0,41700000000000004;0,1;0,787;0,006999999999999999;0,012;0,077;0,009000000000000001;0,013000000000000001;0,55;0,003;0,036000000000000004;3,4;56,2;0,5;15,6;0,22;2,3;24,5;3,3;58,8;0,6;11,2;0,14;2,2;26,2
3581;Э76ХФ;Р65;61,0;46,8833333;15,55;46,8833333;2,7169492;0,363235;0,16343;0,165718;0,170602;0,039730699999999994;1594,0;1584,0;12,8636331;12625,080385899999;114,9;1,0;20,102999999999998;0,11599999999999999;0,05;0,368;0,027000000000000003;0,02;0,049913;0,196;0,254;0,295;3272,0;0,002;0,484;0,28;0,10400000000000001;0,639;0,006;0,009000000000000001;0,08;0,006999999999999999;0,015;0,41;0,001;0,002;0,003;0,765;0,0002;0,414;0,10300000000000001;0,7759999999999999;0,005;0,01;0,08;0,006999999999999999;0,013000000000000001;0,5489999999999999;0,002;0,036000000000000004;3,4;54,3;0,5;15,2;0,16;2,1;25,3;3,6;61,3;0,5;7,3;0,1;2,6;24,0
3582;Э76ХФ;Р65;43,0;48,55;19,4833333;48,55;3,0;0,33228;0,140716;0,14016900000000002;0,099677;0,03950069999999999;1564,0;1575,0;9,8743563;13574,679213;115,3;1,0;15,98;0,07200000000000001;0,05;0,335;0,026000000000000002;0,02;0,049624;0,09699999999999999;0,217;0,254;4408,0;0,002;0,511;0,298;0,091;0,6729999999999999;0,012;0,009000000000000001;0,077;0,006999999999999999;0,017;0,478;0,002;0,003;0,003;0,767;0,0002;0,414;0,087;0,7929999999999999;0,011000000000000001;0,012;0,077;0,006999999999999999;0,013000000000000001;0,568;0,003;0,035;3,9;58,3;0,4;11,4;0,11;2,4;24,4;4,0;58,5;0,5;10,6;0,15;2,3;25,8
3584;Э76ХФ;Р65;13,0;46,3666667;26,0166667;46,3666667;3,2933507000000004;0,34883000000000003;0,12631199999999998;0,119771;0,135201;0,0390685;1535,0;1577,0;11,9080963;13122,357463200002;113,9;1,0;18,14;0,22399999999999998;0,05;0,359;0,025;0,02;0,049081;0,16;0,183;0,228;5690,0;0,002;0,489;0,313;0,095;0,6920000000000001;0,006;0,01;0,065;0,008;0,017;0,445;0,002;0,003;0,004;0,753;0,001;0,42100000000000004;0,096;0,805;0,006;0,012;0,065;0,009000000000000001;0,012;0,54;0,003;0,037000000000000005;3,8;52,4;0,5;11,7;0,11;2,7;19,8;3,9;58,8;0,6;9,8;0,16;2,2;26,2
3586;Э76ХФ;Р65;8,0;99,6333333;39,466666700000005;99,6333333;2,738657;0,404805;0,12465;0,07964299999999999;0,14544100000000001;0,0393559;1587,0;1600,0;10,0364094;11611,824324299998;113,6;1,0;33,201;0,244;0,05;0,43;0,038;0,02;0,049841;0,192;0,11900000000000001;0,225;7638,0;0,002;0,442;0,312;0,094;0,703;0,006;0,012;0,073;0,01;0,017;0,45;0,002;0,003;0,003;0,765;0,0001;0,41700000000000004;0,095;0,778;0,006;0,013000000000000001;0,073;0,011000000000000001;0,013000000000000001;0,55;0,003;0,038;6,9;49,4;1,2;18,8;0,26;2,2;22,2;4,8;52,5;0,3;13,9;0,16;2,2;24,8
3589;Э76ХФ;Р65;27,0;41,466666700000005;17,1666667;41,466666700000005;2,99082745;0,36578;0,09972;0,041760000000000005;0,125778;0,0396971;1589,0;1586,0;12,005305499999999;12229,5145631;116,4;1,0;16,594;0,073;0,05;0,38799999999999996;0,059000000000000004;0,02;0,050275;0,177;0,06;0,18;3499,0;0,003;0,489;0,332;0,102;0,748;0,006;0,013999999999999999;0,065;0,013999999999999999;0,02;0,473;0,003;0,003;0,004;0,764;0,0004;0,41700000000000004;0,10300000000000001;0,79;0,005;0,012;0,066;0,013999999999999999;0,012;0,569;0,003;0,037000000000000005;5,2;55,9;0,4;12,7;0,11;2,6;21,6;5,8;57,3;0,5;9,8;0,07;2,6;21,7
3590;Э76ХФ;Р65;40,0;41,45;18,25;41,45;2,4472934;0,38368;0,104152;0,074507;0,142797;0,0397256;1572,0;1570,0;14,2626521;12236,712328799998;116,4;1,0;19,211;0,064;0,05;0,408;0,07200000000000001;0,02;0,050311;0,19;0,111;0,188;3722,0;0,002;0,474;0,335;0,10800000000000001;0,727;0,008;0,011000000000000001;0,077;0,012;0,019;0,455;0,002;0,003;0,003;0,755;0,0001;0,418;0,107;0,784;0,006999999999999999;0,013999999999999999;0,077;0,013000000000000001;0,013999999999999999;0,561;0,003;0,038;4,3;47,2;0,6;14,1;0,17;2,4;19,8;4,9;51,2;0,7;14,8;0,2;2,2;23,2
3591;Э76ХФ;Р65;36,0;40,4333333;21,2333333;40,4333333;2,6530491;0,39831;0,141824;0,12319300000000001;0,123123;0,0398685;1555,0;1581,0;13,54435;12611,302982700001;116,1;1,0;17,713;0,114;0,05;0,41700000000000004;0,142;0,02;0,050492;0,14;0,18899999999999997;0,256;4463,0;0,003;0,469;0,305;0,106;0,6809999999999999;0,006999999999999999;0,011000000000000001;0,07;0,008;0,019;0,456;0,003;0,003;0,003;0,772;0,0003;0,423;0,105;0,785;0,006;0,012;0,071;0,009000000000000001;0,011000000000000001;0,547;0,003;0,038;4,1;48,4;0,3;10,5;0,18;2,6;18,6;5,1;54,3;0,8;12,2;0,15;2,3;24,1
3592;Э76ХФ;Р65;25,0;41,1166667;21,533333300000002;41,1166667;2,7002086;0,37049;0,12631199999999998;0,087344;0,128646;0,0390402;1560,0;1577,0;15,330279699999998;13566,873065;115,4;1,0;21,011;0,147;0,05;0,387;0,06;0,02;0,049443;0,163;0,132;0,228;4869,0;0,003;0,485;0,314;0,102;0,71;0,006999999999999999;0,011000000000000001;0,073;0,009000000000000001;0,019;0,46;0,003;0,003;0,004;0,7809999999999999;0,0003;0,41700000000000004;0,10099999999999999;0,78;0,006;0,012;0,073;0,01;0,011000000000000001;0,547;0,003;0,037000000000000005;4,9;51,7;0,4;11,3;0,12;2,4;21,6;5,1;47,8;0,4;9,9;0,12;2,3;21,2
3593;Э76ХФ;Р65;25,0;44,5666667;16,4333333;44,5666667;2,99082745;0,39705999999999997;0,125204;0,11408099999999999;0,15576700000000002;0,0393545;1581,0;1580,0;14,5654549;12333,4685598;115,8;1,0;21,48;0,136;0,05;0,419;0,061;0,03;0,049841;0,19399999999999998;0,17300000000000001;0,226;3378,0;0,001;0,467;0,313;0,111;0,69;0,006;0,01;0,07200000000000001;0,011000000000000001;0,021;0,45;0,002;0,003;0,003;0,763;0,0001;0,418;0,11199999999999999;0,787;0,006;0,013999999999999999;0,073;0,012;0,013999999999999999;0,568;0,003;0,037000000000000005;4,8;55,0;0,2;12,2;0,12;2,3;24,1;4,6;48,9;0,6;9,3;0,13;2,3;21,0
3594;Э76ХФ;Р65;27,0;40,8;16,783333300000002;40,8;2,99082745;0,36937;0,129636;0,113504;0,15756199999999998;0,0397824;1584,0;1580,0;12,7019148;12423,0387289;116,9;1,0;17,137;0,073;0,05;0,384;0,06;0,02;0,050383;0,19699999999999998;0,172;0,23399999999999999;3475,0;0,002;0,488;0,309;0,12;0,688;0,006;0,013000000000000001;0,073;0,011000000000000001;0,019;0,441;0,003;0,004;0,004;0,773;0,0002;0,415;0,11900000000000001;0,78;0,006;0,013000000000000001;0,07400000000000001;0,012;0,012;0,56;0,004;0,038;4,8;56,4;0,4;11,7;0,11;2,4;23,3;4,8;54,6;0,7;11,2;0,15;2,2;24,3
3597;Э76ХФ;Р65;26,0;41,3166667;15,583333300000001;41,3166667;2,99082745;0,472825;0,173402;0,201967;0,17815899999999998;0,0394113;1589,0;1577,0;12,755355999999999;12613,4759358;116,5;1,0;17,365;0,151;0,05;0,5;0,037000000000000005;0,02;0,049913;0,193;0,311;0,313;3276,0;0,002;0,408;0,275;0,091;0,615;0,005;0,012;0,054000000000000006;0,006999999999999999;0,018000000000000002;0,41700000000000004;0,002;0,003;0,003;0,7609999999999999;0,0001;0,415;0,087;0,7829999999999999;0,004;0,013000000000000001;0,054000000000000006;0,006999999999999999;0,015;0,5770000000000001;0,004;0,037000000000000005;4,5;53,1;0,6;12,0;0,14;2,2;24,5;4,7;57,7;0,2;8,0;0,07;2,2;26,8
3599;Э76ХФ;Р65;30,0;46,9;23,6166667;46,9;2,5455729;0,538115;0,175618;0,234643;0,254845;0,0392684;1589,0;1578,0;18,8518832;13058,5744531;115,1;1,0;28,503;0,17;0,05;0,579;0,03;0,02;0,049732;0,298;0,359;0,317;5140,0;0,001;0,348;0,263;0,081;0,573;0,004;0,011000000000000001;0,049;0,008;0,018000000000000002;0,344;0,002;0,005;0,002;0,763;0,0001;0,413;0,08199999999999999;0,782;0,003;0,013000000000000001;0,05;0,01;0,015;0,56;0,003;0,04;3,6;49,3;1,4;11,3;0,73;1,9;26,4;4,7;55,8;0,6;11,3;0,18;2,1;26,3
3600;Э76ХФ;Р65;29,0;41,4333333;21,716666699999998;41,4333333;3,9922232;0,427745;0,127974;0,097039;0,135729;0,0391263;1599,0;1628,0;14,2504256;13852,9547199;114,0;1,0;19,531;0,171;0,05;0,457;0,018000000000000002;0,02;0,049552;0,17;0,147;0,231;5014,0;0,002;0,397;0,309;0,10400000000000001;0,6940000000000001;0,006;0,011000000000000001;0,07200000000000001;0,011000000000000001;0,023;0,43;0,002;0,004;0,003;0,754;0,0003;0,415;0,102;0,785;0,005;0,012;0,07200000000000001;0,012;0,013000000000000001;0,545;0,004;0,04;4,2;50,8;0,5;17,3;0,28;2,1;24,3;4,7;53,3;0,3;15,7;0,14;2,2;24,4
3601;Э76ХФ;Р65;23,0;58,3666667;31,6;58,3666667;2,1336443;0,45666999999999996;0,169524;0,201684;0,148242;0,0396403;1530,0;1582,0;12,336933;12516,4556962;117,2;1,0;23,8;0,20199999999999999;0,523;0,07200000000000001;0,023;0,02;0,050203;0,147;0,312;0,306;6592,0;0,002;0,402;0,278;0,105;0,618;0,006999999999999999;0,011000000000000001;0,065;0,006999999999999999;0,024;0,446;0,002;0,003;0,003;0,743;0,0004;0,414;0,105;0,7829999999999999;0,006;0,013999999999999999;0,066;0,008;0,017;0,541;0,003;0,037000000000000005;4,7;56,2;0,3;13,7;0,14;2,2;25,0;4,2;53,6;0,3;14,8;0,23;2,1;26,0
3602;Э76ХФ;Р65;14,0;43,9166667;20,55;43,9166667;3,2806922999999997;0,46946499999999997;0,15345799999999998;0,19179200000000002;0,15538;0,0397256;1591,0;1585,0;12,072264;12163,503649600001;115,9;1,0;17,374000000000002;0,165;0,05;0,5;0,02;0,02;0,050311;0,162;0,29600000000000004;0,27699999999999997;4166,0;0,002;0,41600000000000004;0,29100000000000004;0,09300000000000001;0,63;0,006999999999999999;0,011000000000000001;0,066;0,008;0,02;0,442;0,002;0,003;0,004;0,75;0,0011;0,418;0,095;0,7959999999999999;0,006;0,013999999999999999;0,067;0,009000000000000001;0,013999999999999999;0,5539999999999999;0,003;0,037000000000000005;4,6;55,0;0,5;14,0;0,16;2,2;24,8;4,6;55,0;1,0;11,4;0,21;2,2;25,5
3604;Э76ХФ;Р65;19,0;44,6;20,75;44,6;2,99082745;0,436885;0,143486;0,156894;0,130012;0,0412677;1575,0;1572,0;12,0701835;12916,626506;119,4;1,0;17,542;0,11599999999999999;0,05;0,46299999999999997;0,038;0,02;0,052264;0,13699999999999998;0,242;0,259;4467,0;0,002;0,449;0,302;0,11599999999999999;0,6559999999999999;0,008;0,011000000000000001;0,071;0,009000000000000001;0,02;0,45;0,002;0,003;0,003;0,76;0,0003;0,414;0,114;0,789;0,006;0,013000000000000001;0,071;0,009000000000000001;0,015;0,555;0,004;0,038;4,5;53,0;0,6;14,7;0,19;2,2;24,7;4,5;56,4;0,4;9,1;0,11;2,1;27,4
3606;Э76ХФ;Р65;17,0;47,05;20,9;47,05;3,6912752;0,492025;0,18115799999999999;0,233577;0,178661;0,039611099999999996;1578,0;1581,0;12,739004800000002;13702,3923445;116,6;1,0;19,840999999999998;0,013999999999999999;0,05;0,521;0,025;0,02;0,050166;0,18100000000000002;0,361;0,327;4773,0;0,001;0,406;0,271;0,09699999999999999;0,596;0,006;0,012;0,061;0,006;0,019;0,42;0,001;0,003;0,004;0,753;0,0001;0,42;0,09699999999999999;0,804;0,005;0,013000000000000001;0,062;0,008;0,016;0,586;0,004;0,038;4,9;53,4;0,5;15,0;0,15;2,1;24,9;5,6;52,5;0,5;10,4;0,09;2,1;24,7
3609;Э76ХФ;Р65;6,0;47,7;19,5;47,7;3,676876;0,427255;0,120218;0,118994;0,130456;0,0395542;1589,0;1580,0;9,7765214;13129,2307692;117,8;1,0;15,083;0,16399999999999998;0,05;0,457;0,013999999999999999;0,02;0,050094;0,153;0,182;0,217;4267,0;0,002;0,452;0,319;0,111;0,695;0,008;0,012;0,07200000000000001;0,013000000000000001;0,024;0,466;0,003;0,003;0,003;0,754;0,0003;0,41700000000000004;0,11199999999999999;0,794;0,006999999999999999;0,015;0,073;0,013000000000000001;0,022000000000000002;0,557;0,003;0,037000000000000005;5,3;52,1;0,5;12,6;0,09;2,3;22,6;4,5;54,4;0,7;10,6;0,22;2,1;26,4
3610;Э76ХФ;Р65;10,0;40,85;16,0;40,85;2,7214853999999997;0,46236000000000005;0,117448;0,14110899999999998;0,130415;0,0398969;1595,0;1575,0;12,9207702;12903,75;117,6;1,0;17,522000000000002;0,147;0,05;0,5;0,026000000000000002;0,02;0,050527999999999997;0,14400000000000002;0,217;0,212;3441,0;0,002;0,434;0,321;0,12300000000000001;0,669;0,012;0,011000000000000001;0,069;0,01;0,018000000000000002;0,45399999999999996;0,002;0,004;0,003;0,74;0,0003;0,41600000000000004;0,12300000000000001;0,7879999999999999;0,012;0,012;0,07;0,011000000000000001;0,017;0,561;0,003;0,038;4,4;55,4;0,6;14,1;0,13;2,2;25,0;4,4;56,1;0,3;14,8;0,11;2,2;25,4
3611;Э76ХФ;Р65;7,0;41,533333299999995;18,35;41,533333299999995;3,9019608;0,5569961999999999;0,182694;0,241998;0,18541;0,040696800000000005;1573,0;1568,0;20,1495987;14164,5776567;120,1;1,0;27,896;0,152;0,05;0,602;0,028999999999999998;0,02;0,051541;0,188;0,374;0,32099999999999995;4332,0;0,002;0,332;0,27399999999999997;0,127;0,58;0,009000000000000001;0,012;0,073;0,006999999999999999;0,025;0,426;0,002;0,003;0,003;0,76;0,0003;0,418;0,124;0,7829999999999999;0,008;0,013999999999999999;0,07200000000000001;0,009000000000000001;0,017;0,564;0,003;0,037000000000000005;4,4;53,0;0,7;14,6;0,2;2,2;24,3;5,4;52,5;0,4;13,3;0,13;2,1;25,5
3612;Э76ХФ;Р65;5,0;41,033333299999995;18,5666667;41,033333299999995;3,9086792;0,4926862;0,168182;0,20520300000000002;0,118673;0,0402964;1573,0;1569,0;11,9957703;13882,9443447;118,2;1,0;16,070999999999998;0,11800000000000001;0,05;0,527;0,03;0,02;0,051033999999999996;0,1;0,319;0,293;4296,0;0,002;0,40700000000000003;0,285;0,102;0,609;0,013999999999999999;0,012;0,07200000000000001;0,006;0,021;0,47;0,002;0,002;0,003;0,76;0,0001;0,419;0,10300000000000001;0,79;0,013000000000000001;0,013999999999999999;0,073;0,008;0,018000000000000002;0,565;0,003;0,037000000000000005;4,7;56,2;0,4;14,3;0,1;2,4;23,5;5,2;62,6;0,3;6,3;0,07;2,7;23,2
3613;Э76ХФ;Р65;5,0;41,0166667;18,0166667;41,0166667;2,99082745;0,4579382000000001;0,128002;0,13649;0,12401400000000001;0,0397824;1580,0;1570,0;13,9216579;13191,119334;116,7;1,0;19,034000000000002;0,11699999999999999;0,05;0,494;0,028999999999999998;0,02;0,050383;0,136;0,21;0,223;3961,0;0,002;0,418;0,314;0,10800000000000001;0,662;0,008;0,011000000000000001;0,07;0,008;0,022000000000000002;0,46;0,002;0,003;0,003;0,764;0,0001;0,41700000000000004;0,10800000000000001;0,784;0,006999999999999999;0,012;0,07;0,009000000000000001;0,017;0,564;0,003;0,037000000000000005;4,7;54,0;0,5;15,3;0,11;2,3;23,2;5,4;50,7;0,3;12,5;0,06;2,4;20,8
3614;Э76ХФ;Р65;5,0;43,05;22,5166667;43,05;2,99082745;0,46511579999999997;0,13603800000000002;0,153409;0,119367;0,0404394;1559,0;1569,0;12,398045300000001;13294,152479600001;119,1;1,0;17,619;0,054000000000000006;0,501;0,111;0,028999999999999998;0,02;0,051215;0,122;0,237;0,237;4989,0;0,002;0,385;0,316;0,105;0,665;0,006999999999999999;0,011000000000000001;0,07400000000000001;0,008;0,022000000000000002;0,475;0,003;0,003;0,003;0,755;0,0002;0,418;0,105;0,7879999999999999;0,006;0,012;0,075;0,009000000000000001;0,018000000000000002;0,563;0,004;0,037000000000000005;4,7;56,8;1,1;11,0;0,17;2,8;20,5;5,7;51,9;0,5;10,9;0,09;2,5;21,0
3615;Э76ХФ;Р65;5,0;41,05;18,3833333;41,05;2,99082745;0,4738152;0,102172;0,11690299999999999;0,124069;0,0405823;1581,0;1573,0;14,134906400000002;12866,001813200002;118,6;1,0;19,302;0,051;0,05;0,519;0,028999999999999998;0,02;0,051396000000000004;0,14400000000000002;0,179;0,17800000000000002;3942,0;0,002;0,379;0,337;0,12;0,6729999999999999;0,006;0,011000000000000001;0,07200000000000001;0,011000000000000001;0,024;0,455;0,002;0,003;0,003;0,76;0,0001;0,41700000000000004;0,11599999999999999;0,779;0,006;0,013000000000000001;0,073;0,012;0,016;0,5670000000000001;0,004;0,035;5,4;53,4;0,4;7,4;0,08;2,6;20,4;5,6;52,7;0,3;8,1;0,07;2,5;21,4
3616;Э76ХФ;Р65;6,0;41,3666667;16,466666699999998;41,3666667;2,5446787;0,4773768;0,115948;0,11533199999999999;0,134686;0,040925;1592,0;1573,0;17,139162;13011,7408907;120,7;1,0;23,633000000000003;0,146;0,05;0,521;0,034;0,02;0,051829999999999994;0,161;0,17600000000000002;0,20199999999999999;3571,0;0,002;0,419;0,327;0,114;0,6940000000000001;0,006;0,009000000000000001;0,079;0,01;0,021;0,45799999999999996;0,002;0,003;0,003;0,757;0,0002;0,419;0,115;0,7959999999999999;0,006;0,01;0,08;0,012;0,016;0,5710000000000001;0,004;0,037000000000000005;4,7;55,2;0,6;12,5;0,12;2,2;25,2;5,4;58,6;0,4;9,8;0,08;2,3;25,3
