Repository: comptech-winter-school/steel-alloying

# steel-alloying
Проект "Оптимизация процесса легирования стали" на Зимней Школе CompTech 2021

File: data_frames/evraz_data_prprocessed_Anvar.csv (part 38 of 45)
;МАРКА;ПРОФИЛЬ;t вып-обр;t обработка;t под током;t продувка;ПСН гр.;чист расход C;чист расход Cr;чист расход Mn;чист расход Si;чист расход V;температура первая;температура последняя;Ar (интенс.);эл. энергия (интенс.);произв жидкая сталь;произв количество обработок;расход газ Ar;сыпуч известь РП;сыпуч кокс пыль УСТК;сыпуч  кокс. мелочь КМ1;сыпуч  шпат плав.;ферспл CaC2;ферспл  FeV-80;ферспл  Mn5Si65Al0.5;ферспл SiMn18;ферспл  фх850А;эл. энергия;химсталь первый Al_1;химсталь первый C_1;химсталь первый Cr_1;химсталь первый Cu_1;химсталь первый Mn_1;химсталь первый Mo_1;химсталь первый N_1;химсталь первый Ni_1;химсталь первый P_1;химсталь первый S_1;химсталь первый Si_1;химсталь первый Ti_1;химсталь первый V_1;химсталь последний Al;химсталь последний C;химсталь последний Ca;химсталь последний Cr;химсталь последний Cu;химсталь последний Mn;химсталь последний Mo;химсталь последний N;химсталь последний Ni;химсталь последний P;химсталь последний S;химсталь последний Si;химсталь последний Ti;химсталь последний V;химшлак первый Al2O3_1;химшлак первый CaO_1;химшлак первый FeO_1;химшлак первый MgO_1;химшлак первый MnO_1;химшлак первый R_1;химшлак первый SiO2_1;химшлак последний Al2O3;химшлак последний CaO;химшлак последний FeO;химшлак последний MgO;химшлак последний MnO;химшлак последний R;химшлак последний SiO2
3617;Э76ХФ;Р65;6,0;41,3333333;23,3166667;41,3333333;3,9022082;0,46074499999999996;0,12915;0,11732000000000001;0,11704200000000001;0,0408397;1555,0;1570,0;14,815887099999998;13579,127948500001;117,6;1,0;20,413;0,115;0,05;0,498;0,03;0,02;0,051722000000000004;0,133;0,18;0,225;5277,0;0,002;0,405;0,312;0,098;0,68;0,006999999999999999;0,011000000000000001;0,079;0,006999999999999999;0,019;0,462;0,002;0,003;0,003;0,764;0,0002;0,42;0,10099999999999999;0,789;0,006;0,011000000000000001;0,08;0,009000000000000001;0,015;0,5710000000000001;0,004;0,038;4,7;56,1;0,7;11,5;0,12;2,5;22,2;5,5;60,7;0,3;6,2;0,06;2,7;22,3
3618;Э76ХФ;Р65;24,0;44,8666667;26,55;44,8666667;3,5885714;0,47216040000000004;0,175644;0,162743;0,171402;0,0394213;1585,0;1630,0;15,2612184;13328,813559299999;114,5;1,0;22,824;0,23800000000000002;0,05;0,502;0,04;0,02;0,049913;0,193;0,251;0,306;5898,0;0,002;0,40399999999999997;0,27;0,08800000000000001;0,642;0,005;0,01;0,06;0,008;0,019;0,43;0,001;0,003;0,003;0,75;0,0006;0,41600000000000004;0,087;0,79;0,004;0,012;0,061;0,009000000000000001;0,012;0,561;0,003;0,038;4,1;50,2;0,6;16,5;0,43;2,0;24,7;4,7;56,5;0,4;11,8;0,14;2,2;25,9
3619;Э76ХФ;Р65;30,0;47,8666667;23,9;47,8666667;3,5801105000000004;0,42893159999999997;0,157276;0,159984;0,14274;0,040021499999999995;1563,0;1595,0;11,798319300000001;13493,7238494;117,5;1,0;18,33;0,086;0,05;0,452;0,063;0,02;0,050673;0,15;0,248;0,27399999999999997;5375,0;0,002;0,447;0,29;0,09300000000000001;0,649;0,006;0,011000000000000001;0,065;0,008;0,018000000000000002;0,456;0,002;0,003;0,003;0,747;0,0005;0,41700000000000004;0,092;0,79;0,005;0,011000000000000001;0,064;0,009000000000000001;0,013000000000000001;0,5710000000000001;0,003;0,037000000000000005;3,8;59,1;0,3;12,1;0,15;2,3;26,0;4,2;51,4;0,9;10,7;0,19;2,4;21,2
3620;Э76ХФ;Р65;3,0;50,8833333;22,5166667;50,8833333;2,8498623;0,024765799999999998;0,021238;0,023902;0,083946;0,0394243;1575,0;1607,0;7,938966199999999;11575,4256107;109,6;1,0;13,311;0,253;0,03;0,373;0,078;0,02;0,04966;0,11900000000000001;0,034;0,037000000000000005;4344,0;0,002;0,39899999999999997;0,305;0,10400000000000001;0,69;0,006;0,009000000000000001;0,075;0,009000000000000001;0,022000000000000002;0,467;0,002;0,004;0,003;0,773;0,0002;0,41700000000000004;0,102;0,7879999999999999;0,005;0,01;0,075;0,011000000000000001;0,013000000000000001;0,56;0,003;0,038;3,7;44,9;1,0;11,8;0,48;2,4;18,4;4,4;57,6;0,9;9,5;0,11;2,5;22,8
3621;Э76ХФ;Р65;52,0;45,2;25,783333300000002;45,2;2,0;0,49475280000000005;0,138908;0,14947;0,168276;0,0410499;1547,0;1582,0;12,1154867;13578,539108;120,0;1,0;18,254;0,16699999999999998;0,05;0,537;0,076;0,02;0,051975;0,19399999999999998;0,23;0,242;5835,0;0,002;0,401;0,308;0,12300000000000001;0,659;0,009000000000000001;0,01;0,077;0,01;0,023;0,434;0,002;0,003;0,003;0,758;0,0002;0,41700000000000004;0,121;0,789;0,008;0,012;0,077;0,011000000000000001;0,015;0,564;0,003;0,038;4,7;53,6;0,5;15,0;0,23;2,2;24,2;5,4;53,3;1,0;13,1;0,2;2,2;24,1
3622;Э76ХФ;Р65;53,0;43,85;23,5166667;43,85;4,4109415;0,48115420000000003;0,15096199999999999;0,149796;0,137898;0,0405641;1532,0;1584,0;13,0341709;14650,0354359;118,5;1,0;18,733;0,166;0,05;0,518;0,075;0,02;0,05136;0,147;0,23199999999999998;0,263;5742,0;0,002;0,39799999999999996;0,298;0,107;0,657;0,006;0,01;0,078;0,008;0,021;0,447;0,002;0,003;0,003;0,7659999999999999;0,0003;0,418;0,107;0,787;0,006;0,011000000000000001;0,078;0,01;0,013000000000000001;0,562;0,003;0,037000000000000005;4,4;51,8;1,1;17,5;0,42;2,1;24,2;4,5;48,0;0,5;12,6;0,11;2,3;21,3
3623;Э76ХФ;Р65;52,0;42,3666667;21,5666667;42,3666667;4,5210230000000005;0,3982602;0,145222;0,115567;0,10612200000000001;0,040364300000000006;1534,0;1573,0;13,813483100000001;14363,8330757;117,8;1,0;19,124;0,081;0,05;0,418;0,077;0,02;0,051107;0,113;0,179;0,253;5163,0;0,002;0,486;0,302;0,114;0,6890000000000001;0,006;0,009000000000000001;0,069;0,008;0,02;0,469;0,002;0,002;0,004;0,765;0,0003;0,418;0,11;0,784;0,005;0,008;0,069;0,009000000000000001;0,013999999999999999;0,56;0,003;0,036000000000000004;4,5;56,9;0,3;11,8;0,1;2,6;21,9;4,8;60,0;0,7;7,5;0,11;2,6;22,9
3624;Э76ХФ;Р65;40,0;41,8833333;20,35;41,8833333;2,6351816;0,4710724;0,135464;0,131857;0,129522;0,040021499999999995;1572,0;1577,0;13,7081902;12999,5085995;117,2;1,0;19,062;0,11199999999999999;0,05;0,509;0,016;0,02;0,050673;0,14;0,205;0,23600000000000002;4409,0;0,002;0,41;0,308;0,113;0,68;0,008;0,009000000000000001;0,079;0,011000000000000001;0,021;0,45799999999999996;0,002;0,003;0,003;0,755;0,0002;0,41600000000000004;0,113;0,79;0,006999999999999999;0,012;0,08;0,011000000000000001;0,018000000000000002;0,562;0,003;0,036000000000000004;4,3;56,9;0,8;13,5;0,14;2,3;24,6;5,1;55,5;0,8;10,6;0,11;2,4;23,6
3625;Э76ХФ;Р65;24,0;47,4;24,216666699999998;47,4;3,4492997000000005;0,4174706;0,119966;0,120799;0,089049;0,0377935;1549,0;1574,0;12,6443038;13190,915347600001;110,5;1,0;19,977999999999998;0,11199999999999999;0,05;0,446;0,027999999999999997;0,02;0,047852;0,083;0,18899999999999997;0,209;5324,0;0,002;0,456;0,312;0,11699999999999999;0,677;0,008;0,01;0,083;0,008;0,023;0,485;0,002;0,003;0,003;0,746;0,0006;0,41600000000000004;0,11900000000000001;0,794;0,006999999999999999;0,013000000000000001;0,083;0,009000000000000001;0,018000000000000002;0,564;0,003;0,037000000000000005;4,4;51,6;0,4;12,7;0,11;2,3;22,8;4,9;56,3;0,5;10,6;0,1;2,5;23,0
3626;Э76ХФ;Р65;26,0;42,5166667;19,0166667;42,5166667;2,5570825;0,4286592000000001;0,13661199999999998;0,167627;0,10170599999999999;0,0387357;1581,0;1569,0;15,092805800000002;12838,2120947;111,8;1,0;20,979;0,163;0,05;0,455;0,027000000000000003;0,02;0,049045;0,08199999999999999;0,263;0,23800000000000002;4069,0;0,002;0,41700000000000004;0,301;0,113;0,636;0,006999999999999999;0,01;0,08;0,008;0,024;0,47600000000000003;0,002;0,003;0,002;0,7440000000000001;0,0001;0,41600000000000004;0,114;0,787;0,006999999999999999;0,012;0,08;0,009000000000000001;0,017;0,561;0,003;0,037000000000000005;4,0;50,9;0,6;11,7;0,1;2,2;22,7;4,3;53,9;0,4;14,3;0,14;2,2;24,9
3631;Э76ХФ;Р65;25,0;48,3833333;23,3;48,3833333;3,2728707000000004;0,397819;0,13489;0,148242;0,107397;0,037878800000000004;1558,0;1577,0;12,631755499999999;13717,596566499999;111,9;1,0;20,088;0,12300000000000001;0,05;0,418;0,037000000000000005;0,02;0,04796;0,099;0,23199999999999998;0,235;5327,0;0,002;0,46399999999999997;0,304;0,096;0,6509999999999999;0,006999999999999999;0,012;0,065;0,006999999999999999;0,017;0,46399999999999997;0,002;0,003;0,003;0,759;0,0001;0,415;0,096;0,784;0,006;0,012;0,066;0,008;0,013999999999999999;0,552;0,003;0,037000000000000005;4,0;52,8;0,8;20,1;0,15;2,2;24,4;4,3;55,3;0,6;10,4;0,18;2,1;26,4
3632;Э76ХФ;Р65;32,0;46,033333299999995;22,5;46,033333299999995;3,0673652999999996;0,4811108;0,15038800000000002;0,149774;0,120354;0,0405073;1568,0;1588,0;16,298154699999998;12509,3333333;119,2;1,0;21,835;0,147;0,05;0,518;0,05;0,02;0,051288;0,11800000000000001;0,23399999999999999;0,262;4691,0;0,002;0,415;0,294;0,10800000000000001;0,654;0,006999999999999999;0,01;0,07;0,008;0,021;0,451;0,002;0,003;0,004;0,7509999999999999;0,0002;0,425;0,107;0,792;0,006;0,01;0,067;0,009000000000000001;0,019;0,563;0,004;0,037000000000000005;4,7;47,8;0,8;12,8;0,13;2,2;22,0;4,0;54,6;0,7;13,5;0,18;2,1;25,9
3633;Э76ХФ;Р65;38,0;42,033333299999995;22,3;42,033333299999995;3,3172737999999997;0,49002840000000003;0,187124;0,211864;0,140646;0,0401989;1550,0;1570,0;14,807505599999999;13592,8251121;117,8;1,0;20,167;0,136;0,05;0,52;0,035;0,02;0,05089;0,122;0,332;0,326;5052,0;0,002;0,41;0,268;0,095;0,613;0,006;0,01;0,065;0,006999999999999999;0,018000000000000002;0,442;0,002;0,003;0,004;0,759;0,0003;0,41700000000000004;0,095;0,795;0,005;0,013000000000000001;0,066;0,006999999999999999;0,016;0,557;0,004;0,037000000000000005;4,6;46,8;0,4;9,2;0,08;2,2;21,1;4,9;57,8;0,4;8,5;0,1;2,2;26,6
3634;Э76ХФ;Р65;39,0;41,85;20,9833333;41,85;3,9418040999999997;0,4335312;0,125132;0,17017000000000002;0,132744;0,0406597;1554,0;1580,0;13,132497;13808,101668000001;119,2;1,0;18,028;0,16;0,05;0,46299999999999997;0,03;0,02;0,05146799999999999;0,128;0,266;0,218;4829,0;0,002;0,44799999999999995;0,319;0,102;0,65;0,006;0,008;0,067;0,008;0,019;0,451;0,002;0,003;0,004;0,7559999999999999;0,0004;0,414;0,10300000000000001;0,7859999999999999;0,005;0,011000000000000001;0,067;0,009000000000000001;0,015;0,5579999999999999;0,004;0,037000000000000005;4,4;41,7;0,4;9,3;0,11;2,2;18,6;5,1;42,6;0,4;7,6;0,07;2,4;17,9
3635;Э76ХФ;Р65;35,0;51,216666700000005;23,3333333;51,216666700000005;3,5065068;0,47364179999999995;0,158998;0,2078;0,126969;0,0403169;1548,0;1573,0;14,405857500000002;13682,571428600002;118,5;1,0;12,297;0,127;0,146;0,42200000000000004;0,086;0,02;0,051033999999999996;0,10300000000000001;0,326;0,27699999999999997;5321,0;0,002;0,466;0,28300000000000003;0,114;0,611;0,008;0,009000000000000001;0,07400000000000001;0,006999999999999999;0,021;0,44799999999999995;0,002;0,003;0,003;0,7609999999999999;0,0001;0,41;0,113;0,787;0,006999999999999999;0,012;0,07400000000000001;0,008;0,016;0,56;0,003;0,037000000000000005;4,2;43,4;0,6;9,6;0,15;2,3;19,1;5,4;57,2;0,8;11,1;0,16;2,3;25,4
3636;Э76ХФ;Р65;42,0;44,216666700000005;17,6833333;44,216666700000005;3,0;0,3978828;0,11020799999999999;0,13583399999999998;0,115731;0,039374400000000004;1572,0;1579,0;12,1946132;13168,3317625;111,3;1,0;17,733;0,126;0,05;0,423;0,033;0,02;0,049841;0,11699999999999999;0,212;0,192;3881,0;0,002;0,47;0,325;0,12;0,6709999999999999;0,01;0,011000000000000001;0,07400000000000001;0,008;0,02;0,461;0,002;0,003;0,003;0,767;0,0002;0,41700000000000004;0,11900000000000001;0,7879999999999999;0,009000000000000001;0,013000000000000001;0,07400000000000001;0,009000000000000001;0,017;0,561;0,003;0,038;4,1;52,7;0,6;19,0;0,22;2,2;23,9;4,4;52,2;0,8;19,3;0,12;2,3;22,5
3637;Э76ХФ;Р65;24,0;50,3833333;21,85;50,3833333;3,3686868999999997;0,4746892;0,165312;0,212463;0,19881;0,039060000000000004;1584,0;1583,0;12,923186;13414,187643000001;115,3;1,0;21,273000000000003;0,16;0,05;0,505;0,026;0,02;0,049443;0,21;0,331;0,28800000000000003;4885,0;0,002;0,408;0,27899999999999997;0,121;0,597;0,01;0,009000000000000001;0,10099999999999999;0,006999999999999999;0,024;0,40299999999999997;0,001;0,003;0,003;0,752;0,0001;0,414;0,122;0,785;0,009000000000000001;0,013000000000000001;0,10099999999999999;0,009000000000000001;0,016;0,5579999999999999;0,003;0,037000000000000005;4,6;50,4;1,0;17,8;0,25;2,1;24,4;4,6;55,0;0,4;10,9;0,14;2,2;25,3
3638;Э76ХФ;Р65;9,0;193,15;53,2;193,15;3,2442769;0,43533240000000006;0,164164;0,176959;0,186078;0,0386602;1575,0;1620,0;7,828249700000001;13645,4887218;112,5;1,0;50,203;0,245;0,05;0,45799999999999996;0,04;0,02;0,048937;0,20600000000000002;0,275;0,28600000000000003;12099,0;0,002;0,424;0,27899999999999997;0,11199999999999999;0,632;0,006999999999999999;0,011000000000000001;0,071;0,006999999999999999;0,02;0,441;0,002;0,003;0,003;0,757;0,0001;0,418;0,11;0,79;0,006;0,011000000000000001;0,07200000000000001;0,008;0,009000000000000001;0,5479999999999999;0,003;0,038;4,3;49,3;0,5;16,4;0,28;2,1;24,0;4,3;53,3;0,5;11,6;0,26;2,1;25,6
3639;Э76ХФ;Р65;71,0;87,0333333;27,8;87,0333333;2,9049105;0,1399614;0,040754000000000005;0,041041;0,06636900000000001;0,0385741;1583,0;1596,0;8,7898015;12125,1798561;110,9;1,0;25,09;0,16399999999999998;0,03;0,138;0,03;0,02;0,048827999999999996;0,083;0,063;0,071;5618,0;0,002;0,445;0,313;0,106;0,6659999999999999;0,01;0,01;0,08;0,009000000000000001;0,022000000000000002;0,475;0,002;0,003;0,003;0,7809999999999999;0,0003;0,42200000000000004;0,106;0,792;0,009000000000000001;0,012;0,081;0,01;0,012;0,564;0,003;0,038;4,2;53,5;0,3;14,3;0,08;2,2;24,1;4,7;53,3;0,5;11,4;0,28;2,1;25,2
3640;Э76ХФ;Р65;7,0;43,6833333;15,333333300000001;43,6833333;2,8999221;0,0851934;0,057974;0,048231;0,049302;0,0371458;1593,0;1602,0;6,8139047999999995;13171,304347799998;109,6;1,0;9,583;0,08;0,03;0,067;0,03;0,01;0,04702;0,054000000000000006;0,075;0,10099999999999999;3366,0;0,002;0,41100000000000003;0,321;0,11599999999999999;0,6759999999999999;0,013000000000000001;0,01;0,07400000000000001;0,009000000000000001;0,023;0,46799999999999997;0,001;0,003;0,003;0,769;0,0002;0,418;0,11599999999999999;0,7879999999999999;0,012;0,012;0,07400000000000001;0,01;0,015;0,552;0,003;0,038;4,5;48,9;0,9;19,0;0,4;2,3;21,5;4,9;54,0;0,5;14,5;0,16;2,2;24,2
3641;Э76ХФ;Р65;24,0;52,55;27,7833333;52,55;2,5351682;0,4525606;0,14866600000000002;0,171716;0,14636400000000002;0,040574400000000004;1570,0;1586,0;7,923882000000001;12702,5794841;117,7;1,0;6,94;0,17;0,608;0,373;0,08800000000000001;0,02;0,05136;0,14800000000000002;0,268;0,259;5882,0;0,002;0,36;0,297;0,11;0,636;0,01;0,008;0,07200000000000001;0,006999999999999999;0,022000000000000002;0,434;0,002;0,003;0,002;0,787;0,0001;0,415;0,10800000000000001;0,787;0,009000000000000001;0,011000000000000001;0,07200000000000001;0,008;0,017;0,562;0,003;0,037000000000000005;4,0;49,4;0,8;11,9;0,22;2,3;21,4;4,8;52,1;0,5;13,2;0,16;2,1;24,6
3642;Э76ХФ;Р65;32,0;42,3666667;23,7333333;42,3666667;4,2844532;0,3941788;0,104468;0,12238399999999999;0,13431300000000002;0,0398602;1537,0;1585,0;13,337061300000002;14384,8314607;114,5;1,0;18,683;0,102;0,05;0,42;0,07600000000000001;0,02;0,050456;0,151;0,19;0,182;5690,0;0,002;0,467;0,32799999999999996;0,114;0,674;0,012;0,012;0,08;0,008;0,022000000000000002;0,46;0,002;0,003;0,003;0,7559999999999999;0,0002;0,415;0,113;0,782;0,012;0,012;0,081;0,009000000000000001;0,013999999999999999;0,555;0,003;0,038;4,0;56,6;0,7;12,5;0,39;2,7;21,2;5,2;57,1;0,5;12,6;0,15;2,5;23,1
3643;Э76ХФ;Р65;28,0;41,1833333;21,2333333;41,1833333;4,4003919;0,45673400000000003;0,12054000000000001;0,130686;0,11031300000000001;0,0396027;1548,0;1578,0;14,872675099999999;14298,273155399998;115,7;1,0;20,169;0,165;0,05;0,494;0,034;0,02;0,05013;0,111;0,204;0,21;5060,0;0,002;0,419;0,319;0,10099999999999999;0,6759999999999999;0,009000000000000001;0,011000000000000001;0,081;0,006999999999999999;0,02;0,47200000000000003;0,002;0,003;0,003;0,768;0,0002;0,41600000000000004;0,102;0,78;0,008;0,012;0,081;0,008;0,012;0,562;0,003;0,037000000000000005;4,1;50,6;0,5;16,1;0,36;2,1;23,9;4,5;50,8;0,4;10,3;0,07;2,3;21,7
3644;Э76ХФ;Р65;23,0;42,8666667;20,783333300000002;42,8666667;3,8084705999999997;0,43913959999999996;0,14005599999999999;0,124597;0,090129;0,039060000000000004;1555,0;1575,0;12,0649811;13854,370489200002;113,4;1,0;16,834;0,145;0,05;0,469;0,036000000000000004;0,02;0,049443;0,083;0,195;0,244;4799,0;0,002;0,424;0,299;0,105;0,662;0,006;0,01;0,067;0,006999999999999999;0,02;0,479;0,002;0,003;0,003;0,77;0,0002;0,413;0,10300000000000001;0,772;0,005;0,011000000000000001;0,067;0,006999999999999999;0,015;0,55;0,003;0,037000000000000005;3,4;44,7;0,4;12,9;0,21;2,2;20,2;4,2;51,3;0,4;11,0;0,08;2,4;21,6
3645;Э76ХФ;Р65;13,0;42,6833333;17,3166667;42,6833333;2,99082745;0,43421800000000005;0,15498;0,13113699999999998;0,101874;0,039374400000000004;1578,0;1573,0;13,789223000000002;13097,2088547;114,7;1,0;19,619;0,16;0,05;0,46;0,055999999999999994;0,02;0,049841;0,098;0,205;0,27;3780,0;0,002;0,442;0,294;0,10400000000000001;0,6729999999999999;0,006;0,009000000000000001;0,07200000000000001;0,006999999999999999;0,022000000000000002;0,47100000000000003;0,002;0,003;0,003;0,765;0,0002;0,42200000000000004;0,10099999999999999;0,789;0,006;0,012;0,07200000000000001;0,008;0,016;0,569;0,003;0,038;3,9;50,6;1,0;17,2;0,14;2,2;23,3;4,2;54,9;0,5;13,2;0,07;2,2;24,5
3647;Э76ХФ;Р65;25,0;43,533333299999995;18,05;43,533333299999995;2,8911679;0,43723019999999996;0,116522;0,096515;0,130911;0,03957430000000001;1589,0;1587,0;18,6889619;13020,498615;115,4;1,0;26,855;0,14;0,05;0,47200000000000003;0,036000000000000004;0,02;0,050094;0,157;0,149;0,203;3917,0;0,002;0,43;0,32299999999999995;0,10099999999999999;0,6920000000000001;0,006;0,008;0,064;0,009000000000000001;0,022000000000000002;0,449;0,002;0,004;0,003;0,746;0,0002;0,41600000000000004;0,099;0,774;0,005;0,012;0,065;0,01;0,013999999999999999;0,557;0,003;0,038;6,3;44,8;0,4;20,4;0,26;2,1;21,0;5,1;49,9;0,5;10,7;0,07;2,3;21,7
3648;Э76ХФ;Р65;28,0;42,0166667;20,5;42,0166667;3,7550077000000006;0,454707;0,14637;0,152603;0,105342;0,039631099999999995;1551,0;1579,0;13,0966014;14239,0243902;117,0;1,0;18,197;0,121;0,05;0,486;0,034;0,02;0,050166;0,094;0,239;0,255;4865,0;0,002;0,414;0,304;0,106;0,655;0,005;0,011000000000000001;0,07400000000000001;0,006999999999999999;0,021;0,47200000000000003;0,002;0,003;0,003;0,767;0,0002;0,419;0,107;0,78;0,004;0,013000000000000001;0,075;0,006999999999999999;0,015;0,561;0,003;0,037000000000000005;4,5;52,6;0,5;16,6;0,2;2,2;23,5;5,1;51,6;0,3;9,0;0,06;2,4;21,5
3649;Э76ХФ;Р65;21,0;41,8666667;16,8833333;41,8666667;2,99082745;0,41672840000000005;0,129724;0,104058;0,10076399999999999;0,0388601;1575,0;1571,0;12,471686;13024,679170799998;113,0;1,0;17,301;0,14;0,05;0,444;0,032;0,02;0,04919;0,10800000000000001;0,162;0,226;3665,0;0,002;0,431;0,317;0,1;0,691;0,008;0,011000000000000001;0,079;0,006999999999999999;0,021;0,48100000000000004;0,002;0,003;0,003;0,754;0,0001;0,426;0,10099999999999999;0,787;0,006999999999999999;0,015;0,08;0,008;0,015;0,5660000000000001;0,003;0,037000000000000005;4,1;53,3;0,4;17,8;0,13;2,2;23,9;4,0;56,8;0,4;13,7;0,08;2,2;25,8
3650;Э76ХФ;Р65;16,0;44,5166667;14,166666699999999;42,85;2,99082745;0,3685536;0,117096;0,022188;0,097254;0,0397457;1593,0;1578,0;17,154259;12523,7647059;115,7;1,0;24,502;0,11;0,05;0,39;0,044000000000000004;0,02;0,050311;0,138;0,032;0,204;2957,0;0,002;0,456;0,324;0,099;0,764;0,005;0,011000000000000001;0,08199999999999999;0,012;0,019;0,48200000000000004;0,002;0,003;0,003;0,7559999999999999;0,0002;0,41700000000000004;0,098;0,7759999999999999;0,004;0,013000000000000001;0,08199999999999999;0,013000000000000001;0,012;0,5539999999999999;0,003;0,037000000000000005;4,4;46,6;1,6;14,0;0,12;2,3;20,0;4,6;56,9;0,3;14,0;0,08;2,2;25,5
3651;Э76ХФ;Р65;14,0;45,3833333;13,8;45,3833333;2,99082745;0,48232939999999996;0,13833399999999998;0,116628;0,159696;0,0394313;1617,0;1578,0;21,2828491;13034,782608700001;115,7;1,0;31,54;0,271;0,05;0,523;0,036000000000000004;0,02;0,049913;0,192;0,18;0,24100000000000002;2998,0;0,002;0,396;0,3;0,09300000000000001;0,672;0,005;0,01;0,071;0,008;0,022000000000000002;0,431;0,001;0,003;0,003;0,7709999999999999;0,0002;0,414;0,092;0,778;0,004;0,013000000000000001;0,071;0,009000000000000001;0,006999999999999999;0,55;0,003;0,037000000000000005;4,1;50,1;0,8;15,0;0,48;2,1;23,4;4,6;49,6;0,7;12,2;0,09;2,3;21,3
3652;Э76ХФ;Р65;17,0;44,8666667;18,45;44,8666667;2,99082745;0,412642;0,10332000000000001;0,07069099999999999;0,099843;0,039060000000000004;1565,0;1578,0;11,89304;13326,8292683;114,0;1,0;17,42;0,11900000000000001;0,05;0,445;0,025;0,02;0,049443;0,121;0,109;0,18;4098,0;0,002;0,461;0,33399999999999996;0,10400000000000001;0,723;0,008;0,011000000000000001;0,07400000000000001;0,008;0,019;0,48100000000000004;0,002;0,003;0,003;0,772;0,0001;0,418;0,10300000000000001;0,782;0,006999999999999999;0,013000000000000001;0,07400000000000001;0,009000000000000001;0,016;0,56;0,003;0,037000000000000005;4,4;54,4;1,1;18,3;0,14;2,4;22,6;5,3;58,2;0,4;13,2;0,07;2,6;22,4
3653;Э76ХФ;Р65;16,0;41,5166667;15,333333300000001;41,5166667;2,99082745;0,42976759999999997;0,094136;0,091451;0,129471;0,039312099999999996;1588,0;1577,0;17,6012217;12842,6086957;114,6;1,0;24,011;0,162;0,05;0,467;0,031;0,02;0,049769;0,157;0,141;0,16399999999999998;3282,0;0,002;0,439;0,336;0,09699999999999999;0,696;0,008;0,012;0,07400000000000001;0,009000000000000001;0,02;0,446;0,002;0,004;0,003;0,7659999999999999;0,0004;0,413;0,09699999999999999;0,782;0,008;0,013000000000000001;0,073;0,01;0,015;0,555;0,003;0,038;3,7;49,6;0,9;20,3;0,52;2,1;23,9;4,6;49,8;0,5;11,4;0,08;2,3;21,3
3654;Э76ХФ;Р65;16,0;41,7333333;16,4833333;41,7333333;2,99082745;0,43436759999999996;0,12283599999999999;0,130949;0,152565;0,0399931;1596,0;1585,0;18,605271600000002;13038,6248736;116,5;1,0;25,881999999999998;0,14800000000000002;0,05;0,466;0,045;0,02;0,050637;0,175;0,203;0,214;3582,0;0,002;0,446;0,32;0,106;0,679;0,006999999999999999;0,01;0,07400000000000001;0,01;0,022000000000000002;0,44799999999999995;0,002;0,003;0,003;0,773;0,0002;0,418;0,10400000000000001;0,7909999999999999;0,006;0,012;0,073;0,01;0,017;0,575;0,003;0,037000000000000005;4,6;49,6;0,4;18,8;0,17;2,2;22,4;5,3;55,4;0,4;15,0;0,13;2,2;25,2
3655;Э76ХФ;Р65;19,0;42,05;14,866666699999998;42,05;2,5835492;0,3891608;0,092988;0,057835000000000004;0,086961;0,0387642;1597,0;1584,0;15,672770499999999;12664,573991;113,1;1,0;21,968000000000004;0,139;0,05;0,42700000000000005;0,06;0,02;0,049081;0,107;0,08900000000000001;0,162;3138,0;0,002;0,45299999999999996;0,33799999999999997;0,10400000000000001;0,7340000000000001;0,01;0,011000000000000001;0,083;0,011000000000000001;0,02;0,493;0,002;0,003;0,004;0,758;0,0006;0,415;0,10300000000000001;0,7829999999999999;0,009000000000000001;0,012;0,083;0,013000000000000001;0,009000000000000001;0,561;0,003;0,038;4,5;54,8;0,9;15,3;0,11;2,3;23,8;4,3;49,6;0,5;11,7;0,07;2,4;20,7
3656;Э76ХФ;Р65;23,0;44,85;25,533333300000002;44,85;2,9777777999999997;0,31736240000000004;0,09528400000000001;0,060336;0,11600999999999999;0,039650300000000006;1585,0;1620,0;13,6639456;13208,616188;114,0;1,0;20,086;0,191;0,05;0,305;0,073;0,02;0,050203;0,15;0,092;0,166;5621,0;0,003;0,496;0,337;0,096;0,741;0,008;0,011000000000000001;0,07200000000000001;0,01;0,018000000000000002;0,49;0,003;0,003;0,004;0,7290000000000001;0,0005;0,418;0,094;0,794;0,008;0,011000000000000001;0,071;0,011000000000000001;0,009000000000000001;0,58;0,003;0,039;4,4;48,1;0,3;11,4;0,1;2,4;20,3;4,4;47,6;0,6;10,3;0,08;2,2;21,5
3657;Э76ХФ;Р65;25,0;42,6833333;22,7333333;42,6833333;2,6183533;0,47002840000000007;0,129724;0,150813;0,139761;0,0386212;1585,0;1603,0;13,8153846;11829,325513200001;113,4;1,0;19,307000000000002;0,225;0,05;0,508;0,049;0,02;0,0489;0,147;0,235;0,226;4482,0;0,002;0,39899999999999997;0,308;0,095;0,644;0,01;0,011000000000000001;0,07200000000000001;0,006999999999999999;0,021;0,44299999999999995;0,002;0,003;0,003;0,762;0,0003;0,41700000000000004;0,094;0,785;0,009000000000000001;0,013000000000000001;0,07200000000000001;0,009000000000000001;0,016;0,564;0,003;0,038;4,1;53,6;0,5;15,4;0,16;2,2;24,3;3,9;55,7;0,7;13,5;0,16;2,2;26,1
3658;Э76ХФ;Р65;25,0;47,3666667;20,6833333;47,3666667;2,4155251;0,46203859999999997;0,131446;0,14608800000000002;0,124578;0,038449800000000006;1585,0;1588,0;12,9471314;12920,5479452;113,3;1,0;20,122;0,11599999999999999;0,05;0,498;0,1;0,02;0,048683;0,126;0,228;0,22899999999999998;4454,0;0,002;0,389;0,306;0,098;0,664;0,006999999999999999;0,012;0,07;0,006999999999999999;0,02;0,474;0,002;0,003;0,003;0,76;0,0003;0,41700000000000004;0,098;0,7959999999999999;0,006;0,012;0,071;0,009000000000000001;0,013000000000000001;0,574;0,003;0,037000000000000005;4,2;53,9;1,0;14,8;0,18;2,4;22,6;5,0;55,3;0,6;14,6;0,13;2,2;26,1
3659;Э76ХФ;Р65;30,0;44,5166667;24,0166667;44,5166667;2,673482;0,38173320000000005;0,142352;0,143346;0,11391300000000001;0,039592699999999995;1565,0;1594,0;16,243886;12638,723109;117,9;1,0;24,059;0,129;0,05;0,397;0,049;0,02;0,05013;0,111;0,22399999999999998;0,248;5059,0;0,002;0,489;0,303;0,099;0,6679999999999999;0,006;0,011000000000000001;0,066;0,008;0,019;0,48;0,002;0,003;0,003;0,777;0,0002;0,418;0,098;0,792;0,005;0,013000000000000001;0,067;0,009000000000000001;0,013000000000000001;0,564;0,003;0,037000000000000005;5,2;50,4;0,9;11,2;0,1;2,5;19,8;5,1;46,3;0,9;9,4;0,13;2,4;19,0
3661;Э76ХФ;Р65;20,0;40,533333299999995;17,0;40,533333299999995;2,338441;0,4257758;0,13603800000000002;0,182029;0,128208;0,0393644;1581,0;1584,0;13,3171875;12857,6470588;114,1;1,0;17,993;0,131;0,05;0,451;0,04;0,02;0,049841;0,11599999999999999;0,285;0,237;3643,0;0,002;0,447;0,305;0,096;0,626;0,006999999999999999;0,012;0,063;0,006;0,02;0,46799999999999997;0,002;0,003;0,003;0,755;0,0005;0,41700000000000004;0,096;0,785;0,006;0,013000000000000001;0,064;0,006999999999999999;0,015;0,565;0,003;0,037000000000000005;4,6;46,7;0,4;11,0;0,1;2,3;20,1;4,5;47,1;0,5;11,4;0,1;2,4;19,3
3662;Э76ХФ;Р65;21,0;40,3666667;17,033333300000002;40,3666667;2,99082745;0,41488459999999994;0,12570599999999998;0,16741099999999998;0,151071;0,0389932;1591,0;1584,0;19,3117258;12409,7847358;114,3;1,0;25,985;0,17300000000000001;0,05;0,44;0,09;0,02;0,049371;0,157;0,261;0,21899999999999997;3523,0;0,003;0,41;0,312;0,1;0,6459999999999999;0,01;0,009000000000000001;0,068;0,008;0,024;0,444;0,002;0,003;0,006;0,777;0,0002;0,42100000000000004;0,102;0,8009999999999999;0,009000000000000001;0,01;0,068;0,009000000000000001;0,016;0,563;0,003;0,037000000000000005;3,8;50,7;0,8;20,1;0,3;2,1;23,8;5,2;55,2;0,4;14,4;0,13;2,2;25,1
3663;Э76ХФ;Р65;21,0;48,7;17,8;48,7;2,2280550999999997;0,36420040000000004;0,118244;0,18716;0,162618;0,039336;1585,0;1581,0;16,7989607;12566,292134799998;113,8;1,0;26,939;0,14;0,05;0,37799999999999995;0,049;0,02;0,049805;0,166;0,292;0,20600000000000002;3728,0;0,001;0,499;0,32;0,10800000000000001;0,625;0,006999999999999999;0,01;0,07400000000000001;0,006;0,018000000000000002;0,436;0,001;0,003;0,003;0,758;0,0003;0,41700000000000004;0,10800000000000001;0,792;0,006;0,011000000000000001;0,075;0,006999999999999999;0,013000000000000001;0,564;0,003;0,038;3,4;50,5;0,5;18,1;0,17;2,1;24,2;5,0;55,3;0,5;14,4;0,14;2,2;25,7
3664;Э76ХФ;Р65;25,0;41,1666667;14,35;41,1666667;2,99082745;0,3998042;0,13087200000000002;0,153894;0,136683;0,0392783;1589,0;1578,0;12,577082;12434,8432056;116,2;1,0;16,738;0,087;0,05;0,386;0,05;0,02;0,049732;0,141;0,24;0,228;2974,0;0,002;0,436;0,307;0,096;0,649;0,01;0,009000000000000001;0,068;0,008;0,021;0,444;0,002;0,003;0,003;0,7609999999999999;0,0004;0,41200000000000003;0,096;0,7809999999999999;0,009000000000000001;0,01;0,069;0,009000000000000001;0,018000000000000002;0,5589999999999999;0,003;0,036000000000000004;3,4;46,0;1,7;13,6;0,17;2,2;21,0;5,0;55,1;0,5;13,9;0,13;2,2;25,4
3665;Э76ХФ;Р65;21,0;40,35;11,7833333;40,35;2,99082745;0,35324570000000005;0,116522;0,111455;0,123297;0,039136199999999996;1594,0;1581,0;18,005948;12541,442715700001;114,3;1,0;24,218000000000004;0,087;0,05;0,331;0,09699999999999999;0,02;0,049552;0,139;0,17300000000000001;0,203;2463,0;0,002;0,479;0,317;0,10099999999999999;0,6829999999999999;0,006999999999999999;0,011000000000000001;0,071;0,009000000000000001;0,019;0,461;0,003;0,004;0,003;0,7559999999999999;0,0001;0,42200000000000004;0,096;0,782;0,006;0,013999999999999999;0,067;0,009000000000000001;0,013999999999999999;0,562;0,003;0,038;3,7;52,8;0,9;20,6;0,46;2,2;24,1;5,0;52,6;0,5;13,2;0,13;2,2;23,9
3666;Э76ХФ;Р65;20,0;41,1833333;23,2666667;41,1833333;2,7515723;0,34001290000000006;0,094136;0,084936;0,148707;0,038792599999999997;1534,0;1577,0;19,215054600000002;12795,988538700001;114,5;1,0;26,378;0,139;0,05;0,307;0,066;0,02;0,049117;0,18899999999999997;0,13;0,16399999999999998;4962,0;0,002;0,502;0,337;0,11;0,71;0,006999999999999999;0,009000000000000001;0,081;0,008;0,02;0,457;0,003;0,004;0,003;0,772;0,0003;0,41600000000000004;0,111;0,784;0,006;0,01;0,081;0,008;0,01;0,5579999999999999;0,003;0,038;3,4;48,5;0,4;10,5;0,09;2,4;20,3;4,0;54,3;1,0;12,0;0,15;2,2;24,4
3667;Э76ХФ;Р65;19,0;42,7;16,3166667;42,7;2,99082745;0,26360059999999996;0,119966;0,147819;0,11716199999999999;0,038449800000000006;1576,0;1578,0;17,76;12377,528089899999;111,7;1,0;24,642;0,149;0,05;0,255;0,07200000000000001;0,02;0,048683;0,114;0,231;0,209;3366,0;0,002;0,564;0,317;0,102;0,6579999999999999;0,008;0,008;0,075;0,006999999999999999;0,018000000000000002;0,47100000000000003;0,002;0,003;0,003;0,773;0,0002;0,419;0,10300000000000001;0,794;0,006999999999999999;0,008;0,075;0,008;0,013999999999999999;0,5770000000000001;0,003;0,037000000000000005;3,1;56,1;0,5;13,8;0,09;2,3;24,7;3,4;52,0;0,4;9,7;0,08;2,4;21,6
3668;Э76ХФ;Р65;18,0;42,716666700000005;16,8666667;42,716666700000005;2,3195109;0,3321344;0,123984;0,171769;0,178671;0,039164599999999994;1582,0;1594,0;20,1118221;12863,2411067;113,10000009999999;1,0;28,636999999999997;0,207;0,05;0,338;0,049;0,02;0,049588;0,19699999999999998;0,267;0,21600000000000003;3616,0;0,001;0,515;0,315;0,099;0,634;0,006;0,009000000000000001;0,069;0,006999999999999999;0,019;0,415;0,002;0,003;0,003;0,7509999999999999;0,0002;0,414;0,098;0,787;0,006;0,009000000000000001;0,069;0,006999999999999999;0,013000000000000001;0,5660000000000001;0,003;0,038;3,0;50,2;2,2;17,7;0,25;2,0;25,4;4,9;54,2;0,6;14,2;0,14;2,1;26,0
3669;Э76ХФ;Р65;24,0;46,216666700000005;20,5;46,216666700000005;3,4112236000000005;0,3697762;0,139482;0,18901700000000002;0,161169;0,039650300000000006;1566,0;1578,0;16,0844403;13080,0;115,0;1,0;24,149;0,207;0,05;0,381;0,02;0,02;0,050203;0,163;0,295;0,243;4469,0;0,001;0,515;0,304;0,1;0,629;0,006999999999999999;0,009000000000000001;0,07400000000000001;0,006999999999999999;0,019;0,42;0,002;0,003;0,002;0,763;0,0002;0,41700000000000004;0,10099999999999999;0,7959999999999999;0,006;0,01;0,075;0,008;0,016;0,5539999999999999;0,003;0,038;3,6;49,3;0,5;19,9;0,13;1,9;25,9;5,0;54,3;0,6;13,9;0,13;2,1;25,4
3672;Э76ХФ;Р65;8,0;44,6833333;19,6833333;44,6833333;3,0552721000000003;0,2745552;0,102172;0,11508499999999999;0,116421;0,038592800000000003;1570,0;1565,0;9,9378595;13241,6596105;111,1;1,0;14,109000000000002;0,094;0,05;0,273;0,053;0,02;0,048864;0,127;0,179;0,17800000000000002;4344,0;0,002;0,555;0,32799999999999996;0,10300000000000001;0,68;0,008;0,009000000000000001;0,069;0,009000000000000001;0,021;0,45399999999999996;0,002;0,004;0,003;0,757;0,0003;0,41200000000000003;0,10300000000000001;0,7829999999999999;0,006999999999999999;0,01;0,07;0,009000000000000001;0,016;0,544;0,003;0,038;3,3;55,6;0,6;14,5;0,11;2,4;22,9;3,3;56,1;0,8;13,4;0,17;2,2;26,0
3673;Э76ХФ;Р65;9,0;43,3333333;21,5166667;43,3333333;3,3708312999999994;0,2742196;0,111356;0,14006500000000002;0,142033;0,039886000000000005;1557,0;1573,0;14,1689764;13184,1982959;114,4;1,0;19,994;0,174;0,05;0,27;0,054000000000000006;0,02;0,050527999999999997;0,156;0,217;0,19399999999999998;4728,0;0,002;0,55;0,322;0,099;0,6629999999999999;0,006999999999999999;0,006999999999999999;0,071;0,008;0,019;0,441;0,002;0,004;0,003;0,754;0,0002;0,414;0,098;0,7909999999999999;0,006;0,011000000000000001;0,07200000000000001;0,008;0,013999999999999999;0,557;0,003;0,038;2,9;56,5;0,4;14,0;0,12;2,2;26,1;3,2;57,2;0,6;13,0;0,15;2,2;26,2
3674;Э76ХФ;Р65;10,0;44,033333299999995;21,35;44,033333299999995;2,99082745;0,3575482;0,156702;0,213006;0,187355;0,040279699999999995;1567,0;1567,0;15,3558193;13126,932084299999;117,4;1,0;22,283;0,172;0,05;0,36200000000000004;0,031;0,02;0,051071;0,19699999999999998;0,32799999999999996;0,273;4671,0;0,002;0,524;0,29;0,092;0,613;0,006;0,01;0,069;0,006;0,021;0,425;0,003;0,003;0,003;0,765;0,0003;0,41700000000000004;0,094;0,7909999999999999;0,005;0,01;0,069;0,006999999999999999;0,015;0,562;0,003;0,037000000000000005;3,6;51,2;0,5;18,9;0,14;2,0;25,7;3,4;55,5;0,6;13,6;0,16;2,2;25,6
3676;Э76ХФ;Р65;6,0;44,3833333;17,3833333;44,3833333;2,1557377;0,3380608;0,121688;0,166714;0,168269;0,0391101;1629,0;1606,0;8,9172258;12415,340364299998;113,7;1,0;13,142999999999999;0,149;0,05;0,34600000000000003;0,057999999999999996;0,02;0,049588;0,187;0,256;0,212;3597,0;0,002;0,514;0,311;0,107;0,6409999999999999;0,006999999999999999;0,008;0,07200000000000001;0,009000000000000001;0,018000000000000002;0,419;0,002;0,004;0,003;0,7490000000000001;0,0002;0,415;0,107;0,789;0,006999999999999999;0,009000000000000001;0,07200000000000001;0,01;0,017;0,563;0,003;0,038;4,0;49,7;1,5;22,4;0,25;2,1;23,2;3,2;54,5;0,6;13,0;0,15;2,2;25,3
3677;Э76ХФ;Р65;3,0;40,2;22,3666667;40,2;4,0198675;0,375092;0,13202;0,188925;0,163716;0,0393948;1598,0;1626,0;12,0607334;13879,582712399999;115,5;1,0;15,622;0,162;0,05;0,389;0,026000000000000002;0,02;0,049949;0,171;0,29100000000000004;0,23;5174,0;0,002;0,505;0,308;0,096;0,618;0,008;0,008;0,068;0,006999999999999999;0,019;0,415;0,002;0,003;0,003;0,746;0,0003;0,419;0,098;0,7929999999999999;0,006999999999999999;0,01;0,069;0,008;0,012;0,563;0,003;0,038;3,7;55,9;0,8;13,8;0,11;2,2;25,3;3,5;55,3;0,5;14,6;0,16;2,2;25,6
3678;Э76ХФ;Р65;7,0;40,716666700000005;25,7;40,716666700000005;4,1008403;0,33251240000000004;0,10676400000000001;0,162731;0,190926;0,0388245;1538,0;1590,0;11,326811300000001;13930,7392996;112,2;1,0;15,373;0,168;0,05;0,342;0,03;0,02;0,049226;0,223;0,249;0,18600000000000003;5967,0;0,002;0,512;0,32299999999999995;0,098;0,637;0,008;0,008;0,07400000000000001;0,006999999999999999;0,02;0,395;0,002;0,005;0,002;0,7490000000000001;0,0003;0,414;0,098;0,795;0,006999999999999999;0,009000000000000001;0,075;0,009000000000000001;0,015;0,541;0,003;0,04;3,3;49,8;0,5;15,8;0,28;2,0;24,5;3,6;55,7;0,5;13,7;0,13;2,2;25,5
3679;Э76ХФ;Р65;6,0;43,35;27,05;43,35;3,4018968999999997;0,302623;0,14063;0,162462;0,148004;0,0400794;1547,0;1591,0;12,4883097;13288,7245841;117,5;1,0;17,834;0,146;0,05;0,299;0,057;0,02;0,050817;0,158;0,25;0,245;5991,0;0,002;0,5489999999999999;0,305;0,079;0,657;0,006;0,006999999999999999;0,06;0,01;0,019;0,44;0,003;0,004;0,003;0,7559999999999999;0,0002;0,419;0,08;0,795;0,005;0,008;0,061;0,01;0,015;0,56;0,003;0,038;3,4;55,0;0,5;13,5;0,11;2,3;24,4;4,1;57,9;0,7;9,3;0,1;2,3;24,9
3680;Э76ХФ;Р65;10,0;42,1833333;14,833333300000001;42,1833333;3,7272727;0,3321388;0,133168;0,157323;0,176282;0,039366399999999996;1615,0;1594,0;17,192483;13530,3370787;114,1;1,0;23,888;0,218;0,05;0,337;0,028999999999999998;0,02;0,049913;0,203;0,24100000000000002;0,23199999999999998;3345,0;0,002;0,529;0,305;0,098;0,652;0,006999999999999999;0,008;0,068;0,01;0,017;0,41100000000000003;0,002;0,004;0,003;0,759;0,0003;0,41600000000000004;0,099;0,7929999999999999;0,006;0,009000000000000001;0,069;0,01;0,013000000000000001;0,555;0,003;0,038;3,8;50,8;0,6;19,2;0,25;2,0;26,0;3,9;53,8;0,2;15,8;0,08;2,1;26,8
3681;Э76ХФ;Р65;4,0;43,8333333;19,1;43,8333333;2,99082745;0,2831026;0,137186;0,175587;0,135725;0,0391668;1578,0;1574,0;12,5127692;12910,994764399999;114,3;1,0;18,074;0,13;0,05;0,275;0,055999999999999994;0,02;0,04966;0,134;0,271;0,239;4110,0;0,002;0,539;0,302;0,092;0,636;0,006999999999999999;0,008;0,081;0,009000000000000001;0,02;0,441;0,002;0,004;0,003;0,77;0,0002;0,42;0,092;0,795;0,006;0,008;0,08199999999999999;0,01;0,013999999999999999;0,56;0,003;0,038;3,4;53,4;0,7;15,6;0,11;2,3;23,6;3,3;53,2;0,6;14,3;0,1;2,0;27,0
3682;Э76ХФ;Р65;11,0;44,3333333;15,9666667;44,3333333;3,0;0,32215140000000003;0,126854;0,20389200000000002;0,178303;0,0395091;1591,0;1589,0;13,0956117;13283,9248434;116,5;1,0;18,734;0,17;0,05;0,324;0,063;0,02;0,050094;0,187;0,314;0,221;3535,0;0,002;0,514;0,312;0,11;0,615;0,006;0,009000000000000001;0,073;0,008;0,019;0,41700000000000004;0,002;0,004;0,003;0,755;0,0002;0,41100000000000003;0,10800000000000001;0,784;0,005;0,01;0,073;0,009000000000000001;0,012;0,5539999999999999;0,003;0,037000000000000005;3,5;48,1;0,7;14,1;0,17;2,0;23,7;4,7;56,3;0,5;12,1;0,13;2,2;25,5
3683;Э76ХФ;Р65;7,0;43,2;23,7;43,2;2,6083333;0,29848779999999997;0,12455799999999999;0,157113;0,16633699999999998;0,0380256;1542,0;1576,0;12,2588796;12653,164557;112,2;1,0;17,142;0,20199999999999999;0,05;0,297;0,086;0,02;0,048213;0,188;0,24100000000000002;0,217;4998,0;0,002;0,541;0,311;0,107;0,6409999999999999;0,008;0,008;0,078;0,008;0,021;0,425;0,002;0,003;0,003;0,763;0,0005;0,41700000000000004;0,10800000000000001;0,789;0,008;0,009000000000000001;0,078;0,009000000000000001;0,013999999999999999;0,5710000000000001;0,003;0,038;2,8;53,5;0,5;14,4;0,22;2,0;26,9;3,5;54,4;0,6;13,0;0,12;2,0;27,5
3684;Э76ХФ;Р65;6,0;44,533333299999995;18,1166667;44,533333299999995;1,5406488;0,3434224;0,135464;0,171372;0,207761;0,039994199999999994;1595,0;1576,0;20,3965338;11988,9604416;116,8;1,0;29,421999999999997;0,27899999999999997;0,05;0,35;0,045;0,02;0,050709;0,245;0,262;0,23600000000000002;3620,0;0,002;0,49;0,307;0,11599999999999999;0,634;0,006999999999999999;0,006999999999999999;0,069;0,009000000000000001;0,022000000000000002;0,40299999999999997;0,002;0,004;0,003;0,753;0,0003;0,415;0,115;0,785;0,006;0,009000000000000001;0,069;0,01;0,008;0,5670000000000001;0,003;0,038;3,9;48,7;1,7;15,8;0,26;2,0;24,4;4,4;49,5;0,5;15,5;0,12;2,1;24,0
3685;Э76ХФ;Р65;7,0;42,5;13,683333300000001;42,5;3,0;0,3227566;0,142926;0,174308;0,165704;0,03888130000000001;1600,0;1577,0;22,598664000000003;12909,135201000001;114,4;1,0;31,951999999999998;0,22399999999999998;0,05;0,32299999999999995;0,036000000000000004;0,02;0,049298;0,18;0,268;0,249;2944,0;0,002;0,515;0,297;0,111;0,632;0,006;0,009000000000000001;0,077;0,009000000000000001;0,02;0,434;0,002;0,004;0,003;0,763;0,0003;0,41700000000000004;0,11199999999999999;0,79;0,005;0,009000000000000001;0,078;0,01;0,015;0,5660000000000001;0,003;0,038;3,4;47,4;0,3;15,3;0,19;2,0;23,3;3,9;50,4;0,6;20,1;0,13;2,0;25,2
3686;Э76ХФ;Р65;4,0;42,1833333;19,1;42,1833333;2,0;0,237682;0,10332000000000001;0,124324;0,152873;0,039138400000000004;1567,0;1579,0;16,5555907;13008,3769634;115,7;1,0;23,279;0,14800000000000002;0,05;0,22699999999999998;0,07200000000000001;0,02;0,049624;0,18100000000000002;0,19;0,18;4141,0;0,002;0,55;0,332;0,11199999999999999;0,674;0,006;0,008;0,07400000000000001;0,01;0,024;0,43200000000000005;0,003;0,004;0,003;0,768;0,0005;0,42100000000000004;0,11;0,799;0,005;0,009000000000000001;0,07400000000000001;0,01;0,019;0,579;0,003;0,038;3,1;47,1;0,7;21,4;0,17;2,1;22,0;3,2;53,8;0,5;11,8;0,13;2,3;23,7
3687;Э76ХФ;Р65;6,0;42,0;13,55;42,0;2,4838508999999998;0,2811608;0,121688;0,10828499999999999;0,147885;0,0390241;1596,0;1579,0;18,5607678;12712,9151292;115,3;1,0;25,784000000000002;0,086;0,05;0,278;0,087;0,02;0,049479;0,18;0,165;0,212;2871,0;0,002;0,542;0,317;0,10099999999999999;0,6920000000000001;0,006;0,006999999999999999;0,069;0,011000000000000001;0,022000000000000002;0,446;0,002;0,005;0,003;0,757;0,0002;0,41700000000000004;0,1;0,7879999999999999;0,005;0,008;0,069;0,011000000000000001;0,016;0,57;0,003;0,038;3,6;52,7;0,8;18,3;0,26;2,1;25,3;3,8;48,7;0,4;15,5;0,11;2,1;22,9
3688;Э76ХФ;Р65;5,0;41,8666667;18,1833333;41,8666667;2,4050857000000003;0,27896259999999995;0,137186;0,147288;0,153797;0,0389389;1572,0;1577,0;14,0989144;12958,020165;113,6;1,0;19,48;0,166;0,05;0,271;0,09;0,02;0,049371;0,17300000000000001;0,226;0,239;3927,0;0,002;0,5539999999999999;0,306;0,115;0,664;0,006999999999999999;0,009000000000000001;0,069;0,006999999999999999;0,019;0,449;0,002;0,003;0,003;0,762;0,0002;0,418;0,115;0,797;0,006;0,01;0,07;0,008;0,012;0,57;0,003;0,038;3,2;52,1;0,6;21,5;0,24;2,1;24,6;3,7;52,8;0,5;14,4;0,11;2,0;27,6
3689;Э76ХФ;Р65;7,0;46,0166667;21,8;46,0166667;3,0;0,301543;0,11193;0,132198;0,16356800000000002;0,0397087;1565,0;1582,0;18,408113;11507,339449500001;117,0;1,0;28,236;0,171;0,05;0,304;0,055;0,02;0,050347;0,19399999999999998;0,20199999999999999;0,195;4181,0;0,002;0,508;0,32;0,11900000000000001;0,6609999999999999;0,008;0,01;0,075;0,01;0,024;0,41200000000000003;0,002;0,003;0,003;0,767;0,0002;0,414;0,11699999999999999;0,787;0,006;0,012;0,07200000000000001;0,01;0,017;0,561;0,003;0,038;5,7;47,4;0,6;20,0;0,38;2,0;24,0;5,3;48,3;0,7;15,1;0,14;2,2;21,8
3690;Э76ХФ;Р65;10,0;46,5166667;22,6666667;46,5166667;3,0;0,269474;0,09183999999999999;0,106502;0,153996;0,0390817;1558,0;1576,0;13,394856699999998;13245,8823529;114,5;1,0;20,256;0,138;0,05;0,26899999999999996;0,08;0,02;0,049552;0,19;0,162;0,16;5004,0;0,002;0,54;0,34299999999999997;0,114;0,69;0,016;0,011000000000000001;0,078;0,01;0,021;0,434;0,002;0,004;0,003;0,7609999999999999;0,0002;0,42;0,114;0,789;0,015;0,012;0,078;0,01;0,011000000000000001;0,565;0,003;0,039;3,3;46,7;0,8;14,2;0,26;2,1;22,0;3,2;52,6;0,4;17,9;0,13;2,2;24,2
3691;Э76ХФ;Р65;13,0;45,216666700000005;17,7;45,216666700000005;2,99082745;0,3013366;0,114226;0,115101;0,16884200000000002;0,039252800000000004;1577,0;1576,0;11,083853999999999;12898,3050847;116,4;1,0;16,361;0,086;0,05;0,304;0,049;0,02;0,049769;0,209;0,175;0,19899999999999998;3805,0;0,002;0,541;0,326;0,129;0,684;0,008;0,011000000000000001;0,07;0,009000000000000001;0,023;0,425;0,002;0,005;0,003;0,7609999999999999;0,0003;0,41700000000000004;0,126;0,7859999999999999;0,006999999999999999;0,012;0,07;0,01;0,016;0,565;0,003;0,038;3,2;53,2;0,2;14,8;0,3;2,0;27,0;3,7;53,3;0,5;12,1;0,11;2,0;26,4
