Repository: comptech-winter-school/steel-alloying

# steel-alloying
Проект "Оптимизация процесса легирования стали" на Зимней Школе CompTech 2021

File: data_frames/evraz_data_prprocessed_Anvar.csv (part 39 of 45)
;МАРКА;ПРОФИЛЬ;t вып-обр;t обработка;t под током;t продувка;ПСН гр.;чист расход C;чист расход Cr;чист расход Mn;чист расход Si;чист расход V;температура первая;температура последняя;Ar (интенс.);эл. энергия (интенс.);произв жидкая сталь;произв количество обработок;расход газ Ar;сыпуч известь РП;сыпуч кокс пыль УСТК;сыпуч  кокс. мелочь КМ1;сыпуч  шпат плав.;ферспл CaC2;ферспл  FeV-80;ферспл  Mn5Si65Al0.5;ферспл SiMn18;ферспл  фх850А;эл. энергия;химсталь первый Al_1;химсталь первый C_1;химсталь первый Cr_1;химсталь первый Cu_1;химсталь первый Mn_1;химсталь первый Mo_1;химсталь первый N_1;химсталь первый Ni_1;химсталь первый P_1;химсталь первый S_1;химсталь первый Si_1;химсталь первый Ti_1;химсталь первый V_1;химсталь последний Al;химсталь последний C;химсталь последний Ca;химсталь последний Cr;химсталь последний Cu;химсталь последний Mn;химсталь последний Mo;химсталь последний N;химсталь последний Ni;химсталь последний P;химсталь последний S;химсталь последний Si;химсталь последний Ti;химсталь последний V;химшлак первый Al2O3_1;химшлак первый CaO_1;химшлак первый FeO_1;химшлак первый MgO_1;химшлак первый MnO_1;химшлак первый R_1;химшлак первый SiO2_1;химшлак последний Al2O3;химшлак последний CaO;химшлак последний FeO;химшлак последний MgO;химшлак последний MnO;химшлак последний R;химшлак последний SiO2
3692;Э76ХФ;Р65;12,0;49,4;21,65;49,4;2,99082745;0,28215500000000004;0,12915;0,13103900000000002;0,13886400000000002;0,0391101;1553,0;1566,0;11,6785047;13416,166281799999;115,5;1,0;18,744;0,087;0,05;0,27699999999999997;0,048;0,02;0,049588;0,157;0,201;0,225;4841,0;0,002;0,5489999999999999;0,311;0,10800000000000001;0,669;0,006;0,01;0,065;0,008;0,021;0,44299999999999995;0,002;0,003;0,003;0,7609999999999999;0,0001;0,41600000000000004;0,107;0,7859999999999999;0,005;0,013999999999999999;0,065;0,008;0,015;0,5670000000000001;0,003;0,037000000000000005;3,5;51,1;0,7;18,1;0,15;2,1;24,9;3,4;55,8;0,9;13,2;0,12;2,2;26,0
3693;Э76ХФ;Р65;16,0;41,033333299999995;17,3166667;41,033333299999995;3,0;0,3542498;0,141778;0,151305;0,193116;0,0389389;1584,0;1578,0;14,1448416;13138,7872955;114,6;1,0;19,347;0,237;0,05;0,363;0,049;0,02;0,049371;0,231;0,231;0,247;3792,0;0,002;0,503;0,303;0,138;0,657;0,006999999999999999;0,012;0,076;0,008;0,022000000000000002;0,40299999999999997;0,002;0,003;0,003;0,757;0,0005;0,418;0,139;0,7909999999999999;0,006999999999999999;0,013000000000000001;0,077;0,009000000000000001;0,013999999999999999;0,5589999999999999;0,003;0,037000000000000005;3,3;50,5;1,2;21,3;0,28;2,0;25,4;3,4;54,9;0,8;14,9;0,1;2,1;26,5
3694;Э76ХФ;Р65;20,0;43,8833333;21,65;43,8833333;2,9247428;0,2874508;0,121688;0,128254;0,157889;0,0391101;1551,0;1572,0;15,161419;13019,861431899999;116,0;1,0;21,963;0,078;0,05;0,285;0,075;0,02;0,049588;0,187;0,196;0,212;4698,0;0,002;0,498;0,312;0,106;0,6709999999999999;0,006999999999999999;0,011000000000000001;0,07200000000000001;0,006999999999999999;0,02;0,414;0,002;0,003;0,004;0,765;0,0004;0,419;0,10800000000000001;0,805;0,006;0,012;0,073;0,009000000000000001;0,01;0,5770000000000001;0,003;0,04;4,2;47,6;0,6;14,6;0,25;2,2;21,6;3,7;54,9;0,4;12,9;0,11;2,0;27,1
3695;Э76ХФ;Р65;22,0;41,35;17,6333333;41,35;2,0;0,2783828;0,11020799999999999;0,09850199999999999;0,13733399999999998;0,0389389;1568,0;1571,0;11,8591663;13239,6975425;115,0;1,0;16,28;0,08499999999999999;0,05;0,27699999999999997;0,049;0,02;0,049371;0,16799999999999998;0,15;0,192;3891,0;0,002;0,557;0,327;0,106;0,7020000000000001;0,006999999999999999;0,011000000000000001;0,069;0,01;0,019;0,447;0,002;0,004;0,003;0,7440000000000001;0,0003;0,418;0,106;0,7929999999999999;0,006999999999999999;0,011000000000000001;0,071;0,01;0,013000000000000001;0,564;0,003;0,037000000000000005;3,2;49,5;0,4;14,9;0,22;2,2;22,6;3,1;53,1;0,5;17,5;0,22;2,1;24,7
3697;Э76ХФ;Р65;9,0;52,4166667;28,316666700000003;47,2;3,6450631000000002;0,32362379999999996;0,147518;0,191719;0,235666;0,0409635;1584,0;1644,0;21,5644068;13868,1577398;111,1;1,0;16,964000000000002;0,69;0,11900000000000001;0,263;0,019;0,02;0,051938;0,27899999999999997;0,293;0,257;6545,0;0,001;0,513;0,29100000000000004;0,122;0,598;0,006;0,013999999999999999;0,075;0,008;0,027000000000000003;0,363;0,001;0,003;0,003;0,762;0,0003;0,418;0,12300000000000001;0,787;0,006;0,013999999999999999;0,076;0,01;0,019;0,5529999999999999;0,002;0,038;4,9;42,4;2,3;14,7;1,1;1,7;25,0;3,5;52,1;0,5;14,0;0,33;2,1;26,2
3700;Э76ХФ;Р65;29,0;47,4333333;31,633333299999997;47,4333333;3,5609243999999998;0,36670640000000004;0,11250399999999999;0,192673;0,160113;0,0395091;1538,0;1590,0;7,353091;10253,740779799999;114,8;1,0;10,903;0,168;0,05;0,382;0,037000000000000005;0,02;0,050094;0,16399999999999998;0,297;0,196;5406,0;0,002;0,504;0,324;0,11599999999999999;0,626;0,009000000000000001;0,009000000000000001;0,073;0,006999999999999999;0,023;0,429;0,002;0,003;0,003;0,7559999999999999;0,0005;0,418;0,11599999999999999;0,7979999999999999;0,008;0,011000000000000001;0,073;0,008;0,017;0,563;0,003;0,038;3,3;53,1;0,9;15,8;0,15;2,2;24,1;3,8;57,0;0,8;12,4;0,12;2,2;25,8
3701;Э76ХФ;Р65;37,0;43,716666700000005;18,8333333;43,716666700000005;3,5370872;0,3525236;0,13259400000000002;0,216225;0,188883;0,040536;1580,0;1585,0;13,5444202;13087,4336283;115,5;1,0;18,980999999999998;0,275;0,05;0,35700000000000004;0,03;0,02;0,051396000000000004;0,198;0,33299999999999996;0,231;4108,0;0,001;0,528;0,307;0,11;0,604;0,008;0,01;0,07400000000000001;0,008;0,023;0,4;0,001;0,002;0,002;0,7609999999999999;0,0004;0,414;0,106;0,787;0,006999999999999999;0,012;0,073;0,009000000000000001;0,015;0,561;0,003;0,037000000000000005;3,2;50,5;0,8;17,1;0,15;1,9;26,1;3,4;53,5;0,6;13,0;0,31;2,1;26,5
3702;Э76ХФ;Р65;23,0;71,85;30,183333299999997;71,85;2,7893353;0,3102308;0,121688;0,18254;0,132987;0,0348881;1579,0;1630,0;11,9091938;12372,3909442;112,7;1,0;28,066;0,111;0,05;0,311;0,05;0,02;0,044235000000000003;0,127;0,282;0,212;6224,0;0,001;0,5429999999999999;0,32299999999999995;0,095;0,625;0,006;0,006;0,07;0,006999999999999999;0,017;0,467;0,003;0,003;0,004;0,773;0,0004;0,42700000000000005;0,096;0,794;0,005;0,009000000000000001;0,071;0,009000000000000001;0,009000000000000001;0,575;0,004;0,034;3,7;55,1;0,8;19,1;0,14;2,4;23,4;4,4;51,5;0,6;9,3;0,14;2,5;20,6
3703;Э76ХФ;Р65;29,0;47,7333333;28,25;47,7333333;3,2317728;0,2539008;0,144074;0,16226600000000002;0,138722;0,0394251;1535,0;1598,0;22,380201500000002;13051,327433600001;115,9;1,0;35,168;0,085;0,05;0,213;0,048;0,02;0,049913;0,14400000000000002;0,25;0,251;6145,0;0,002;0,557;0,294;0,10400000000000001;0,635;0,006;0,013000000000000001;0,068;0,008;0,017;0,441;0,002;0,003;0,003;0,765;0,0004;0,413;0,102;0,7759999999999999;0,006;0,012;0,069;0,009000000000000001;0,008;0,5429999999999999;0,003;0,037000000000000005;2,9;76,8;0,3;8,3;0,11;5,0;15,5;3,7;55,5;0,8;12,8;0,16;2,3;24,0
3704;Э76ХФ;Р65;38,0;46,3833333;26,65;46,3833333;2,7352941000000004;0,294881;0,15211;0,198666;0,172278;0,0392314;1553,0;1590,0;11,5664391;12495,3095685;115,2;1,0;17,883;0,16999999999999998;0,05;0,28600000000000003;0,038;0,02;0,04966;0,18;0,306;0,265;5550,0;0,002;0,518;0,294;0,115;0,616;0,008;0,01;0,075;0,006;0,022000000000000002;0,425;0,002;0,002;0,003;0,765;0,0004;0,42100000000000004;0,115;0,789;0,006999999999999999;0,012;0,075;0,006999999999999999;0,015;0,5579999999999999;0,003;0,036000000000000004;3,5;53,8;0,6;15,2;0,15;2,1;25,1;3,2;53,8;0,9;12,6;0,21;2,1;25,8
3706;Э76ХФ;Р65;53,0;40,716666700000005;21,1833333;40,716666700000005;3,6971522000000006;0,3053896;0,168756;0,172749;0,182423;0,0391461;1544,0;1578,0;12,8401965;13227,3800157;115,6;1,0;17,427;0,268;0,05;0,297;0,039;0,02;0,049552;0,20600000000000002;0,265;0,294;4670,0;0,001;0,504;0,278;0,085;0,631;0,006;0,011000000000000001;0,062;0,006999999999999999;0,02;0,41;0,002;0,002;0,003;0,7609999999999999;0,0002;0,419;0,087;0,79;0,005;0,012;0,064;0,008;0,015;0,557;0,003;0,036000000000000004;3,5;51,2;0,6;14,4;0,37;1,9;26,4;3,1;55,1;0,8;11,8;0,2;2,1;27,2
3707;Э76ХФ;Р65;21,0;43,716666700000005;22,8166667;43,716666700000005;3,5046449999999996;0,3429228;0,16760799999999998;0,186879;0,187555;0,040003199999999996;1554,0;1574,0;11,565648399999999;12935,281227200001;115,5;1,0;16,722;0,18600000000000003;0,05;0,34299999999999997;0,061;0,02;0,050637;0,20800000000000002;0,287;0,292;4919,0;0,002;0,439;0,273;0,095;0,612;0,006;0,01;0,065;0,006999999999999999;0,023;0,384;0,001;0,002;0,003;0,7959999999999999;0,0002;0,424;0,094;0,805;0,005;0,012;0,066;0,008;0,013000000000000001;0,59;0,003;0,037000000000000005;3,5;48,3;1,2;14,0;0,58;2,0;24,6;4,3;51,8;0,3;15,8;0,15;2,1;25,6
3708;Э76ХФ;Р65;11,0;48,7;19,3166667;48,7;2,8195876;0,2669954;0,161294;0,14478;0,155757;0,0406597;1579,0;1577,0;17,6217659;13017,7739431;118,0;1,0;28,605999999999998;0,085;0,05;0,252;0,04;0,02;0,05146799999999999;0,177;0,222;0,281;4191,0;0,002;0,583;0,284;0,081;0,662;0,006;0,009000000000000001;0,06;0,006999999999999999;0,018000000000000002;0,446;0,002;0,003;0,003;0,765;0,0002;0,415;0,081;0,789;0,005;0,011000000000000001;0,061;0,008;0,013999999999999999;0,5579999999999999;0,003;0,037000000000000005;3,9;55,1;0,3;15,1;0,1;2,2;25,6;3,9;54,9;0,5;14,7;0,12;2,1;26,1
3709;Э76ХФ;Р65;14,0;49,216666700000005;22,85;49,216666700000005;2,8060942000000004;0,2817312;0,153832;0,13281099999999998;0,162415;0,039660400000000005;1561,0;1577,0;11,0741335;13160,6126915;114,6;1,0;18,017;0,201;0,05;0,272;0,067;0,02;0,050203;0,192;0,203;0,268;5012,0;0,002;0,5539999999999999;0,289;0,09699999999999999;0,6629999999999999;0,006;0,011000000000000001;0,073;0,006999999999999999;0,019;0,428;0,002;0,003;0,003;0,7759999999999999;0,0001;0,418;0,09699999999999999;0,7809999999999999;0,006;0,012;0,07400000000000001;0,008;0,013999999999999999;0,5579999999999999;0,003;0,037000000000000005;3,6;50,2;0,4;15,4;0,18;2,0;25,5;3,5;55,1;0,5;13,0;0,15;2,1;26,2
3710;Э76ХФ;Р65;5,0;71,0333333;21,283333300000002;71,0333333;2,5602985;0,5743744000000001;0,123984;0,14996700000000002;0,190118;0,0376601;1632,0;1599,0;11,3279212;12708,5356304;108,7;1,0;26,822;0,29;0,05;0,638;0,04;0,02;0,047671;0,22699999999999998;0,22899999999999998;0,21600000000000003;4508,0;0,001;0,28;0,308;0,134;0,642;0,009000000000000001;0,006;0,094;0,006;0,018000000000000002;0,39299999999999996;0,002;0,004;0,003;0,767;0,0002;0,419;0,135;0,797;0,009000000000000001;0,009000000000000001;0,094;0,008;0,012;0,563;0,003;0,039;4,1;48,8;0,6;20,3;0,4;1,9;25,3;3,7;51,5;0,4;11,6;0,13;2,1;25,0
3711;Э76ХФ;Р65;1,0;51,216666700000005;13,133333300000002;51,216666700000005;2,9138344;0,42179679999999997;0,144648;0,163492;0,136416;0,0388024;1607,0;1595,0;16,0260332;13225,8883249;112,6;1,0;27,36;0,111;0,04;0,45399999999999996;0,027000000000000003;0,01;0,049117;0,14;0,252;0,252;2895,0;0,002;0,41100000000000003;0,294;0,113;0,638;0,009000000000000001;0,005;0,087;0,006;0,016;0,452;0,003;0,003;0,004;0,76;0,0002;0,419;0,11199999999999999;0,785;0,008;0,008;0,087;0,008;0,012;0,563;0,003;0,038;3,7;59,7;0,3;10,5;0,13;2,4;24,6;3,3;56,4;1,0;10,8;0,18;2,2;26,1
3712;Э76ХФ;Р65;22,0;41,0;17,4833333;41,0;2,7573564999999998;0,3269164;0,141204;0,186168;0,184067;0,0398602;1577,0;1574,0;15,777073199999998;13089,0371783;115,6;1,0;21,561999999999998;0,203;0,05;0,32799999999999996;0,027000000000000003;0,02;0,050456;0,203;0,28600000000000003;0,24600000000000002;3814,0;0,002;0,523;0,301;0,109;0,622;0,012;0,01;0,083;0,006999999999999999;0,022000000000000002;0,413;0,002;0,004;0,003;0,769;0,0002;0,41600000000000004;0,107;0,784;0,011000000000000001;0,012;0,083;0,008;0,016;0,5660000000000001;0,003;0,038;3,7;49,7;0,8;16,0;0,3;2,0;25,4;3,5;53,7;0,6;12,6;0,2;2,1;26,3
3714;Э76ХФ;Р65;9,0;47,05;20,8333333;47,05;2,7637762;0,10048539999999999;0,13259400000000002;0,132945;0,108395;0,039631099999999995;1561,0;1576,0;9,0344315;12890,88;114,9;1,0;14,169;0,11199999999999999;0,05;0,052000000000000005;0,08900000000000001;0,02;0,050166;0,11;0,205;0,231;4476,0;0,002;0,69;0,304;0,087;0,672;0,006999999999999999;0,006999999999999999;0,065;0,009000000000000001;0,021;0,474;0,003;0,003;0,003;0,765;0,0003;0,41600000000000004;0,087;0,79;0,006;0,008;0,066;0,009000000000000001;0,016;0,56;0,003;0,037000000000000005;3,2;60,2;0,3;10,2;0,09;2,5;24,6;3,0;57,5;1,0;9,8;0,17;2,2;26,1
3715;Э76ХФ;Р65;6,0;41,05;20,8666667;41,05;3,0;0,27975759999999994;0,094136;0,138924;0,119897;0,038517199999999994;1551,0;1579,0;12,589037800000002;13983,067092700001;113,5;1,0;17,226;0,196;0,05;0,28;0,11;0,02;0,048756;0,125;0,214;0,16399999999999998;4863,0;0,002;0,552;0,33899999999999997;0,14300000000000002;0,657;0,006999999999999999;0,008;0,07;0,011000000000000001;0,03;0,452;0,002;0,004;0,003;0,764;0,0002;0,419;0,14300000000000002;0,789;0,006;0,011000000000000001;0,071;0,012;0,019;0,556;0,003;0,037000000000000005;2,9;52,3;0,7;11,1;0,12;2,4;22,1;3,5;56,1;0,6;12,7;0,09;2,2;25,1
3716;Э76ХФ;Р65;6,0;41,9;16,3666667;41,9;2,968829;0,168298;0,09758;0,08136;0,110294;0,040003199999999996;1573,0;1578,0;11,742243400000001;13351,5274949;115,7;1,0;16,4;0,106;0,05;0,14400000000000002;0,08199999999999999;0,02;0,050637;0,134;0,124;0,17;3642,0;0,002;0,637;0,33899999999999997;0,111;0,718;0,006;0,009000000000000001;0,066;0,011000000000000001;0,02;0,47;0,003;0,003;0,003;0,772;0,0003;0,42100000000000004;0,11;0,7879999999999999;0,005;0,008;0,066;0,011000000000000001;0,016;0,5529999999999999;0,003;0,037000000000000005;3,3;55,7;0,6;13,4;0,11;2,4;23,3;3,0;56,4;0,5;9,8;0,07;2,2;25,9
3717;Э76ХФ;Р65;8,0;41,0166667;17,4833333;41,0166667;2,9715808;0,2903616;0,128576;0,163145;0,15016600000000002;0,040031699999999996;1576,0;1575,0;10,662737;13593,517635799997;116,2;1,0;14,370999999999999;0,171;0,05;0,28600000000000003;0,049;0,02;0,050673;0,161;0,251;0,22399999999999998;3961,0;0,002;0,537;0,31;0,10300000000000001;0,636;0,006999999999999999;0,009000000000000001;0,07;0,008;0,021;0,439;0,002;0,003;0,002;0,7709999999999999;0,0001;0,419;0,105;0,789;0,006999999999999999;0,011000000000000001;0,071;0,009000000000000001;0,016;0,556;0,003;0,037000000000000005;3,3;52,6;0,6;14,9;0,12;2,1;24,7;3,6;53,9;0,6;12,7;0,17;2,1;25,2
3718;Э76ХФ;Р65;11,0;42,716666700000005;17,716666699999998;42,716666700000005;3,4460432;0,3007953;0,090692;0,187531;0,158066;0,0395174;1586,0;1580,0;11,6148328;13265,4750706;116,7;1,0;15,922;0,125;0,05;0,289;0,027000000000000003;0,02;0,050022000000000004;0,163;0,289;0,158;3917,0;0,002;0,519;0,34299999999999997;0,11599999999999999;0,626;0,006;0,009000000000000001;0,069;0,011000000000000001;0,023;0,435;0,002;0,003;0,003;0,777;0,0001;0,415;0,11599999999999999;0,782;0,005;0,009000000000000001;0,069;0,011000000000000001;0,019;0,556;0,003;0,036000000000000004;3,8;51,3;0,5;11,8;0,08;2,2;22,9;3,4;55,1;0,7;12,8;0,18;2,0;27,3
3719;Э76ХФ;Р65;15,0;40,7;18,35;40,7;3,2225645;0,2720514;0,130298;0,191808;0,149332;0,0388885;1573,0;1582,0;12,1142506;12958,0381471;114,1;1,0;16,435;0,149;0,05;0,228;0,027000000000000003;0,02;0,049226;0,14800000000000002;0,29600000000000004;0,22699999999999998;3963,0;0,002;0,55;0,311;0,098;0,629;0,006;0,008;0,06;0,008;0,019;0,44299999999999995;0,002;0,003;0,003;0,7759999999999999;0,0002;0,42;0,1;0,797;0,005;0,009000000000000001;0,061;0,009000000000000001;0,013999999999999999;0,563;0,003;0,036000000000000004;3,3;56,1;0,5;12,8;0,11;2,2;25,5;4,0;57,1;0,5;6,1;0,58;2,2;25,5
3720;Э76ХФ;Р65;6,0;41,3833333;23,15;41,3833333;3,4300434;0,2919719;0,137186;0,155271;0,139471;0,0388024;1563,0;1591,0;12,6340717;12992,6565875;115,0;1,0;17,428;0,162;0,05;0,273;0,051;0,02;0,049117;0,14800000000000002;0,239;0,239;5013,0;0,002;0,525;0,307;0,098;0,659;0,006;0,009000000000000001;0,067;0,008;0,021;0,444;0,003;0,003;0,003;0,784;0,0002;0,41600000000000004;0,09699999999999999;0,7879999999999999;0,005;0,009000000000000001;0,067;0,009000000000000001;0,013000000000000001;0,5479999999999999;0,003;0,035;2,9;54,6;0,3;14,1;0,11;2,2;25,0;4,0;57,1;0,6;7,5;0,48;2,3;24,9
3721;Э76ХФ;Р65;8,0;40,85;18,7333333;40,85;3,7131024;0,2877294;0,13833399999999998;0,162557;0,12232;0,0394889;1573,0;1579,0;11,9380502;13496,797153;115,3;1,0;16,123;0,158;0,05;0,281;0,03;0,02;0,049986;0,11900000000000001;0,251;0,24100000000000002;4214,0;0,002;0,561;0,298;0,1;0,638;0,006999999999999999;0,009000000000000001;0,067;0,008;0,022000000000000002;0,456;0,002;0,003;0,003;0,765;0,0002;0,428;0,1;0,777;0,005;0,008;0,064;0,008;0,013999999999999999;0,5539999999999999;0,003;0,033;3,4;54,6;0,5;11,0;0,13;2,3;23,3;3,4;54,1;0,5;8,8;0,11;2,5;21,8
3722;Э76ХФ;Р65;6,0;42,533333299999995;26,75;42,533333299999995;5,7891543;0,23433539999999997;0,10619;0,106776;0,10660599999999999;0,0461455;1555,0;1629,0;13,978918499999999;15126,728971999999;114,3;1,0;19,819000000000003;0,16899999999999998;0,05;0,217;0,027999999999999997;0,02;0,058412;0,11800000000000001;0,16399999999999998;0,185;6744,0;0,002;0,5710000000000001;0,326;0,10300000000000001;0,6940000000000001;0,006;0,008;0,068;0,01;0,021;0,46299999999999997;0,002;0,004;0,003;0,7659999999999999;0,0002;0,418;0,10300000000000001;0,7929999999999999;0,005;0,009000000000000001;0,068;0,011000000000000001;0,015;0,532;0,003;0,037000000000000005;3,2;57,2;0,2;14,5;0,09;2,2;25,9;3,8;57,2;1,0;10,4;0,16;2,3;25,1
3723;Э76ХФ;Р65;6,0;47,6666667;21,6666667;47,6666667;3,6154987000000003;0,32025820000000005;0,13431600000000002;0,154563;0,16630799999999998;0,041288599999999995;1589,0;1597,0;11,526360400000002;13591,384615399998;119,1;1,0;18,122;0,115;0,05;0,289;0,03;0,02;0,052264;0,18899999999999997;0,237;0,23399999999999999;4908,0;0,002;0,52;0,31;0,099;0,662;0,006999999999999999;0,008;0,064;0,009000000000000001;0,021;0,425;0,002;0,003;0,003;0,778;0,0003;0,41700000000000004;0,099;0,794;0,006;0,009000000000000001;0,065;0,01;0,015;0,5579999999999999;0,003;0,036000000000000004;3,3;50,0;0,8;12,1;0,11;2,2;22,5;3,5;55,6;0,6;12,6;0,16;2,2;25,4
3724;Э76ХФ;Р65;23,0;41,533333299999995;25,216666699999998;41,533333299999995;3,8153913;0,1848684;0,109634;0,083689;0,13004000000000002;0,039907;1528,0;1595,0;11,543980699999999;13938,400528799999;115,1;1,0;15,982000000000001;0,08;0,05;0,12300000000000001;0,040999999999999995;0,02;0,050527999999999997;0,163;0,127;0,191;5858,0;0,002;0,634;0,32899999999999996;0,109;0,725;0,006999999999999999;0,008;0,07200000000000001;0,012;0,019;0,475;0,002;0,004;0,003;0,767;0,0002;0,41700000000000004;0,109;0,787;0,006;0,006999999999999999;0,073;0,012;0,013999999999999999;0,5579999999999999;0,003;0,036000000000000004;3,3;59,3;1,0;14,9;0,15;2,5;23,7;3,6;57,0;0,6;12,5;0,15;2,2;25,8
3725;Э76ХФ;Р65;15,0;47,8833333;19,5;47,8833333;2,0;0,302759;0,12054000000000001;0,12455899999999999;0,133819;0,0405073;1596,0;1595,0;11,437173699999999;12726,1538462;115,3;1,0;18,255;0,105;0,05;0,275;0,03;0,02;0,051288;0,152;0,191;0,21;4136,0;0,002;0,522;0,327;0,107;0,688;0,006;0,006999999999999999;0,067;0,01;0,018000000000000002;0,451;0,003;0,003;0,003;0,754;0,0003;0,428;0,107;0,799;0,005;0,013000000000000001;0,068;0,01;0,015;0,562;0,003;0,035;2,9;52,3;0,6;14,8;0,09;2,4;21,4;4,2;60,3;0,5;8,0;0,1;2,3;26,2
3726;Э76ХФ;Р65;23,0;46,8666667;20,35;46,8666667;3,3513513999999995;0,320196;0,13776;0,193885;0,157144;0,0405926;1573,0;1589,0;12,5792582;13556,7567568;115,1;1,0;19,407;0,165;0,05;0,32;0,039;0,02;0,051396000000000004;0,159;0,299;0,24;4598,0;0,002;0,5379999999999999;0,306;0,106;0,627;0,006999999999999999;0,011000000000000001;0,07;0,006;0,017;0,451;0,003;0,003;0,003;0,777;0,0002;0,42200000000000004;0,111;0,792;0,006;0,011000000000000001;0,073;0,006999999999999999;0,013999999999999999;0,56;0,003;0,036000000000000004;3,4;56,4;0,4;13,1;0,08;2,2;25,6;4,1;59,6;0,5;7,6;0,09;2,3;26,2
3727;Э76ХФ;Р65;31,0;47,533333299999995;19,35;47,533333299999995;3,4252593;0,36753959999999997;0,14005599999999999;0,220989;0,173029;0,0415071;1578,0;1577,0;10,573352900000001;13122,4806202;116,4;1,0;16,048;0,215;0,05;0,377;0,035;0,02;0,052554;0,172;0,341;0,244;4232,0;0,002;0,499;0,301;0,098;0,607;0,006;0,01;0,066;0,006;0,018000000000000002;0,426;0,002;0,003;0,003;0,7929999999999999;0,0001;0,41600000000000004;0,1;0,7959999999999999;0,005;0,011000000000000001;0,066;0,006999999999999999;0,016;0,557;0,003;0,038;3,6;52,6;1,1;12,4;0,11;2,1;25,2;3,8;58,4;0,6;6,8;0,11;2,2;26,2
3728;Э76ХФ;Р65;29,0;40,6833333;18,5;40,6833333;3,6759709000000003;0,3617614;0,126854;0,201762;0,198164;0,0419352;1576,0;1584,0;12,5809806;12934,054054100001;118,6;1,0;16,537;0,192;0,05;0,373;0,027999999999999997;0,02;0,053096000000000004;0,218;0,31;0,221;3988,0;0,002;0,49700000000000005;0,318;0,105;0,625;0,006999999999999999;0,008;0,07200000000000001;0,009000000000000001;0,021;0,39899999999999997;0,002;0,003;0,003;0,778;0,0006;0,42;0,105;0,795;0,006;0,011000000000000001;0,073;0,009000000000000001;0,016;0,573;0,003;0,037000000000000005;3,7;51,2;0,8;13,3;0,15;2,0;25,3;4,0;59,7;0,5;7,2;0,1;2,2;26,9
3729;Э76ХФ;Р65;29,0;41,6833333;19,6833333;41,6833333;3,8065163;0,3154546;0,12455799999999999;0,175128;0,144171;0,040478;1557,0;1576,0;17,053987;13988,484335299998;115,6;1,0;22,516;0,145;0,05;0,29100000000000004;0,046;0,02;0,051251;0,147;0,27;0,217;4589,0;0,002;0,507;0,317;0,1;0,643;0,006;0,009000000000000001;0,066;0,008;0,019;0,44799999999999995;0,002;0,003;0,003;0,779;0,0001;0,419;0,1;0,7959999999999999;0,006;0,011000000000000001;0,067;0,009000000000000001;0,013999999999999999;0,565;0,003;0,037000000000000005;3,2;55,9;0,5;13,1;0,11;2,3;24,1;3,8;60,2;0,6;6,8;0,11;2,2;26,8
3730;Э76ХФ;Р65;19,0;46,8833333;23,15;46,8833333;3,4879203999999997;0,3168364;0,11250399999999999;0,17758;0,139559;0,0402782;1556,0;1577,0;12,5970679;13321,8142549;115,9;1,0;19,333;0,157;0,05;0,321;0,025;0,02;0,050998;0,139;0,27399999999999997;0,196;5140,0;0,002;0,518;0,32899999999999996;0,102;0,636;0,006999999999999999;0,01;0,067;0,008;0,02;0,445;0,002;0,003;0,002;0,778;0,0001;0,419;0,10099999999999999;0,789;0,006;0,012;0,067;0,009000000000000001;0,017;0,563;0,003;0,037000000000000005;3,0;57,2;0,3;13,5;0,09;2,1;26,8;4,3;55,1;0,7;11,2;0,12;2,2;25,5
3732;Э76ХФ;Р65;12,0;39,8666667;16,8333333;39,8666667;2,0;0,3141522;0,047642000000000004;0,13409000000000001;0,132436;0,039193;1569,0;1585,0;14,4812709;12154,4554455;115,6;1,0;19,244;0,14300000000000002;0,05;0,331;0,062;0,02;0,049624;0,146;0,20600000000000002;0,083;3410,0;0,002;0,547;0,37799999999999995;0,10300000000000001;0,665;0,006999999999999999;0,01;0,07;0,01;0,02;0,444;0,002;0,003;0,003;0,752;0,0006;0,418;0,106;0,78;0,006;0,011000000000000001;0,071;0,011000000000000001;0,013000000000000001;0,5479999999999999;0,003;0,036000000000000004;2,7;45,1;1,1;15,6;0,2;2,2;20,1;3,7;55,4;0,4;11,8;0,11;2,2;25,1
3733;Э76ХФ;Р65;15,0;42,05;19,5;42,05;2,0;0,3064588;0,104468;0,22054400000000002;0,18213800000000002;0,0397925;1574,0;1578,0;13,451743099999998;11990,7692308;117,4;1,0;18,328;0,235;0,05;0,308;0,06;0,02;0,050383;0,18600000000000003;0,34;0,182;3897,0;0,001;0,5489999999999999;0,33399999999999996;0,09699999999999999;0,602;0,006;0,01;0,066;0,006999999999999999;0,019;0,428;0,002;0,003;0,003;0,764;0,0001;0,419;0,09699999999999999;0,787;0,005;0,009000000000000001;0,065;0,008;0,012;0,555;0,002;0,036000000000000004;3,6;53,0;0,7;15,7;0,12;2,1;25,4;4,0;59,9;0,5;7,2;0,1;2,2;27,1
3734;Э76ХФ;Р65;15,0;40,9;15,75;40,9;2,99082745;0,3227061;0,09471;0,17716600000000002;0,180319;0,0393076;1581,0;1577,0;11,204889999999999;12361,904761900001;115,6;1,0;15,276;0,21;0,05;0,315;0,063;0,02;0,049769;0,201;0,272;0,165;3245,0;0,002;0,536;0,34;0,10300000000000001;0,6409999999999999;0,008;0,008;0,069;0,009000000000000001;0,021;0,436;0,002;0,003;0,002;0,77;0,0001;0,41700000000000004;0,10400000000000001;0,794;0,006999999999999999;0,009000000000000001;0,07;0,011000000000000001;0,015;0,5710000000000001;0,003;0,036000000000000004;2,9;45,7;1,0;10,7;0,12;2,2;20,6;3,3;56,8;0,5;11,1;0,11;2,2;26,8
3735;Э76ХФ;Р65;13,0;39,85;15,683333300000001;39,85;2,99082745;0,2959402;0,122262;0,215523;0,16880599999999998;0,0399931;1585,0;1581,0;17,096612300000004;12399,149840600001;116,3;1,0;22,71;0,16699999999999998;0,05;0,252;0,049;0,02;0,050637;0,16699999999999998;0,33399999999999996;0,213;3241,0;0,001;0,547;0,318;0,124;0,602;0,009000000000000001;0,01;0,071;0,006999999999999999;0,02;0,433;0,002;0,003;0,002;0,758;0,0001;0,41600000000000004;0,12300000000000001;0,785;0,008;0,011000000000000001;0,071;0,008;0,013999999999999999;0,56;0,003;0,036000000000000004;2,8;48,9;0,5;13,8;0,12;2,2;22,6;3,7;59,8;0,6;7,7;0,13;2,3;26,6
3736;Э76ХФ;Р65;11,0;40,65;15,65;40,65;2,0;0,3179905;0,114226;0,166684;0,18746600000000002;0,0393644;1601,0;1582,0;14,5726937;11091,3738019;116,2;1,0;19,746;0,162;0,05;0,304;0,039;0,02;0,049841;0,214;0,259;0,19899999999999998;2893,0;0,001;0,541;0,322;0,115;0,642;0,006999999999999999;0,009000000000000001;0,08199999999999999;0,009000000000000001;0,021;0,41700000000000004;0,002;0,003;0,003;0,76;0,0001;0,41600000000000004;0,115;0,792;0,006;0,01;0,08199999999999999;0,01;0,013000000000000001;0,5670000000000001;0,003;0,036000000000000004;3,3;51,5;1,0;18,1;0,17;2,0;26,2;4,0;58,7;0,5;8,8;0,11;2,2;26,5
3737;Э76ХФ;Р65;10,0;40,5166667;14,316666699999999;40,5166667;2,0;0,3389835;0,122262;0,172028;0,165892;0,0397641;1607,0;1586,0;23,9457014;11839,348079200001;116,7;1,0;32,34;0,24100000000000002;0,05;0,33299999999999996;0,061;0,02;0,050347;0,18;0,268;0,213;2825,0;0,002;0,525;0,317;0,11;0,63;0,006;0,008;0,067;0,009000000000000001;0,021;0,431;0,002;0,003;0,003;0,763;0,0001;0,41600000000000004;0,11;0,78;0,005;0,01;0,067;0,009000000000000001;0,012;0,557;0,003;0,036000000000000004;3,6;52,3;0,6;16,0;0,14;2,0;25,7;4,0;58,7;0,5;8,8;0,12;2,2;26,9
3738;Э76ХФ;Р65;16,0;41,0166667;20,15;41,0166667;2,99082745;0,3135225;0,14005599999999999;0,181763;0,16078699999999999;0,0395642;1566,0;1579,0;13,152416399999998;12002,9776675;116,5;1,0;17,69;0,127;0,05;0,304;0,038;0,02;0,050094;0,171;0,28300000000000003;0,244;4031,0;0,001;0,539;0,303;0,122;0,631;0,008;0,008;0,07;0,006999999999999999;0,025;0,439;0,002;0,003;0,003;0,764;0,0007;0,42;0,12300000000000001;0,7959999999999999;0,006999999999999999;0,009000000000000001;0,071;0,008;0,019;0,573;0,003;0,035;3,3;51,7;0,5;11,7;0,09;2,3;22,7;3,5;58,5;0,8;11,3;0,14;2,2;26,3
3739;Э76ХФ;Р65;17,0;41,2;16,533333300000002;41,2;2,99082745;0,3289472;0,137186;0,164186;0,160402;0,0395074;1591,0;1586,0;15,013835;12509,2741935;115,4;1,0;20,619;0,087;0,05;0,32299999999999995;0,048;0,02;0,050022000000000004;0,17800000000000002;0,255;0,239;3447,0;0,002;0,519;0,304;0,111;0,643;0,006;0,01;0,07;0,009000000000000001;0,027000000000000003;0,43700000000000006;0,002;0,003;0,003;0,754;0,0001;0,41600000000000004;0,109;0,785;0,005;0,011000000000000001;0,069;0,01;0,017;0,5660000000000001;0,003;0,036000000000000004;3,3;49,9;0,9;11,5;0,1;2,1;23,9;3,7;56,0;0,8;11,0;0,15;2,2;26,7
3740;Э76ХФ;Р65;26,0;40,033333299999995;21,7333333;40,033333299999995;2,4043813;0,3128315;0,138908;0,171872;0,166408;0,0397641;1542,0;1585,0;16,5057452;13201,8404908;117,2;1,0;22,026;0,14300000000000002;0,05;0,301;0,086;0,02;0,050347;0,184;0,267;0,242;4782,0;0,002;0,5379999999999999;0,305;0,124;0,636;0,006999999999999999;0,009000000000000001;0,073;0,009000000000000001;0,026000000000000002;0,435;0,002;0,004;0,003;0,769;0,0002;0,42100000000000004;0,12300000000000001;0,795;0,006;0,01;0,07400000000000001;0,01;0,013999999999999999;0,568;0,004;0,036000000000000004;3,3;48,6;0,5;10,7;0,16;2,2;22,4;3,5;55,5;0,6;14,0;0,19;2,2;25,7
3741;Э76ХФ;Р65;26,0;40,55;16,7;40,55;2,0;0,29518590000000006;0,13776;0,182599;0,168751;0,0399931;1575,0;1583,0;15,313274300000002;12161,676646700002;115,7;1,0;20,188;0,136;0,05;0,281;0,049;0,02;0,050637;0,183;0,284;0,24;3385,0;0,002;0,5539999999999999;0,305;0,11800000000000001;0,634;0,006;0,009000000000000001;0,069;0,008;0,023;0,451;0,002;0,003;0,002;0,759;0,0006;0,419;0,11800000000000001;0,792;0,005;0,009000000000000001;0,069;0,009000000000000001;0,017;0,5660000000000001;0,003;0,035;3,1;46,7;0,9;11,2;0,12;2,2;21,6;3,4;57,3;0,8;10,3;0,15;2,2;26,4
3742;Э76ХФ;Р65;28,0;45,2;22,3666667;45,2;2,7840173;0,33156740000000007;0,149814;0,188698;0,162074;0,039336;1537,0;1575,0;25,5610718;13619,374068599998;114,8;1,0;38,157;0,17;0,05;0,332;0,05;0,02;0,049805;0,17;0,294;0,261;5077,0;0,002;0,474;0,28300000000000003;0,121;0,619;0,006;0,008;0,069;0,01;0,036000000000000004;0,425;0,003;0,004;0,003;0,772;0,0003;0,42;0,11900000000000001;0,7909999999999999;0,005;0,009000000000000001;0,069;0,011000000000000001;0,019;0,581;0,004;0,036000000000000004;3,9;54,3;1,0;12,5;0,38;2,1;25,3;4,5;42,0;0,8;7,6;0,1;2,2;20,5
3743;Э76ХФ;Р65;25,0;42,8666667;25,8166667;42,8666667;2,8562061;0,3093017;0,148092;0,188389;0,174229;0,039738300000000004;1569,0;1617,0;10,4402125;13082,2466107;115,8;1,0;14,741;0,086;0,05;0,29600000000000004;0,061;0,02;0,050311;0,18899999999999997;0,293;0,258;5629,0;0,002;0,5429999999999999;0,295;0,096;0,626;0,005;0,005;0,063;0,009000000000000001;0,021;0,441;0,002;0,003;0,003;0,765;0,0002;0,419;0,096;0,795;0,005;0,009000000000000001;0,063;0,01;0,018000000000000002;0,57;0,003;0,035;3,1;63,7;0,4;8,6;0,08;3,2;19,6;3,7;55,6;0,6;8,3;0,14;2,2;25,3
3744;Э76ХФ;Р65;25,0;53,033333299999995;25,0166667;53,033333299999995;2,0818767;0,3438216;0,157276;0,2095;0,189772;0,040574400000000004;1579,0;1597,0;9,758640199999999;12553,231179200002;116,3;1,0;17,224;0,254;0,05;0,345;0,049;0,02;0,05136;0,204;0,326;0,27399999999999997;5234,0;0,001;0,499;0,287;0,105;0,607;0,006;0,008;0,064;0,008;0,025;0,425;0,002;0,003;0,003;0,775;0,0002;0,41200000000000003;0,105;0,7829999999999999;0,005;0,009000000000000001;0,065;0,008;0,016;0,563;0,003;0,036000000000000004;3,1;46,9;0,9;10,1;0,13;2,2;21,6;3,5;57,4;0,7;9,7;0,14;2,1;26,9
3745;Э76ХФ;Р65;6,0;49,6666667;19,1333333;49,6666667;3,6050318999999997;0,372866;0,16646;0,241148;0,224356;0,0418605;1596,0;1590,0;14,846917800000002;12719,1637631;118,3;1,0;24,085;0,262;0,05;0,37799999999999995;0,031;0,02;0,052988;0,244;0,375;0,29;4056,0;0,001;0,475;0,282;0,107;0,586;0,005;0,009000000000000001;0,07200000000000001;0,006999999999999999;0,023;0,382;0,001;0,003;0,003;0,7609999999999999;0,0002;0,41200000000000003;0,10400000000000001;0,7859999999999999;0,004;0,011000000000000001;0,07200000000000001;0,006999999999999999;0,016;0,552;0,003;0,036000000000000004;2,8;49,0;1,0;16,1;0,41;1,8;27,2;3,5;56,7;0,7;9,8;0,15;2,2;26,1
3746;Э76ХФ;Р65;12,0;47,3833333;25,2;47,3833333;3,7635507000000006;0,302607;0,14637;0,210614;0,160446;0,0408888;1540,0;1594,0;13,8614581;13771,428571399998;116,5;1,0;21,389;0,23800000000000002;0,05;0,29600000000000004;0,026000000000000002;0,02;0,051758000000000005;0,158;0,32899999999999996;0,255;5784,0;0,001;0,5429999999999999;0,298;0,11199999999999999;0,612;0,006;0,008;0,069;0,008;0,025;0,439;0,002;0,003;0,002;0,759;0,0003;0,41600000000000004;0,11199999999999999;0,795;0,005;0,01;0,069;0,008;0,017;0,5589999999999999;0,003;0,036000000000000004;3,2;53,7;0,4;15,2;0,14;2,1;25,9;3,4;56,0;1,0;9,7;0,16;2,1;26,5
3747;Э76ХФ;Р65;15,0;45,3666667;17,7;45,3666667;2,8811791;0,3056076;0,12283599999999999;0,10679300000000001;0,148929;0,0414884;1580,0;1580,0;21,3430478;13108,4745763;116,2;1,0;31,979;0,163;0,05;0,308;0,027000000000000003;0,02;0,052516999999999994;0,185;0,16399999999999998;0,214;3867,0;0,002;0,5379999999999999;0,314;0,102;0,6990000000000001;0,005;0,006999999999999999;0,07;0,011000000000000001;0,016;0,44;0,003;0,003;0,003;0,758;0,0001;0,415;0,099;0,7929999999999999;0,005;0,009000000000000001;0,07;0,012;0,012;0,578;0,003;0,037000000000000005;4,3;54,2;0,5;13,5;0,13;2,1;25,2;3,4;55,5;0,6;12,9;0,14;2,1;26,6
3748;Э76ХФ;Р65;24,0;42,533333299999995;21,8666667;42,533333299999995;3,8249784;0,278517;0,14637;0,141023;0,162327;0,0413462;1554,0;1579,0;11,5257951;13829,268292700002;119,2;1,0;16,309;0,13;0,05;0,26899999999999996;0,044000000000000004;0,02;0,052337;0,191;0,218;0,255;5040,0;0,002;0,5660000000000001;0,301;0,109;0,675;0,008;0,01;0,081;0,009000000000000001;0,019;0,43799999999999994;0,002;0,004;0,003;0,752;0,0005;0,418;0,11;0,795;0,006999999999999999;0,01;0,08199999999999999;0,01;0,015;0,5589999999999999;0,003;0,038;4,0;54,2;0,4;15,1;0,14;2,2;25,1;3,6;57,0;0,7;10,1;0,16;2,1;26,6
3749;Э76ХФ;Р65;14,0;58,3833333;29,983333299999998;58,3833333;3,3573538;0,28482759999999996;0,12283599999999999;0,219453;0,234421;0,0392314;1570,0;1581,0;15,8096009;13273,374096700001;113,4;1,0;30,372;0,295;0,05;0,278;0,025;0,02;0,04966;0,26899999999999996;0,34;0,214;6633,0;0,002;0,552;0,314;0,11800000000000001;0,589;0,006999999999999999;0,009000000000000001;0,079;0,006;0,025;0,366;0,001;0,002;0,003;0,7659999999999999;0,0005;0,41600000000000004;0,11599999999999999;0,787;0,006;0,01;0,079;0,006999999999999999;0,017;0,563;0,002;0,036000000000000004;3,8;51,2;1,6;12,9;0,61;2,0;26,2;3,3;53,6;0,4;11,1;0,14;2,1;27,5
3750;Э76ХФ;Р65;7,0;45,8666667;24,8;45,8666667;3,1203038;0,3082094;0,167034;0,24287399999999998;0,218394;0,0416314;1557,0;1579,0;13,415923900000001;13074,1935484;117,1;1,0;19,986;0,23199999999999998;0,05;0,298;0,027000000000000003;0,02;0,052698;0,23399999999999999;0,37799999999999995;0,29100000000000004;5404,0;0,002;0,542;0,282;0,094;0,5770000000000001;0,005;0,008;0,064;0,006999999999999999;0,022000000000000002;0,386;0,001;0,003;0,002;0,755;0,0003;0,414;0,09300000000000001;0,785;0,004;0,009000000000000001;0,065;0,008;0,016;0,552;0,003;0,038;3,1;48,5;1,0;15,0;0,53;1,8;26,8;3,1;53,5;0,5;12,9;0,14;2,1;28,5
3752;Э76ХФ;Р65;15,0;42,216666700000005;19,3666667;42,216666700000005;3,5137013999999995;0,30947340000000007;0,115374;0,134723;0,137379;0,0408888;1571,0;1575,0;13,695276199999999;13718,4165232;116,4;1,0;19,006;0,149;0,05;0,313;0,026000000000000002;0,02;0,051758000000000005;0,155;0,209;0,201;4428,0;0,002;0,537;0,32299999999999995;0,10800000000000001;0,6709999999999999;0,006;0,008;0,069;0,01;0,02;0,429;0,002;0,004;0,003;0,768;0,0004;0,41700000000000004;0,107;0,79;0,005;0,008;0,07;0,011000000000000001;0,015;0,546;0,003;0,037000000000000005;4,1;52,3;0,6;12,2;0,12;2,1;24,5;3,7;55,1;0,5;11,7;0,14;2,1;26,4
3753;Э76ХФ;Р65;10,0;43,3833333;19,033333300000002;43,3833333;2,7141601000000004;0,39935879999999996;0,161868;0,178492;0,22752399999999998;0,04108869999999999;1589,0;1580,0;12,8806827;13116,9877408;119,2;1,0;18,448;0,151;0,05;0,414;0,052000000000000005;0,02;0,052011;0,276;0,275;0,282;4161,0;0,002;0,48200000000000004;0,289;0,09;0,633;0,006;0,006;0,055;0,011000000000000001;0,02;0,37799999999999995;0,001;0,003;0,003;0,759;0,0003;0,41700000000000004;0,08900000000000001;0,789;0,005;0,01;0,055999999999999994;0,012;0,017;0,562;0,003;0,037000000000000005;4,0;54,4;0,4;11,4;0,15;2,1;26,2;3,2;50,6;0,7;11,1;0,16;2,1;25,7
3754;Э76ХФ;Р65;7,0;40,5666667;21,0833333;40,5666667;2,8278055;0,3283002;0,087822;0,114003;0,13676300000000002;0,0390884;1560,0;1575,0;13,477074800000002;12860,3952569;112,8;1,0;18,224;0,09;0,05;0,342;0,027000000000000003;0,02;0,049479;0,163;0,17600000000000002;0,153;4519,0;0,002;0,505;0,344;0,11;0,6970000000000001;0,009000000000000001;0,006999999999999999;0,081;0,013999999999999999;0,024;0,45;0,002;0,003;0,003;0,753;0,0003;0,41600000000000004;0,10800000000000001;0,795;0,008;0,009000000000000001;0,081;0,013999999999999999;0,02;0,565;0,003;0,037000000000000005;3,2;58,2;0,4;13,5;0,1;2,4;24,6;3,7;59,8;0,5;7,7;0,11;2,3;25,9
3755;Э76ХФ;Р65;7,0;42,533333299999995;16,3;42,533333299999995;2,6685472000000003;0,3145785;0,13833399999999998;0,17948699999999998;0,193655;0,0406597;1591,0;1577,0;12,1309561;12658,895705500001;117,4;1,0;17,199;0,13;0,05;0,287;0,069;0,02;0,05146799999999999;0,223;0,278;0,24100000000000002;3439,0;0,002;0,524;0,307;0,102;0,649;0,006;0,008;0,07;0,012;0,022000000000000002;0,425;0,002;0,004;0,003;0,752;0,0012;0,42;0,10400000000000001;0,792;0,005;0,008;0,071;0,012;0,016;0,536;0,003;0,037000000000000005;3,6;53,0;0,5;13,2;0,14;1,9;27,2;3,7;59,3;0,5;6,3;0,09;2,3;26,1
3756;Э76ХФ;Р65;9,0;41,2;17,8666667;41,2;2,6924059;0,36611020000000005;0,145222;0,201488;0,195272;0,0402884;1583,0;1578,0;13,2946602;12636,9402985;115,6;1,0;18,258;0,08299999999999999;0,05;0,375;0,031;0,02;0,050998;0,21600000000000003;0,313;0,253;3763,0;0,001;0,495;0,299;0,107;0,614;0,006999999999999999;0,006999999999999999;0,079;0,01;0,023;0,409;0,001;0,003;0,002;0,748;0,0002;0,413;0,105;0,785;0,005;0,008;0,079;0,01;0,019;0,564;0,003;0,036000000000000004;2,9;45,7;0,5;11,2;0,15;2,1;21,9;3,6;55,1;0,4;13,6;0,14;2,1;26,0
3757;Э76ХФ;Р65;7,0;40,0;21,85;40,0;2,5898722999999997;0,3430513;0,12111400000000001;0,187026;0,146146;0,038917;1560,0;1578,0;20,8114861;13018,7643021;114,6;1,0;27,581;0,142;0,06;0,32;0,048;0,03;0,049262;0,146;0,292;0,21100000000000002;4741,0;0,002;0,486;0,316;0,111;0,609;0,006;0,008;0,068;0,009000000000000001;0,022000000000000002;0,433;0,002;0,003;0,003;0,775;0,0001;0,419;0,11;0,787;0,005;0,008;0,068;0,011000000000000001;0,018000000000000002;0,564;0,003;0,037000000000000005;3,3;51,2;0,3;11,2;0,1;2,3;22,7;3,7;58,1;1,0;6,9;0,1;2,1;27,4
3758;Э76ХФ;Р65;6,0;40,5666667;14,516666699999998;40,5666667;2,99082745;0,31375929999999996;0,121688;0,17815799999999998;0,16687000000000002;0,0415177;1595,0;1580,0;18,8785538;12647,5315729;117,6;1,0;25,528000000000002;0,175;0,05;0,28800000000000003;0,06;0,02;0,052554;0,182;0,27699999999999997;0,212;3060,0;0,002;0,509;0,316;0,106;0,626;0,006;0,009000000000000001;0,068;0,01;0,024;0,431;0,002;0,003;0,003;0,767;0,0002;0,41600000000000004;0,107;0,785;0,005;0,008;0,068;0,011000000000000001;0,017;0,57;0,003;0,038;3,3;53,9;0,5;14,0;0,13;2,1;25,5;3,9;59,9;0,4;7,6;0,1;2,3;26,4
3759;Э76ХФ;Р65;3,0;41,8666667;17,3;41,8666667;2,99082745;0,3069361;0,117096;0,16283699999999998;0,156805;0,0393175;1592,0;1590,0;21,784872600000003;12589,5953757;114,1;1,0;30,401999999999997;0,16699999999999998;0,05;0,271;0,06;0,02;0,049769;0,17300000000000001;0,253;0,204;3630,0;0,002;0,515;0,32;0,106;0,64;0,006;0,006999999999999999;0,066;0,01;0,022000000000000002;0,43799999999999994;0,002;0,003;0,003;0,7809999999999999;0,0001;0,413;0,105;0,782;0,005;0,009000000000000001;0,066;0,011000000000000001;0,013000000000000001;0,557;0,003;0,036000000000000004;3,0;51,7;1,0;16,1;0,17;2,1;24,7;3,7;57,2;0,5;8,6;0,12;2,1;27,1
3761;Э76ХФ;Р65;4,0;44,3666667;16,85;44,3666667;2,99082745;0,2924087;0,098728;0,165761;0,17314100000000002;0,0406028;1580,0;1572,0;23,3749812;12014,2433234;116,2;1,0;34,569;0,172;0,05;0,271;0,075;0,02;0,051396000000000004;0,19699999999999998;0,257;0,172;3374,0;0,001;0,55;0,33899999999999997;0,099;0,645;0,005;0,011000000000000001;0,067;0,01;0,021;0,436;0,002;0,003;0,003;0,764;0,0003;0,41700000000000004;0,099;0,79;0,005;0,012;0,067;0,011000000000000001;0,013999999999999999;0,569;0,003;0,037000000000000005;3,4;53,2;0,6;16,4;0,16;2,0;26,0;3,2;55,3;0,6;13,3;0,13;2,0;27,2
3762;Э76ХФ;Р65;4,0;40,6833333;19,8666667;40,6833333;2,4164916;0,28947480000000003;0,094136;0,138302;0,152539;0,038002999999999995;1616,0;1617,0;19,6591561;13046,9798658;113,1;1,0;26,66;0,157;0,05;0,254;0,05;0,02;0,048105;0,17300000000000001;0,215;0,16399999999999998;4320,0;0,002;0,529;0,33799999999999997;0,09699999999999999;0,66;0,006;0,009000000000000001;0,069;0,009000000000000001;0,021;0,45;0,002;0,003;0,003;0,78;0,0004;0,42;0,09699999999999999;0,794;0,005;0,011000000000000001;0,069;0,01;0,013999999999999999;0,5670000000000001;0,003;0,036000000000000004;3,5;54,8;0,9;15,1;0,19;2,2;24,7;3,4;55,1;0,5;12,5;0,16;2,0;27,2
3764;Э76ХФ;Р65;16,0;40,716666700000005;22,216666699999998;40,716666700000005;2,6133995;0,2771387;0,09815399999999999;0,12944;0,149412;0,0390402;1563,0;1602,0;16,4416701;13109,077269299998;112,8;1,0;22,315;0,08800000000000001;0,06;0,23399999999999999;0,06;0,03;0,049443;0,172;0,201;0,171;4854,0;0,002;0,5429999999999999;0,336;0,092;0,6779999999999999;0,006;0,009000000000000001;0,065;0,008;0,019;0,447;0,002;0,003;0,003;0,764;0,0004;0,418;0,092;0,7929999999999999;0,005;0,011000000000000001;0,066;0,009000000000000001;0,012;0,5760000000000001;0,003;0,037000000000000005;3,0;51,4;0,5;15,2;0,12;2,2;23,6;3,2;52,1;0,5;12,7;0,09;2,3;23,2
3765;Э76ХФ;Р65;11,0;45,3333333;18,8333333;45,3333333;2,272997;0,3409296;0,123984;0,18824000000000002;0,226424;0,040268;1564,0;1593,0;14,243823499999998;12660,5309735;116,8;1,0;21,524;0,161;0,05;0,336;0,049;0,02;0,050998;0,264;0,292;0,21600000000000003;3974,0;0,001;0,502;0,319;0,11;0,628;0,009000000000000001;0,011000000000000001;0,085;0,009000000000000001;0,023;0,40399999999999997;0,001;0,004;0,003;0,7609999999999999;0,0005;0,42;0,10800000000000001;0,7979999999999999;0,008;0,013000000000000001;0,084;0,01;0,017;0,585;0,003;0,038;3,4;52,4;0,4;17,6;0,39;2,0;26,7;3,7;58,7;0,5;6,9;0,11;2,2;26,9
3767;Э76ХФ;Р65;13,0;41,8833333;16,1833333;41,8833333;2,0;0,3170007;0,10332000000000001;0,15365;0,19504100000000002;0,039154699999999994;1601,0;1581,0;17,9480065;11674,974253299999;115,9;1,0;24,509;0,086;0,05;0,309;0,049;0,02;0,049588;0,231;0,23800000000000002;0,18;3149,0;0,002;0,522;0,33399999999999996;0,11599999999999999;0,6579999999999999;0,006999999999999999;0,01;0,071;0,011000000000000001;0,019;0,41600000000000004;0,003;0,004;0,003;0,785;0,0004;0,42;0,11599999999999999;0,792;0,006;0,012;0,07200000000000001;0,012;0,013000000000000001;0,57;0,003;0,038;3,6;52,8;0,5;14,0;0,15;2,1;25,4;3,5;54,1;0,5;12,6;0,12;2,1;25,6
3768;Э76ХФ;Р65;11,0;42,7;21,1666667;42,7;2,0;0,32751840000000004;0,129724;0,179028;0,206722;0,039754000000000005;1577,0;1573,0;13,054566699999999;12180,4724409;118,8;1,0;18,581;0,086;0,05;0,331;0,06;0,02;0,050347;0,23800000000000002;0,278;0,226;4297,0;0,002;0,54;0,316;0,109;0,64;0,006;0,01;0,069;0,008;0,021;0,41700000000000004;0,002;0,003;0,003;0,755;0,0003;0,42;0,10800000000000001;0,792;0,005;0,011000000000000001;0,068;0,009000000000000001;0,013999999999999999;0,5710000000000001;0,003;0,036000000000000004;3,6;51,8;0,9;17,7;0,21;2,0;25,5;3,4;55,6;0,5;12,6;0,17;2,1;27,1
