Repository: comptech-winter-school/steel-alloying

# steel-alloying
Проект "Оптимизация процесса легирования стали" на Зимней Школе CompTech 2021

File: data_frames/evraz_data_prprocessed_Anvar.csv (part 40 of 45)
;МАРКА;ПРОФИЛЬ;t вып-обр;t обработка;t под током;t продувка;ПСН гр.;чист расход C;чист расход Cr;чист расход Mn;чист расход Si;чист расход V;температура первая;температура последняя;Ar (интенс.);эл. энергия (интенс.);произв жидкая сталь;произв количество обработок;расход газ Ar;сыпуч известь РП;сыпуч кокс пыль УСТК;сыпуч  кокс. мелочь КМ1;сыпуч  шпат плав.;ферспл CaC2;ферспл  FeV-80;ферспл  Mn5Si65Al0.5;ферспл SiMn18;ферспл  фх850А;эл. энергия;химсталь первый Al_1;химсталь первый C_1;химсталь первый Cr_1;химсталь первый Cu_1;химсталь первый Mn_1;химсталь первый Mo_1;химсталь первый N_1;химсталь первый Ni_1;химсталь первый P_1;химсталь первый S_1;химсталь первый Si_1;химсталь первый Ti_1;химсталь первый V_1;химсталь последний Al;химсталь последний C;химсталь последний Ca;химсталь последний Cr;химсталь последний Cu;химсталь последний Mn;химсталь последний Mo;химсталь последний N;химсталь последний Ni;химсталь последний P;химсталь последний S;химсталь последний Si;химсталь последний Ti;химсталь последний V;химшлак первый Al2O3_1;химшлак первый CaO_1;химшлак первый FeO_1;химшлак первый MgO_1;химшлак первый MnO_1;химшлак первый R_1;химшлак первый SiO2_1;химшлак последний Al2O3;химшлак последний CaO;химшлак последний FeO;химшлак последний MgO;химшлак последний MnO;химшлак последний R;химшлак последний SiO2
3769;Э76ХФ;Р65;9,0;44,033333299999995;20,0;44,033333299999995;2,99082745;0,3150152;0,13087200000000002;0,213788;0,216402;0,03841169999999999;1582,0;1577,0;21,0604088;12504,0;112,2;1,0;30,912;0,373;0,05;0,314;0,03;0,02;0,048647;0,23800000000000002;0,33299999999999996;0,228;4168,0;0,001;0,529;0,307;0,099;0,5920000000000001;0,006;0,011000000000000001;0,075;0,008;0,022000000000000002;0,392;0,001;0,003;0,002;0,768;0,0002;0,419;0,10099999999999999;0,7959999999999999;0,005;0,012;0,076;0,009000000000000001;0,011000000000000001;0,569;0,003;0,037000000000000005;3,1;49,2;0,6;18,7;0,35;1,8;26,6;3,4;55,9;0,4;12,5;0,15;2,1;27,1
3770;Э76ХФ;Р65;7,0;45,3833333;18,7;45,3833333;2,5919492;0,29912059999999996;0,119966;0,144496;0,148332;0,039754000000000005;1580,0;1568,0;18,662750199999998;13289,8395722;114,1;1,0;27,709;0,252;0,05;0,299;0,07200000000000001;0,02;0,050347;0,16399999999999998;0,225;0,209;4142,0;0,002;0,51;0,321;0,08900000000000001;0,6579999999999999;0,005;0,011000000000000001;0,066;0,008;0,023;0,45299999999999996;0,002;0,003;0,002;0,7609999999999999;0,0001;0,418;0,08900000000000001;0,7859999999999999;0,004;0,012;0,066;0,009000000000000001;0,019;0,5589999999999999;0,003;0,037000000000000005;3,0;52,4;0,5;14,8;0,16;2,0;25,6;3,5;55,4;0,5;13,1;0,15;2,1;26,4
3771;Э76ХФ;Р65;6,0;42,033333299999995;17,4833333;42,033333299999995;3,0;0,29601700000000003;0,08897000000000001;0,13781;0,158993;0,039925300000000004;1578,0;1574,0;15,444885000000001;13353,2888465;115,0;1,0;21,64;0,154;0,05;0,301;0,057999999999999996;0,02;0,050564;0,183;0,214;0,155;3891,0;0,002;0,523;0,34600000000000003;0,109;0,6629999999999999;0,006;0,011000000000000001;0,071;0,01;0,024;0,424;0,002;0,004;0,004;0,754;0,0004;0,418;0,105;0,784;0,005;0,015;0,07;0,01;0,017;0,56;0,003;0,038;3,0;47,9;0,3;13,1;0,12;2,1;23,1;3,2;57,0;0,4;12,0;0,12;2,1;27,2
3772;Э76ХФ;Р65;10,0;40,533333299999995;16,966666699999998;40,533333299999995;2,7393939;0,2506118;0,10159800000000001;0,077716;0,10996199999999999;0,038298;1566,0;1581,0;12,8805099;13077,406679799999;111,3;1,0;17,403;0,14800000000000002;0,05;0,245;0,076;0,02;0,048503;0,134;0,12;0,177;3698,0;0,002;0,551;0,331;0,084;0,711;0,005;0,011000000000000001;0,061;0,006999999999999999;0,02;0,45299999999999996;0,002;0,002;0,003;0,768;0,0003;0,418;0,083;0,7829999999999999;0,005;0,01;0,061;0,008;0,015;0,5529999999999999;0,003;0,036000000000000004;3,2;49,8;0,8;11,7;0,12;2,2;22,5;3,7;54,6;0,4;9,5;0,07;2,4;22,8
3773;Э76ХФ;Р65;5,0;40,7;19,4;40,7;3,6892815999999997;0,32425;0,1435;0,242412;0,203282;0,0416964;1558,0;1579,0;12,25;14025,7731959;120,0;1,0;16,415;0,141;0,05;0,322;0,085;0,02;0,05280700000000001;0,20600000000000002;0,379;0,25;4535,0;0,002;0,493;0,303;0,10099999999999999;0,579;0,006;0,01;0,063;0,006999999999999999;0,021;0,39299999999999996;0,003;0,003;0,003;0,778;0,0004;0,41;0,10099999999999999;0,792;0,006;0,01;0,066;0,008;0,016;0,581;0,003;0,039;3,4;53,2;0,6;16,8;0,17;2,2;24,3;3,5;54,3;0,4;14,3;0,09;2,1;26,0
3774;Э76ХФ;Р65;7,0;41,55;19,8333333;41,55;2,3953488;0,2969172;0,11939200000000001;0,18014000000000002;0,170122;0,0392976;1571,0;1579,0;16,2238267;13177,8151261;112,7;1,0;22,47;0,337;0,05;0,295;0,094;0,02;0,049769;0,182;0,281;0,20800000000000002;4356,0;0,002;0,5479999999999999;0,319;0,09699999999999999;0,621;0,005;0,011000000000000001;0,061;0,006999999999999999;0,022000000000000002;0,42200000000000004;0,002;0,003;0,003;0,785;0,0001;0,42;0,098;0,785;0,004;0,01;0,061;0,008;0,016;0,5670000000000001;0,003;0,038;3,1;49,7;1,0;17,9;0,3;1,9;25,8;3,6;54,1;0,4;12,4;0,15;2,1;26,1
3775;Э76ХФ;Р65;6,0;45,716666700000005;19,3333333;45,716666700000005;2,7903226;0,31630240000000004;0,135464;0,232302;0,170807;0,0394689;1581,0;1574,0;15,0785272;13428,620689700001;116,4;1,0;22,978;0,20600000000000002;0,05;0,314;0,11;0,02;0,049986;0,161;0,364;0,23600000000000002;4327,0;0,002;0,531;0,308;0,10400000000000001;0,583;0,009000000000000001;0,01;0,08199999999999999;0,006;0,023;0,423;0,002;0,002;0,003;0,745;0,0001;0,418;0,10300000000000001;0,782;0,008;0,011000000000000001;0,08199999999999999;0,006999999999999999;0,015;0,561;0,003;0,036000000000000004;3,0;50,6;0,4;16,8;0,14;2,0;25,4;3,4;55,7;0,3;12,0;0,08;2,1;26,3
3776;Э76ХФ;Р65;5,0;40,5166667;16,466666699999998;40,5166667;2,6103896;0,3159638;0,147518;0,243242;0,183081;0,0398685;1589,0;1576,0;18,4140148;13281,3765182;115,0;1,0;24,818;0,32;0,05;0,311;0,04;0,02;0,050492;0,175;0,381;0,257;3645,0;0,002;0,503;0,295;0,114;0,565;0,006999999999999999;0,01;0,071;0,008;0,026000000000000002;0,409;0,002;0,002;0,003;0,763;0,0001;0,42;0,114;0,7859999999999999;0,006;0,009000000000000001;0,07;0,009000000000000001;0,016;0,561;0,003;0,037000000000000005;3,2;48,4;0,9;12,4;0,18;2,0;24,1;3,4;54,6;0,3;11,5;0,11;2,1;26,3
3777;Э76ХФ;Р65;5,0;42,6666667;19,7333333;42,6666667;2,7138554;0,30558320000000005;0,113652;0,17293599999999998;0,156252;0,0405823;1572,0;1580,0;12,6161719;12958,7837838;119,3;1,0;17,942999999999998;0,161;0,05;0,307;0,075;0,02;0,051396000000000004;0,16399999999999998;0,27;0,198;4262,0;0,002;0,521;0,325;0,096;0,637;0,006;0,01;0,059000000000000004;0,008;0,021;0,431;0,002;0,003;0,003;0,769;0,0001;0,419;0,09699999999999999;0,787;0,005;0,011000000000000001;0,06;0,009000000000000001;0,015;0,5539999999999999;0,003;0,037000000000000005;3,2;50,1;0,7;13,5;0,12;2,2;22,6;3,3;51,2;0,5;14,9;0,11;2,2;23,4
3778;Э76ХФ;Р65;9,0;43,5166667;20,9833333;43,5166667;2,8807767;0,26819499999999996;0,12915;0,199762;0,14724500000000001;0,0397256;1556,0;1581,0;13,564705900000002;13184,7498014;113,2;1,0;19,601;0,223;0,05;0,257;0,076;0,02;0,050311;0,139;0,313;0,225;4611,0;0,002;0,55;0,309;0,11;0,608;0,01;0,012;0,084;0,006999999999999999;0,022000000000000002;0,44;0,002;0,003;0,003;0,7559999999999999;0,0003;0,41600000000000004;0,111;0,784;0,009000000000000001;0,011000000000000001;0,084;0,008;0,013999999999999999;0,564;0,003;0,037000000000000005;2,6;48,2;0,6;16,5;0,19;2,0;24,5;3,5;54,9;0,5;12,1;0,16;2,1;26,4
3779;Э76ХФ;Р65;8,0;54,8333333;24,5833333;54,8333333;2,2245439;0,3207486;0,131446;0,17932599999999999;0,161327;0,0386407;1585,0;1577,0;7,944072900000001;12466,9830508;113,9;1,0;7,26;0,36;0,151;0,235;0,11699999999999999;0,02;0,048937;0,16899999999999998;0,28;0,22899999999999998;5108,0;0,001;0,503;0,303;0,10099999999999999;0,617;0,006;0,011000000000000001;0,065;0,006999999999999999;0,026000000000000002;0,41200000000000003;0,002;0,003;0,002;0,757;0,0002;0,41600000000000004;0,1;0,7809999999999999;0,005;0,009000000000000001;0,065;0,008;0,018000000000000002;0,55;0,003;0,038;2,8;50,5;0,5;16,9;0,13;2,0;25,6;3,3;55,7;0,3;11,6;0,11;2,1;26,3
3780;Э76ХФ;Р65;22,0;41,8333333;21,0;41,8333333;2,0;0,32514440000000006;0,152684;0,228186;0,184161;0,0396971;1559,0;1572,0;14,596494;13217,142857100001;116,9;1,0;20,354;0,191;0,05;0,322;0,075;0,02;0,050275;0,183;0,35700000000000004;0,266;4626,0;0,001;0,532;0,29600000000000004;0,109;0,59;0,006999999999999999;0,011000000000000001;0,07400000000000001;0,006;0,023;0,413;0,002;0,003;0,003;0,768;0,0001;0,42;0,11;0,7909999999999999;0,006;0,011000000000000001;0,07400000000000001;0,006999999999999999;0,013999999999999999;0,568;0,003;0,037000000000000005;2,7;48,7;0,8;15,1;0,32;1,9;25,6;3,4;54,1;0,3;11,9;0,1;2,1;25,5
3781;Э76ХФ;Р65;16,0;42,3666667;16,033333300000002;42,3666667;2,9642715;0,29198559999999996;0,13431600000000002;0,159806;0,129527;0,0394974;1585,0;1582,0;12,820067199999999;13138,8773389;112,9;1,0;18,03;0,161;0,05;0,287;0,075;0,02;0,050022000000000004;0,129;0,25;0,23399999999999999;3511,0;0,002;0,528;0,299;0,084;0,627;0,005;0,01;0,054000000000000006;0,006999999999999999;0,017;0,43;0,002;0,003;0,003;0,7759999999999999;0,0001;0,423;0,084;0,787;0,004;0,01;0,055;0,008;0,012;0,5660000000000001;0,003;0,038;3,4;52,3;1,1;15,0;0,12;2,1;24,7;3,5;51,5;0,4;9,8;0,08;2,4;21,6
3782;Э76ХФ;Р65;9,0;43,033333299999995;28,85;43,033333299999995;5,667955200000001;0,2836744;0,152684;0,17213;0,152306;0,038111599999999995;1546,0;1626,0;9,525639;14801,386481799998;112,6;1,0;13,664000000000001;0,09699999999999999;0,05;0,273;0,031;0,02;0,048322000000000004;0,162;0,268;0,266;7117,0;0,002;0,5529999999999999;0,28800000000000003;0,087;0,644;0,005;0,008;0,055;0,006;0,019;0,433;0,002;0,003;0,003;0,769;0,0003;0,415;0,087;0,794;0,005;0,009000000000000001;0,055999999999999994;0,006999999999999999;0,012;0,547;0,003;0,036000000000000004;2,5;49,9;0,8;13,6;0,14;2,4;21,1;3,2;56,5;0,6;11,5;0,13;2,2;26,2
3783;Э76ХФ;Р65;6,0;43,6833333;16,6666667;43,6833333;2,3723403999999997;0,35887440000000004;0,181384;0,24229299999999998;0,220165;0,039994199999999994;1644,0;1612,0;18,3413201;12783,6;118,0;1,0;26,706999999999997;0,268;0,05;0,358;0,027000000000000003;0,02;0,050709;0,237;0,377;0,316;3551,0;0,002;0,49700000000000005;0,27;0,094;0,588;0,006;0,005;0,059000000000000004;0,008;0,019;0,391;0,001;0,003;0,003;0,753;0,0005;0,41600000000000004;0,09300000000000001;0,797;0,005;0,01;0,06;0,008;0,013999999999999999;0,564;0,002;0,037000000000000005;3,1;49,9;0,9;20,6;0,27;2,0;24,8;3,4;55,4;0,5;12,4;0,16;2,1;26,1
3784;Э76ХФ;Р65;9,0;46,85;24,6833333;46,85;2,99082745;0,27346020000000004;0,16301600000000002;0,196503;0,172623;0,0384539;1568,0;1600,0;14,9186766;12652,261985100002;110,9;1,0;23,298;0,17300000000000001;0,05;0,253;0,038;0,02;0,048756;0,183;0,306;0,284;5205,0;0,001;0,565;0,284;0,10099999999999999;0,613;0,004;0,013000000000000001;0,057999999999999996;0,006999999999999999;0,021;0,423;0,001;0,003;0,002;0,769;0,0003;0,41600000000000004;0,10400000000000001;0,792;0,005;0,009000000000000001;0,061;0,008;0,013000000000000001;0,547;0,002;0,039;2,8;48,2;0,6;20,9;0,28;2,0;24,7;3,2;54,5;0,5;11,0;0,13;2,2;25,9
3785;Э76ХФ;Р65;1,0;71,3666667;27,366666700000003;71,3666667;2,6412729;0,3209212;0,15038800000000002;0,202378;0,181346;0,0389389;1597,0;1603,0;10,5494629;12133,008526200001;113,3;1,0;25,096;0,135;0,05;0,298;0,064;0,02;0,049371;0,19399999999999998;0,315;0,262;5534,0;0,002;0,536;0,292;0,115;0,609;0,006;0,006999999999999999;0,067;0,008;0,021;0,423;0,001;0,003;0,002;0,7809999999999999;0,0003;0,42;0,113;0,7829999999999999;0,006;0,008;0,068;0,008;0,016;0,5529999999999999;0,002;0,038;2,8;48,7;0,7;29,6;0,15;2,1;23,7;4,4;54,7;0,4;12,4;0,18;2,2;25,0
3786;Э76ХФ;Р65;37,0;42,033333299999995;19,716666699999998;39,7;3,189257;0,2640192;0,16359;0,194502;0,19203800000000001;0,039937400000000005;1535,0;1580,0;11,111376199999999;13252,7472527;117,1;1,0;14,488;0,086;0,05;0,226;0,03;0,02;0,050637;0,214;0,302;0,285;4355,0;0,002;0,5479999999999999;0,285;0,098;0,62;0,009000000000000001;0,008;0,083;0,006999999999999999;0,018000000000000002;0,429;0,001;0,003;0,002;0,748;0,0003;0,41700000000000004;0,1;0,79;0,009000000000000001;0,009000000000000001;0,084;0,008;0,013999999999999999;0,552;0,002;0,038;3,0;49,3;1,2;22,8;0,62;2,1;23,3;3,9;54,6;0,4;12,7;0,17;2,2;25,8
3787;Э76ХФ;Р65;36,0;39,6666667;21,8;39,6666667;2,7973422;0,27743720000000005;0,11939200000000001;0,128842;0,17633;0,039595099999999994;1547,0;1581,0;13,1224576;12613,7614679;114,4;1,0;17,205;0,15;0,05;0,273;0,049;0,02;0,050203;0,218;0,198;0,20800000000000002;4583,0;0,002;0,5379999999999999;0,318;0,10099999999999999;0,6759999999999999;0,008;0,006999999999999999;0,07;0,009000000000000001;0,019;0,42700000000000005;0,002;0,004;0,002;0,762;0,0006;0,41700000000000004;0,10099999999999999;0,79;0,008;0,009000000000000001;0,071;0,01;0,013999999999999999;0,57;0,003;0,039;3,5;46,7;2,5;19,8;0,53;1,9;24,5;3,9;52,7;0,9;17,1;0,16;2,2;24,5
3794;Э76ХФ;Р65;11,0;44,3666667;16,966666699999998;44,3666667;2,0;0,26621849999999997;0,118244;0,143792;0,1745;0,038796199999999996;1583,0;1571,0;12,1535666;12200,3929273;114,1;1,0;17,464000000000002;0,087;0,05;0,243;0,038;0,02;0,04919;0,204;0,223;0,20600000000000002;3450,0;0,002;0,581;0,315;0,09699999999999999;0,662;0,01;0,009000000000000001;0,081;0,008;0,016;0,445;0,002;0,004;0,003;0,7829999999999999;0,0004;0,41700000000000004;0,1;0,789;0,01;0,011000000000000001;0,08199999999999999;0,009000000000000001;0,012;0,5589999999999999;0,003;0,038;2,8;55,7;0,3;13,6;0,09;2,2;25,8;3,4;52,0;0,7;15,5;0,21;2,2;25,5
3795;Э76ХФ;Р65;11,0;40,85;15,666666699999999;40,85;2,0;0,2861532;0,113652;0,14774;0,15319000000000002;0,03888130000000001;1587,0;1581,0;13,309337699999999;12228,510638299998;115,1;1,0;17,975;0,076;0,05;0,284;0,06;0,02;0,049298;0,17;0,23;0,198;3193,0;0,002;0,54;0,322;0,107;0,655;0,006999999999999999;0,009000000000000001;0,075;0,009000000000000001;0,02;0,444;0,002;0,004;0,003;0,755;0,0003;0,4;0,10800000000000001;0,802;0,008;0,011000000000000001;0,079;0,01;0,013999999999999999;0,5589999999999999;0,003;0,038;2,7;47,2;0,6;13,9;0,13;2,2;21,6;3,2;53,9;0,7;14,6;0,14;2,2;25,4
3796;Э76ХФ;Р65;8,0;44,0166667;12,7166667;42,0;1,7122852;0,30289540000000004;0,13259400000000002;0,15473399999999998;0,157115;0,0385681;1602,0;1582,0;15,4003578;12088,0733945;113,7;1,0;21,522;0,08800000000000001;0,05;0,301;0,05;0,02;0,0489;0,17300000000000001;0,24100000000000002;0,231;2562,0;0,002;0,539;0,304;0,111;0,647;0,006999999999999999;0,01;0,067;0,011000000000000001;0,02;0,44299999999999995;0,002;0,004;0,003;0,775;0,0003;0,41700000000000004;0,11199999999999999;0,78;0,006999999999999999;0,011000000000000001;0,068;0,012;0,012;0,556;0,003;0,036000000000000004;3,2;49,4;0,7;21,1;0,13;1,8;27,4;3,1;56,8;0,6;12,3;0,16;2,2;26,2
3797;Э76ХФ;Р65;6,0;44,05;14,833333300000001;44,05;1,1693735;0,32352;0,1435;0,19386;0,19503399999999999;0,0392314;1612,0;1575,0;14,3754824;11580,6741573;115,9;1,0;21,108;0,21800000000000005;0,05;0,32299999999999995;0,038;0,02;0,04966;0,214;0,302;0,25;2863,0;0,002;0,526;0,302;0,11900000000000001;0,614;0,006;0,009000000000000001;0,07200000000000001;0,009000000000000001;0,023;0,413;0,001;0,003;0,003;0,745;0,0003;0,414;0,11800000000000001;0,789;0,006999999999999999;0,011000000000000001;0,073;0,01;0,013999999999999999;0,5670000000000001;0,002;0,038;3,5;48,7;0,5;20,3;0,18;1,9;25,2;3,7;51,5;0,5;19,8;0,17;2,1;25,9
3798;Э76ХФ;Р65;9,0;44,6833333;16,0;44,6833333;3,0607547000000004;0,3672462;0,139482;0,18608;0,18364;0,0402884;1586,0;1580,0;14,7295964;13353,75;117,7;1,0;21,898000000000003;0,16;0,05;0,37799999999999995;0,077;0,02;0,050998;0,2;0,29;0,243;3561,0;0,002;0,48700000000000004;0,304;0,128;0,636;0,012;0,01;0,099;0,01;0,027999999999999997;0,43;0,004;0,003;0,003;0,759;0,0004;0,418;0,127;0,7809999999999999;0,012;0,011000000000000001;0,098;0,01;0,015;0,5589999999999999;0,003;0,038;3,4;50,7;0,9;19,1;0,14;2,1;24,2;3,1;57,0;0,7;12,5;0,17;2,1;26,5
3799;Э76ХФ;Р65;11,0;41,533333299999995;17,5166667;41,533333299999995;2,0;0,2784482;0,099302;0,12329000000000001;0,125949;0,038431099999999996;1572,0;1578,0;11,2030498;12560,608943899999;111,5;1,0;15,51;0,153;0,05;0,278;0,08199999999999999;0,02;0,048647;0,139;0,192;0,17300000000000001;3667,0;0,002;0,5589999999999999;0,332;0,11599999999999999;0,667;0,008;0,009000000000000001;0,079;0,009000000000000001;0,021;0,452;0,001;0,003;0,002;0,7609999999999999;0,0003;0,419;0,114;0,7759999999999999;0,006999999999999999;0,01;0,079;0,009000000000000001;0,013999999999999999;0,5489999999999999;0,002;0,038;3,0;53,5;0,5;18,1;0,12;2,1;24,9;3,1;56,1;0,6;12,0;0,16;2,1;26,1
3800;Э76ХФ;Р65;10,0;43,2;20,65;43,2;2,9509116;0,3304506;0,177366;0,211742;0,149263;0,0391745;1570,0;1587,0;7,2182918;13054,7215496;115,4;1,0;8,287;0,16399999999999998;0,155;0,23399999999999999;0,113;0,02;0,049588;0,13699999999999998;0,332;0,309;4493,0;0,002;0,524;0,271;0,1;0,603;0,005;0,011000000000000001;0,06;0,006999999999999999;0,024;0,445;0,002;0,003;0,002;0,767;0,0003;0,419;0,1;0,7809999999999999;0,005;0,011000000000000001;0,061;0,006999999999999999;0,016;0,555;0,003;0,037000000000000005;2,7;55,6;0,3;13,9;0,16;2,1;26,1;2,8;57,0;0,5;11,0;0,08;2,2;26,0
3801;Э76ХФ;Р65;8,0;44,033333299999995;17,5;44,033333299999995;2,3180147;0,3251644;0,152684;0,177738;0,17538499999999999;0,039660400000000005;1593,0;1578,0;14,7004542;13062,857142899999;115,1;1,0;21,576999999999998;0,321;0,05;0,324;0,077;0,02;0,050203;0,191;0,27699999999999997;0,266;3810,0;0,002;0,518;0,28600000000000003;0,102;0,625;0,006;0,009000000000000001;0,069;0,006999999999999999;0,021;0,423;0,001;0,003;0,003;0,778;0,0003;0,39799999999999996;0,10300000000000001;0,7909999999999999;0,006;0,012;0,07200000000000001;0,008;0,012;0,561;0,003;0,039;3,2;49,3;0,5;20,1;0,29;1,9;26,3;3,3;54,9;0,5;12,2;0,14;2,1;26,5
3802;Э76ХФ;Р65;7,0;43,533333299999995;25,6166667;43,533333299999995;2,0;0,2750832;0,142352;0,178057;0,1559;0,0388885;1569,0;1618,0;15,5682941;14048,6662329;112,9;1,0;22,587;0,303;0,05;0,264;0,061;0,02;0,049226;0,162;0,278;0,248;5998,0;0,001;0,547;0,294;0,113;0,623;0,01;0,009000000000000001;0,08800000000000001;0,006999999999999999;0,021;0,43700000000000006;0,002;0,003;0,003;0,7709999999999999;0,0005;0,41;0,11199999999999999;0,785;0,01;0,011000000000000001;0,08800000000000001;0,006999999999999999;0,011000000000000001;0,5589999999999999;0,003;0,038;3,1;50,8;1,1;18,8;0,2;2,0;25,8;2,9;55,4;0,6;13,0;0,14;2,1;27,0
3803;Э76ХФ;Р65;8,0;50,85;21,7333333;50,85;2,8086081000000003;0,3309158;0,16473800000000002;0,202123;0,17161099999999999;0,0402031;1597,0;1588,0;10,253097300000002;12892,6380368;116,3;1,0;17,379;0,19;0,05;0,32799999999999996;0,087;0,02;0,05089;0,179;0,315;0,287;4670,0;0,001;0,52;0,278;0,102;0,606;0,006999999999999999;0,009000000000000001;0,069;0,006999999999999999;0,02;0,425;0,001;0,003;0,002;0,775;0,0002;0,414;0,102;0,787;0,006999999999999999;0,011000000000000001;0,07;0,006999999999999999;0,012;0,5589999999999999;0,003;0,038;3,0;55,1;0,3;13,5;0,11;2,1;26,3;2,9;53,4;0,6;12,8;0,15;2,1;26,6
3804;Э76ХФ;Р65;14,0;54,216666700000005;26,366666700000003;54,216666700000005;2,0;0,3193616;0,185976;0,200125;0,167189;0,0394889;1552,0;1593,0;8,9131263;13337,2945638;115,1;1,0;16,108;0,168;0,05;0,31;0,061;0,02;0,049986;0,17300000000000001;0,312;0,324;5861,0;0,002;0,509;0,263;0,102;0,615;0,006;0,009000000000000001;0,061;0,005;0,017;0,426;0,002;0,003;0,002;0,775;0,0002;0,41600000000000004;0,105;0,777;0,006;0,011000000000000001;0,064;0,006;0,011000000000000001;0,5479999999999999;0,003;0,036000000000000004;2,8;50,0;0,5;14,3;0,13;2,1;24,1;3,3;56,2;0,9;14,1;0,13;2,3;24,5
3805;Э76ХФ;Р65;18,0;52,033333299999995;21,6333333;52,033333299999995;2,7561416000000003;0,33831999999999995;0,1722;0,248548;0,195492;0,0395174;1578,0;1588,0;7,326658599999999;13265,6394453;116,7;1,0;10,123;0,18899999999999997;0,05;0,33399999999999996;0,05;0,02;0,050022000000000004;0,196;0,38799999999999996;0,3;4783,0;0,001;0,506;0,276;0,105;0,575;0,006999999999999999;0,009000000000000001;0,068;0,006999999999999999;0,021;0,406;0,002;0,002;0,002;0,745;0,0002;0,418;0,10400000000000001;0,799;0,006999999999999999;0,01;0,069;0,006999999999999999;0,016;0,565;0,003;0,037000000000000005;2,7;51,1;1,1;17,2;0,15;2,0;26,0;2,7;54,8;0,7;12,2;0,14;2,1;27,1
3806;Э76ХФ;Р65;20,0;43,1833333;20,3833333;43,1833333;3,2457067000000004;0,30646940000000006;0,167034;0,18693800000000002;0,166738;0,0398602;1557,0;1571,0;11,3891162;13837,775960799998;115,0;1,0;16,394000000000002;0,207;0,05;0,298;0,076;0,02;0,050456;0,17800000000000002;0,29100000000000004;0,29100000000000004;4701,0;0,001;0,541;0,27899999999999997;0,10800000000000001;0,619;0,012;0,01;0,081;0,006;0,02;0,428;0,002;0,003;0,002;0,7709999999999999;0,0003;0,419;0,107;0,785;0,012;0,01;0,08199999999999999;0,006999999999999999;0,013000000000000001;0,568;0,003;0,038;2,9;50,8;1,1;18,0;0,24;1,9;26,2;2,9;54,5;0,7;13,0;0,14;2,1;27,0
3807;Э76ХФ;Р65;19,0;40,55;17,55;40,55;2,6544849999999998;0,3543082;0,185402;0,25855500000000003;0,21825100000000003;0,040488300000000005;1579,0;1578,0;10,774106;13360,683760700002;116,4;1,0;14,562999999999999;0,256;0,05;0,35100000000000003;0,05;0,02;0,051251;0,22699999999999998;0,40299999999999997;0,32299999999999995;3908,0;0,001;0,504;0,26899999999999996;0,115;0,561;0,009000000000000001;0,009000000000000001;0,105;0,006;0,022000000000000002;0,38799999999999996;0,001;0,002;0,003;0,763;0,0003;0,42100000000000004;0,11199999999999999;0,7859999999999999;0,009000000000000001;0,01;0,10400000000000001;0,006999999999999999;0,015;0,563;0,003;0,038;2,7;48,7;0,4;16,5;0,27;1,8;27,1;3,3;51,5;0,5;15,3;0,15;2,0;26,1
3808;Э76ХФ;Р65;12,0;42,2;21,6333333;42,2;3,2489646;0,36006479999999996;0,184828;0,238127;0,20483099999999999;0,0416314;1556,0;1575,0;12,628436;13448,6902928;117,3;1,0;17,764;0,27899999999999997;0,05;0,359;0,078;0,02;0,052698;0,215;0,371;0,322;4849,0;0,001;0,469;0,259;0,11199999999999999;0,5760000000000001;0,006999999999999999;0,01;0,087;0,006;0,023;0,386;0,002;0,003;0,002;0,762;0,0002;0,42;0,111;0,787;0,006999999999999999;0,011000000000000001;0,087;0,006;0,015;0,564;0,003;0,039;2,9;47,8;0,8;15,4;0,31;1,9;25,2;3,0;54,1;0,4;12,6;0,12;2,1;26,4
3809;Э76ХФ;Р65;13,0;42,1833333;19,8333333;42,1833333;2,9463647;0,4041552;0,159572;0,264271;0,268807;0,038917;1571,0;1577,0;12,2017384;12705,8823529;112,2;1,0;17,157;0,171;0,05;0,41700000000000004;0,083;0,02;0,049262;0,303;0,41;0,278;4200,0;0,001;0,45299999999999996;0,282;0,11900000000000001;0,55;0,006999999999999999;0,008;0,079;0,006999999999999999;0,019;0,335;0,001;0,003;0,003;0,754;0,0003;0,42;0,11900000000000001;0,785;0,006999999999999999;0,011000000000000001;0,079;0,008;0,011000000000000001;0,5589999999999999;0,003;0,038;3,9;51,5;1,6;18,0;0,19;2,1;24,9;2,9;55,1;0,6;13,3;0,15;2,0;27,2
3810;Э76ХФ;Р65;14,0;44,5;20,1833333;44,5;2,7739757000000003;0,3387676;0,18023599999999998;0,225388;0,17357999999999998;0,040488300000000005;1573,0;1574,0;8,339858;12874,9793559;117,3;1,0;10,77;0,17300000000000001;0,05;0,33399999999999996;0,077;0,02;0,051251;0,172;0,35200000000000004;0,314;4331,0;0,001;0,517;0,27;0,11699999999999999;0,591;0,01;0,01;0,08800000000000001;0,006;0,02;0,42;0,002;0,003;0,003;0,758;0,0003;0,42200000000000004;0,11599999999999999;0,784;0,009000000000000001;0,01;0,08800000000000001;0,006999999999999999;0,013999999999999999;0,56;0,003;0,038;2,9;52,0;0,5;15,4;0,15;2,0;25,6;2,9;54,1;0,8;14,0;0,13;2,1;25,2
3811;Э76ХФ;Р65;17,0;40,35;21,45;40,35;3,2292994;0,2713008;0,15038800000000002;0,201508;0,172084;0,03957430000000001;1536,0;1579,0;8,5391016;13127,272727299998;115,8;1,0;11,459000000000001;0,151;0,05;0,257;0,04;0,02;0,050094;0,18;0,314;0,262;4693,0;0,001;0,562;0,29100000000000004;0,106;0,619;0,006999999999999999;0,009000000000000001;0,07200000000000001;0,006999999999999999;0,019;0,439;0,002;0,003;0,002;0,746;0,0003;0,419;0,105;0,795;0,006999999999999999;0,011000000000000001;0,07200000000000001;0,008;0,013999999999999999;0,5720000000000001;0,003;0,038;2,6;48,2;0,5;15,0;0,2;2,2;21,8;2,9;50,7;0,8;13,8;0,09;2,3;22,2
3812;Э76ХФ;Р65;13,0;41,533333299999995;17,85;41,533333299999995;3,2989898999999996;0,30691999999999997;0,1722;0,22905799999999998;0,19393;0,0403745;1550,0;1576,0;12,507738699999999;13374,789916;117,5;1,0;17,285;0,075;0,05;0,29600000000000004;0,049;0,02;0,051107;0,20199999999999999;0,35700000000000004;0,3;3979,0;0,001;0,535;0,28300000000000003;0,115;0,597;0,006999999999999999;0,008;0,076;0,006999999999999999;0,021;0,413;0,001;0,002;0,003;0,764;0,0003;0,423;0,114;0,7909999999999999;0,006999999999999999;0,01;0,077;0,008;0,013000000000000001;0,5660000000000001;0,003;0,037000000000000005;2,9;46,3;0,7;14,7;0,19;2,1;22,4;3,0;56,5;0,5;12,4;0,15;2,1;26,6
3813;Э76ХФ;Р65;13,0;42,7333333;18,3666667;42,7333333;2,6611569999999998;0,3364468;0,173348;0,235684;0,20737199999999997;0,0402884;1556,0;1576,0;13,9184087;12956,079854799998;118,5;1,0;19,826;0,098;0,05;0,332;0,031;0,02;0,050998;0,22;0,36700000000000005;0,302;3966,0;0,002;0,521;0,278;0,109;0,594;0,006;0,009000000000000001;0,071;0,006999999999999999;0,02;0,41200000000000003;0,002;0,003;0,002;0,759;0,0003;0,418;0,109;0,789;0,006999999999999999;0,011000000000000001;0,07200000000000001;0,008;0,013999999999999999;0,568;0,003;0,037000000000000005;3,4;51,9;1,2;18,2;0,35;2,1;24,7;3,1;56,4;0,6;12,4;0,18;2,1;26,8
3814;Э76ХФ;Р65;13,0;41,7;16,5;41,7;2,3321555;0,3148586;0,160146;0,151322;0,172282;0,039060000000000004;1595,0;1576,0;10,3974162;12345,4545455;112,9;1,0;14,308;0,086;0,05;0,311;0,031;0,02;0,049443;0,20199999999999999;0,23399999999999999;0,27899999999999997;3395,0;0,002;0,532;0,285;0,122;0,6609999999999999;0,009000000000000001;0,009000000000000001;0,078;0,01;0,023;0,445;0,003;0,003;0,002;0,7609999999999999;0,0003;0,42200000000000004;0,122;0,782;0,009000000000000001;0,011000000000000001;0,078;0,01;0,016;0,569;0,003;0,037000000000000005;2,9;51,1;1,6;17,2;0,45;2,0;26,1;4,6;56,2;0,4;12,7;0,18;2,2;25,8
3815;Э76ХФ;Р65;8,0;45,716666700000005;19,2;45,716666700000005;2,1721992;0,3191136;0,174496;0,245813;0,210837;0,042802999999999994;1554,0;1577,0;12,375384599999999;12562,5;115,7;1,0;18,099;0,175;0,05;0,31;0,03;0,02;0,05418099999999999;0,221;0,38299999999999995;0,304;4020,0;0,001;0,524;0,278;0,111;0,569;0,008;0,01;0,071;0,008;0,023;0,401;0,001;0,003;0,003;0,757;0,0004;0,42200000000000004;0,10800000000000001;0,79;0,008;0,011000000000000001;0,07;0,008;0,013999999999999999;0,569;0,002;0,037000000000000005;2,6;48,1;2,3;18,7;0,67;1,8;26,9;3,1;55,4;0,6;12,1;0,15;2,1;26,2
3816;Э76ХФ;Р65;8,0;41,3666667;17,6833333;41,3666667;2,3617166000000003;0,3174688;0,161868;0,22623800000000002;0,20603000000000002;0,040440699999999996;1563,0;1581,0;9,063094300000001;12845,994345000001;116,5;1,0;12,497;0,151;0,05;0,311;0,028999999999999998;0,02;0,051107;0,222;0,35200000000000004;0,282;3786,0;0,001;0,537;0,282;0,083;0,597;0,005;0,009000000000000001;0,06;0,006999999999999999;0,02;0,41200000000000003;0,001;0,003;0,003;0,767;0,0003;0,418;0,079;0,792;0,005;0,011000000000000001;0,059000000000000004;0,006;0,011000000000000001;0,586;0,003;0,038;3,0;50,3;2,0;17,1;0,54;2,0;25,2;2,9;48,3;0,7;13,4;0,16;2,1;23,2
3817;Э76ХФ;Р65;9,0;42,216666700000005;14,2166667;42,216666700000005;1,5314228;0,3107868;0,115948;0,148998;0,179366;0,040607800000000006;1579,0;1580,0;11,465140199999999;11897,303634200001;115,9;1,0;16,134;0,043;0,05;0,314;0,047;0,02;0,051033999999999996;0,214;0,23;0,20199999999999999;2819,0;0,002;0,5329999999999999;0,327;0,11699999999999999;0,664;0,006999999999999999;0,008;0,073;0,011000000000000001;0,023;0,43;0,002;0,004;0,003;0,775;0,0004;0,42200000000000004;0,11900000000000001;0,792;0,006999999999999999;0,009000000000000001;0,075;0,012;0,015;0,5710000000000001;0,003;0,037000000000000005;3,0;45,8;1,4;15,8;0,47;2,1;22,1;3,8;51,4;0,5;17,9;0,17;2,1;25,1
3818;Э76ХФ;Р65;13,0;47,533333299999995;23,15;47,533333299999995;3,2688427000000004;0,320201;0,121688;0,164577;0,17532899999999998;0,0413565;1541,0;1584,0;16,910062300000003;13568,0345572;117,9;1,0;26,375;0,141;0,05;0,29100000000000004;0,05;0,02;0,051975;0,201;0,255;0,212;5235,0;0,002;0,48;0,315;0,114;0,654;0,006999999999999999;0,006999999999999999;0,079;0,01;0,024;0,41700000000000004;0,002;0,003;0,003;0,765;0,0004;0,419;0,113;0,8009999999999999;0,006999999999999999;0,009000000000000001;0,079;0,01;0,015;0,569;0,003;0,038;3,3;53,4;0,4;15,1;0,12;2,2;24,5;3,1;53,0;0,7;11,4;0,16;2,0;26,2
3819;Э76ХФ;Р65;3,0;46,7;20,8666667;46,7;2,8736142000000005;0,333974;0,17794000000000001;0,238691;0,20241099999999998;0,0400611;1570,0;1580,0;14,5326733;13405,111821100001;116,1;1,0;22,017;0,14;0,05;0,32799999999999996;0,031;0,02;0,050347;0,21100000000000002;0,37200000000000005;0,31;4662,0;0,002;0,48100000000000004;0,267;0,115;0,5670000000000001;0,006999999999999999;0,008;0,075;0,006999999999999999;0,025;0,39;0,001;0,003;0,002;0,774;0,0003;0,42200000000000004;0,113;0,784;0,006999999999999999;0,01;0,075;0,006999999999999999;0,016;0,5760000000000001;0,003;0,035;4,0;57,9;0,8;5,8;1,2;2,3;25,1;4,7;55,4;0,4;12,7;0,17;2,2;25,5
3820;Э76ХФ;Р65;9,0;40,533333299999995;19,1833333;40,3833333;1,49064;0,31321859999999996;0,160146;0,202009;0,200533;0,039946499999999996;1606,0;1579,0;13,1935497;11719,5482189;115,3;1,0;17,727;0,141;0,05;0,307;0,03;0,02;0,050203;0,226;0,314;0,27899999999999997;3747,0;0,002;0,527;0,284;0,114;0,618;0,006999999999999999;0,008;0,077;0,008;0,024;0,413;0,001;0,003;0,002;0,755;0,0003;0,419;0,11599999999999999;0,7879999999999999;0,008;0,011000000000000001;0,078;0,009000000000000001;0,013999999999999999;0,5589999999999999;0,002;0,037000000000000005;3,1;49,7;0,5;20,4;0,29;1,9;26,8;3,2;54,1;0,5;11,9;0,17;2,1;25,7
3821;Э76ХФ;Р65;11,0;40,55;26,0166667;40,55;3,1145833;0,3061211;0,10619;0,129838;0,173086;0,0391691;1586,0;1631,0;15,7226006;13180,0128123;113,1;1,0;21,16;0,175;0,05;0,285;0,037000000000000005;0,02;0,049226;0,214;0,2;0,185;5715,0;0,002;0,49200000000000005;0,32799999999999996;0,11199999999999999;0,68;0,006999999999999999;0,008;0,078;0,009000000000000001;0,023;0,434;0,002;0,003;0,003;0,772;0,0005;0,42200000000000004;0,114;0,7979999999999999;0,008;0,01;0,078;0,011000000000000001;0,015;0,5760000000000001;0,003;0,038;2,6;43,1;0,7;13,3;0,17;2,1;20,2;3,6;53,2;0,4;15,4;0,1;2,1;25,3
3823;Э76ХФ;Р65;13,0;43,8166667;27,1666667;43,8166667;3,0;0,3684647;0,187124;0,199331;0,21898299999999998;0,0394572;1563,0;1602,0;20,464130800000003;12480,7361963;116,8;1,0;29,889;0,364;0,05;0,35600000000000004;0,039;0,02;0,049588;0,256;0,309;0,326;5651,0;0,001;0,45299999999999996;0,264;0,073;0,613;0,005;0,011000000000000001;0,055999999999999994;0,008;0,022000000000000002;0,396;0,002;0,003;0,003;0,779;0,0004;0,418;0,07200000000000001;0,7829999999999999;0,005;0,011000000000000001;0,055999999999999994;0,008;0,011000000000000001;0,541;0,003;0,036000000000000004;2,8;46,2;0,6;9,1;0,12;2,3;20,1;3,3;48,4;0,8;12,9;0,15;2,2;28,6
3825;Э76ХФ;Р65;11,0;49,6833333;20,3166667;49,6833333;2,99082745;0,3307429;0,145796;0,162276;0,1677;0,0393704;1600,0;1590,0;16,6492452;12126,0049221;116,3;1,0;27,573;0,22399999999999998;0,05;0,319;0,049;0,02;0,049479;0,192;0,252;0,254;4106,0;0,002;0,5429999999999999;0,295;0,11;0,638;0,006;0,009000000000000001;0,071;0,008;0,019;0,44;0,001;0,003;0,002;0,768;0,0003;0,41700000000000004;0,109;0,777;0,006999999999999999;0,01;0,07200000000000001;0,009000000000000001;0,011000000000000001;0,56;0,002;0,037000000000000005;3,1;50,1;0,7;18,7;0,2;1,9;25,8;4,7;56,3;0,4;12,7;0,18;2,2;26,0
3826;Э76ХФ;Р65;20,0;53,2333333;21,533333300000002;53,2333333;2,99082745;0,29601540000000004;0,13259400000000002;0,160277;0,210977;0,0392845;1592,0;1585,0;17,0440069;12404,9535604;114,9;1,0;30,059;0,264;0,05;0,301;0,039;0,02;0,049371;0,26;0,247;0,231;4452,0;0,002;0,557;0,303;0,129;0,6509999999999999;0,006;0,009000000000000001;0,071;0,01;0,024;0,406;0,001;0,003;0,003;0,772;0,0003;0,41200000000000003;0,129;0,792;0,006;0,011000000000000001;0,07200000000000001;0,011000000000000001;0,013000000000000001;0,565;0,002;0,038;3,0;50,9;0,9;15,8;0,3;2,1;24,1;4,8;54,9;0,4;12,4;0,17;2,2;25,3
3827;Э76ХФ;Р65;26,0;49,7;25,75;49,7;2,3977424;0,33995559999999997;0,13431600000000002;0,167492;0,1994;0,0399171;1572,0;1601,0;14,7018109;13120,776699;116,5;1,0;24,355999999999998;0,096;0,05;0,34600000000000003;0,048;0,02;0,050166;0,239;0,259;0,23399999999999999;5631,0;0,002;0,512;0,309;0,11;0,647;0,006999999999999999;0,008;0,078;0,012;0,024;0,408;0,002;0,004;0,003;0,757;0,0004;0,419;0,109;0,794;0,006999999999999999;0,01;0,078;0,012;0,013000000000000001;0,564;0,003;0,037000000000000005;3,1;54,3;0,6;13,5;0,15;2,5;21,8;3,8;51,4;0,9;16,6;0,22;2,2;26,1
3828;Э76ХФ;Р65;2,0;48,8666667;15,316666699999999;48,8666667;2,0;0,3515989;0,179088;0,266574;0,250738;0,0359171;1615,0;1597,0;14,764202300000001;12202,393906399999;114,6;1,0;23,188000000000002;0,39899999999999997;0,05;0,337;0,068;0,05;0,045139;0,27699999999999997;0,415;0,312;3115,0;0,001;0,5;0,268;0,139;0,555;0,006999999999999999;0,01;0,077;0,009000000000000001;0,028999999999999998;0,359;0,001;0,003;0,003;0,755;0,0006;0,42100000000000004;0,138;0,79;0,006999999999999999;0,011000000000000001;0,077;0,01;0,018000000000000002;0,568;0,002;0,035;2,8;48,4;0,7;17,8;0,67;1,8;27,6;3,1;51,8;0,3;14,6;0,13;2,2;26,8
3829;Э76ХФ;Р65;7,0;41,1666667;23,5;41,1666667;1,8813273000000001;0,3017066;0,142926;0,19822599999999999;0,176798;0,0394858;1574,0;1589,0;14,338770499999999;12217,0212766;115,4;1,0;19,437;0,168;0,05;0,29600000000000004;0,066;0,02;0,049624;0,191;0,309;0,249;4785,0;0,002;0,541;0,29600000000000004;0,111;0,619;0,006;0,01;0,066;0,009000000000000001;0,026000000000000002;0,42700000000000005;0,001;0,003;0,003;0,768;0,0003;0,418;0,11199999999999999;0,795;0,006;0,011000000000000001;0,066;0,01;0,017;0,5660000000000001;0,002;0,038;3,1;43,7;0,6;13,9;0,12;2,0;21,7;3,2;47,3;0,7;16,4;0,19;2,2;23,1
3830;Э76ХФ;Р65;8,0;42,8833333;21,3833333;42,8833333;2,6688103;0,30183119999999997;0,125132;0,10478699999999999;0,149543;0,039571800000000004;1578,0;1596,0;15,064485999999999;12789,3998441;116,2;1,0;21,491999999999997;0,16399999999999998;0,05;0,303;0,08900000000000001;0,02;0,049732;0,188;0,161;0,218;4558,0;0,002;0,542;0,313;0,11199999999999999;0,6940000000000001;0,006;0,008;0,069;0,012;0,024;0,447;0,002;0,004;0,003;0,76;0,0004;0,419;0,11199999999999999;0,7829999999999999;0,006;0,009000000000000001;0,07;0,013000000000000001;0,015;0,564;0,003;0,038;2,8;49,6;0,4;15,7;0,13;2,1;23,2;3,2;54,6;0,3;14,5;0,09;2,2;25,8
3831;Э76ХФ;Р65;12,0;52,55;23,1666667;52,55;2,99082745;0,339254;0,14924;0,204381;0,196509;0,039601199999999996;1578,0;1593,0;25,1246432;12737,2661871;116,7;1,0;44,01;0,175;0,05;0,341;0,028999999999999998;0,02;0,049769;0,21899999999999997;0,318;0,26;4918,0;0,002;0,514;0,295;0,12300000000000001;0,611;0,006999999999999999;0,01;0,075;0,008;0,024;0,419;0,001;0,003;0,003;0,762;0,0003;0,42100000000000004;0,124;0,7909999999999999;0,006999999999999999;0,011000000000000001;0,076;0,009000000000000001;0,009000000000000001;0,5589999999999999;0,002;0,037000000000000005;3,3;48,8;1,1;18,6;0,19;1,9;25,3;3,3;52,7;0,3;15,2;0,1;2,2;24,8
3832;Э76ХФ;Р65;25,0;40,6833333;14,35;40,6833333;2,99082745;0,299214;0,12054000000000001;0,119897;0,152349;0,038478500000000006;1589,0;1581,0;15,130217000000002;12627,177700299999;114,1;1,0;20,14;0,08900000000000001;0,05;0,3;0,086;0,02;0,048358;0,18600000000000003;0,185;0,21;3020,0;0,002;0,547;0,317;0,12;0,675;0,008;0,01;0,07400000000000001;0,009000000000000001;0,022000000000000002;0,444;0,002;0,004;0,003;0,767;0,0004;0,415;0,11900000000000001;0,777;0,008;0,01;0,075;0,01;0,018000000000000002;0,5589999999999999;0,003;0,038;2,8;55,0;0,3;12,9;0,08;2,1;26,5;3,3;52,6;0,7;12,6;0,15;2,2;25,0
3833;Э76ХФ;Р65;25,0;41,0;14,7833333;41,0;1,0;0,307452;0,13202;0,148564;0,170428;0,0389392;1585,0;1572,0;12,9935537;12390,980834299999;115,5;1,0;17,581;0,086;0,05;0,307;0,059000000000000004;0,02;0,048937;0,20199999999999999;0,23;0,23;3053,0;0,002;0,5479999999999999;0,31;0,11900000000000001;0,653;0,006999999999999999;0,009000000000000001;0,08800000000000001;0,009000000000000001;0,021;0,43799999999999994;0,002;0,003;0,003;0,7609999999999999;0,0004;0,425;0,12;0,779;0,006999999999999999;0,01;0,08800000000000001;0,009000000000000001;0,015;0,564;0,002;0,037000000000000005;3,1;52,6;0,4;17,3;0,14;2,1;24,8;3,5;52,3;0,8;17,1;0,22;2,2;25,8
3834;Э76ХФ;Р65;25,0;46,2333333;21,1666667;46,2333333;2,99082745;0,3094054;0,103894;0,13503900000000002;0,180295;0,038478500000000006;1588,0;1595,0;14,039144;12512,125984299999;112,5000001;1,0;21,32;0,13;0,05;0,315;0,06;0,02;0,048358;0,223;0,20800000000000002;0,18100000000000002;4414,0;0,002;0,544;0,332;0,10800000000000001;0,662;0,009000000000000001;0,008;0,08199999999999999;0,01;0,023;0,419;0,001;0,004;0,003;0,757;0,0005;0,41600000000000004;0,107;0,78;0,009000000000000001;0,01;0,083;0,011000000000000001;0,015;0,557;0,002;0,038;4,4;48,0;0,6;23,9;0,32;1,9;24,6;3,4;55,4;0,3;15,9;0,1;2,1;25,9
3835;Э76ХФ;Р65;28,0;46,7;17,8833333;46,7;2,7346939;0,3889968;0,092414;0,086484;0,192268;0,0375578;1581,0;1584,0;14,9280514;12306,4305685;107,4;1,0;23,238000000000003;0,18899999999999997;0,05;0,41200000000000003;0,054000000000000006;0,02;0,047201;0,262;0,13;0,161;3668,0;0,002;0,44299999999999995;0,324;0,11800000000000001;0,69;0,006999999999999999;0,008;0,076;0,013999999999999999;0,024;0,396;0,001;0,005;0,003;0,7829999999999999;0,0004;0,41100000000000003;0,11599999999999999;0,7929999999999999;0,006999999999999999;0,011000000000000001;0,076;0,016;0,019;0,5660000000000001;0,003;0,044000000000000004;4,0;47,6;1,6;25,8;1,3;1,9;24,5;3,3;53,7;0,3;15,0;0,1;2,1;25,2
3837;Э76ХФ;Р65;26,0;49,05;30,516666700000002;49,05;3,1003202;0,37354390000000004;0,18081;0,254398;0,24035;0,03995069999999999;1567,0;1599,0;10,9201021;12691,4254506;116,1;1,0;17,820999999999998;0,408;0,05;0,368;0,03;0,02;0,050492;0,266;0,396;0,315;6455,0;0,001;0,491;0,266;0,099;0,5670000000000001;0,006;0,01;0,073;0,008;0,025;0,36700000000000005;0,001;0,004;0,002;0,754;0,0003;0,418;0,1;0,7809999999999999;0,006;0,01;0,07400000000000001;0,008;0,021;0,5489999999999999;0,002;0,036000000000000004;3,1;42,9;1,4;25,7;0,75;1,6;27,5;2,9;51,5;0,7;10,0;0,34;2,1;27,7
3839;Э76ХФ;Р65;31,0;58,6833333;31,65;58,6833333;2,99082745;0,4875174;0,20721399999999998;0,298235;0,359199;0,0387995;1552,0;1597,0;15,6416464;12369,6682464;114,3;1,0;30,296999999999997;0,507;0,248;0,33899999999999997;0,03;0,02;0,049045;0,43200000000000005;0,461;0,361;6525,0;0,001;0,375;0,24600000000000002;0,095;0,527;0,005;0,008;0,059000000000000004;0,006999999999999999;0,026000000000000002;0,302;0,001;0,002;0,003;0,755;0,0003;0,42200000000000004;0,095;0,782;0,005;0,011000000000000001;0,059000000000000004;0,009000000000000001;0,013000000000000001;0,556;0,002;0,036000000000000004;3,2;47,4;0,7;20,6;0,2;1,8;26,7;4,2;57,9;0,2;12,3;0,15;2,3;25,6
3840;Э76ХФ;Р65;38,0;47,2;29,15;47,2;2,5016181;0,34465759999999995;0,15153599999999998;0,186301;0,223829;0,039800999999999996;1549,0;1589,0;12,000213;12047,3413379;113,9;1,0;18,777;0,43700000000000006;0,05;0,348;0,038;0,02;0,050311;0,26899999999999996;0,28800000000000003;0,264;5853,0;0,001;0,521;0,294;0,09;0,624;0,012;0,009000000000000001;0,08900000000000001;0,008;0,023;0,395;0,001;0,003;0,002;0,7659999999999999;0,0003;0,424;0,09;0,7929999999999999;0,012;0,011000000000000001;0,08900000000000001;0,008;0,016;0,5529999999999999;0,002;0,037000000000000005;3,0;52,4;0,8;13,5;0,68;2,1;25,2;4,6;55,4;0,4;12,8;0,17;2,2;25,5
3841;Э76ХФ;Р65;39,0;40,716666700000005;24,033333300000002;40,716666700000005;3,3751792999999997;0,3449092;0,13661199999999998;0,159665;0,187613;0,0391144;1520,0;1582,0;9,9024149;13111,7891817;114,1;1,0;13,327;0,085;0,05;0,35200000000000004;0,031;0,02;0,049443;0,22399999999999998;0,247;0,23800000000000002;5252,0;0,001;0,506;0,306;0,099;0,648;0,006999999999999999;0,01;0,081;0,006999999999999999;0,021;0,415;0,001;0,002;0,003;0,773;0,0003;0,42;0,09699999999999999;0,795;0,008;0,012;0,081;0,008;0,017;0,58;0,003;0,038;3,5;49,5;0,9;15,3;0,29;2,1;24,0;4,2;53,0;0,3;11,0;0,08;2,2;24,2
3842;Э76ХФ;Р65;37,0;41,6666667;26,683333299999997;41,6666667;3,5861263;0,3311841;0,139416;0,198377;0,206481;0,0402013;1515,0;1580,0;10,652661300000002;13102,5608994;117,9;1,0;14,677;0,052000000000000005;0,05;0,308;0,037000000000000005;0,02;0,050817;0,237;0,308;0,243;5827,0;0,002;0,488;0,3;0,098;0,624;0,01;0,01;0,081;0,006999999999999999;0,025;0,401;0,002;0,003;0,003;0,779;0,0004;0,428;0,1;0,799;0,011000000000000001;0,01;0,08;0,008;0,016;0,561;0,003;0,036000000000000004;3,0;49,7;1,7;14,9;0,34;1,9;25,6;3,1;51,5;0,7;14,0;0,32;2,0;27,4
3843;Э76ХФ;Р65;29,0;45,0;19,1666667;45,0;2,8365217;0,34787670000000004;0,149292;0,20790999999999998;0,211642;0,0392575;1546,0;1576,0;12,980666699999999;12778,434782600001;114,5;1,0;19,471;0,231;0,05;0,35100000000000003;0,031;0,02;0,049624;0,24100000000000002;0,32299999999999995;0,261;4082,0;0,002;0,495;0,28800000000000003;0,1;0,609;0,006;0,009000000000000001;0,061;0,006999999999999999;0,024;0,4;0,001;0,003;0,003;0,773;0,0004;0,418;0,10099999999999999;0,7979999999999999;0,006;0,01;0,061;0,008;0,013000000000000001;0,5660000000000001;0,002;0,038;2,7;47,1;0,6;19,0;0,51;1,7;27,3;5,0;55,0;0,5;13,6;0,17;2,1;25,8
3844;Э76ХФ;Р65;28,0;41,6833333;22,283333300000002;41,6833333;3,0;0,3285048;0,10524800000000001;0,134714;0,191806;0,0396294;1556,0;1576,0;13,7055288;12682,124158600001;115,8;1,0;19,005;0,10300000000000001;0,05;0,33799999999999997;0,037000000000000005;0,02;0,050094;0,24100000000000002;0,207;0,184;4710,0;0,002;0,508;0,332;0,096;0,6759999999999999;0,01;0,008;0,077;0,01;0,023;0,415;0,002;0,003;0,003;0,7759999999999999;0,0003;0,419;0,096;0,794;0,01;0,01;0,078;0,011000000000000001;0,015;0,575;0,003;0,038;3,4;53,8;0,2;14,3;0,12;2,1;25,8;4,0;53,2;0,4;15,5;0,12;2,1;25,6
