Repository: comptech-winter-school/steel-alloying

# steel-alloying
Проект "Оптимизация процесса легирования стали" на Зимней Школе CompTech 2021

File: data_frames/evraz_data_prprocessed_Anvar.csv (part 41 of 45)
;МАРКА;ПРОФИЛЬ;t вып-обр;t обработка;t под током;t продувка;ПСН гр.;чист расход C;чист расход Cr;чист расход Mn;чист расход Si;чист расход V;температура первая;температура последняя;Ar (интенс.);эл. энергия (интенс.);произв жидкая сталь;произв количество обработок;расход газ Ar;сыпуч известь РП;сыпуч кокс пыль УСТК;сыпуч  кокс. мелочь КМ1;сыпуч  шпат плав.;ферспл CaC2;ферспл  FeV-80;ферспл  Mn5Si65Al0.5;ферспл SiMn18;ферспл  фх850А;эл. энергия;химсталь первый Al_1;химсталь первый C_1;химсталь первый Cr_1;химсталь первый Cu_1;химсталь первый Mn_1;химсталь первый Mo_1;химсталь первый N_1;химсталь первый Ni_1;химсталь первый P_1;химсталь первый S_1;химсталь первый Si_1;химсталь первый Ti_1;химсталь первый V_1;химсталь последний Al;химсталь последний C;химсталь последний Ca;химсталь последний Cr;химсталь последний Cu;химсталь последний Mn;химсталь последний Mo;химсталь последний N;химсталь последний Ni;химсталь последний P;химсталь последний S;химсталь последний Si;химсталь последний Ti;химсталь последний V;химшлак первый Al2O3_1;химшлак первый CaO_1;химшлак первый FeO_1;химшлак первый MgO_1;химшлак первый MnO_1;химшлак первый R_1;химшлак первый SiO2_1;химшлак последний Al2O3;химшлак последний CaO;химшлак последний FeO;химшлак последний MgO;химшлак последний MnO;химшлак последний R;химшлак последний SiO2
3845;Э76ХФ;Р65;23,0;44,3833333;23,716666699999998;44,3833333;3,1632141;0,30065879999999995;0,11668800000000001;0,121892;0,156756;0,0384846;1527,0;1573,0;9,6312845;12555,727336599999;111,9;1,0;14,059000000000001;0,134;0,05;0,302;0,038;0,02;0,048647;0,192;0,188;0,204;4963,0;0,002;0,556;0,318;0,11699999999999999;0,684;0,008;0,01;0,077;0,01;0,023;0,452;0,002;0,003;0,003;0,782;0,0003;0,409;0,115;0,7979999999999999;0,008;0,012;0,078;0,01;0,015;0,583;0,003;0,038;3,6;52,2;0,4;16,9;0,2;2,0;26,0;3,4;54,3;0,6;14,5;0,21;2,1;25,8
3846;Э76ХФ;Р65;21,0;43,8666667;22,4833333;43,8666667;2,1664656000000004;0,3276053;0,113828;0,164985;0,19936500000000001;0,0391144;1554,0;1578,0;12,7129349;11600,5930319;114,2;1,0;11,876;0,192;0,373;0,055;0,052000000000000005;0,02;0,049443;0,24;0,255;0,19899999999999998;4347,0;0,002;0,5;0,321;0,106;0,637;0,006999999999999999;0,008;0,075;0,008;0,025;0,41700000000000004;0,001;0,003;0,003;0,7829999999999999;0,0006;0,41700000000000004;0,107;0,787;0,006999999999999999;0,01;0,076;0,01;0,017;0,5710000000000001;0,003;0,037000000000000005;3,3;52,0;0,7;16,4;0,25;2,0;25,5;5,0;55,2;0,5;13,3;0,17;2,1;25,7
3847;Э76ХФ;Р65;11,0;41,8666667;25,3666667;41,8666667;2,7929752;0,33265120000000004;0,11211199999999999;0,156646;0,19195;0,0400589;1543,0;1574,0;12,7148783;11836,0052562;117,0;1,0;17,709;0,094;0,05;0,341;0,066;0,02;0,050637;0,23199999999999998;0,242;0,196;5004,0;0,002;0,52;0,326;0,10099999999999999;0,667;0,006;0,009000000000000001;0,073;0,009000000000000001;0,021;0,431;0,003;0,004;0,003;0,7829999999999999;0,0003;0,423;0,10099999999999999;0,7909999999999999;0,006999999999999999;0,01;0,073;0,009000000000000001;0,015;0,5670000000000001;0,003;0,038;3,1;49,1;1,3;19,6;0,35;1,9;25,7;3,6;52,3;0,6;19,8;0,1;2,0;25,7
3848;Э76ХФ;Р65;9,0;44,8333333;19,466666699999998;44,8333333;2,756447;0,33845929999999996;0,12526800000000002;0,12564;0,20416800000000002;0,0392575;1579,0;1578,0;11,0499531;12017,4657534;115,2;1,0;16,357;0,196;0,05;0,34700000000000003;0,039;0,02;0,049624;0,264;0,192;0,21899999999999997;3899,0;0,002;0,511;0,313;0,1;0,6729999999999999;0,006999999999999999;0,009000000000000001;0,068;0,009000000000000001;0,019;0,41;0,001;0,003;0,002;0,768;0,0003;0,419;0,099;0,794;0,006999999999999999;0,009000000000000001;0,069;0,01;0,013000000000000001;0,575;0,002;0,037000000000000005;3,1;51,2;1,2;19,1;0,33;1,9;26,4;3,5;52,5;0,7;18,5;0,11;2,1;25,5
3849;Э76ХФ;Р65;8,0;41,216666700000005;18,6166667;41,216666700000005;2,99082745;0,36301459999999997;0,124696;0,136231;0,20188299999999998;0,0396294;1580,0;1573,0;11,6467585;11863,563115500001;116,7;1,0;15,969000000000001;0,146;0,05;0,377;0,038;0,02;0,050094;0,256;0,209;0,218;3681,0;0,002;0,495;0,314;0,126;0,675;0,009000000000000001;0,008;0,081;0,01;0,023;0,42100000000000004;0,001;0,003;0,003;0,773;0,0005;0,418;0,126;0,8029999999999999;0,009000000000000001;0,01;0,081;0,011000000000000001;0,018000000000000002;0,5920000000000001;0,003;0,037000000000000005;3,4;54,6;0,5;18,2;0,11;2,2;25,2;3,6;53,2;0,5;17,3;0,11;2,2;24,7
3850;Э76ХФ;Р65;6,0;41,2;19,65;41,2;2,99082745;0,3475594;0,11554400000000001;0,150899;0,187815;0,039829500000000004;1577,0;1574,0;10,668666400000001;11887,022900799999;115,1;1,0;14,622;0,129;0,05;0,359;0,037000000000000005;0,02;0,050347;0,228;0,233;0,20199999999999999;3893,0;0,002;0,513;0,321;0,098;0,659;0,006999999999999999;0,008;0,068;0,009000000000000001;0,022000000000000002;0,423;0,001;0,003;0,003;0,769;0,0005;0,41600000000000004;0,09699999999999999;0,797;0,006999999999999999;0,01;0,068;0,01;0,017;0,584;0,003;0,038;3,4;53,8;0,4;16,9;0,15;2,1;25,7;3,1;54,7;0,4;13,2;0,09;2,0;27,1
3851;Э76ХФ;Р65;8,0;41,3666667;24,1833333;41,3666667;2,99082745;0,3781056;0,13098800000000002;0,14818800000000001;0,179992;0,0387995;1544,0;1579,0;19,0464;11747,7601654;113,9;1,0;25,791999999999998;0,08600000000000001;0,49;0,373;0,028999999999999998;0,02;0,049045000000000005;0,217;0,229;0,229;4735,0;0,002;0,48700000000000004;0,307;0,113;0,654;0,008;0,009000000000000001;0,08900000000000001;0,009000000000000001;0,024;0,42700000000000005;0,002;0,004;0,003;0,775;0,0005;0,42700000000000005;0,11199999999999999;0,79;0,008;0,01;0,08900000000000001;0,01;0,017;0,5670000000000001;0,003;0,038;3,3;54,3;0,4;15,9;0,14;2,1;26,0;3,2;53,6;0,4;13,0;0,11;2,1;26,1
3852;Э76ХФ;Р65;9,0;46,35;21,5666667;46,35;2,6938072999999996;0,3525618;0,11096800000000001;0,12622;0,20239200000000002;0,03994419999999999;1563,0;1573,0;13,210785000000001;12783,616692399999;116,2;1,0;20,007;0,311;0,05;0,36700000000000005;0,076;0,02;0,050492;0,261;0,193;0,19399999999999998;4595,0;0,002;0,514;0,324;0,09;0,6779999999999999;0,008;0,009000000000000001;0,067;0,009000000000000001;0,022000000000000002;0,405;0,002;0,003;0,003;0,759;0,0003;0,41600000000000004;0,08900000000000001;0,789;0,008;0,011000000000000001;0,067;0,01;0,013999999999999999;0,551;0,002;0,039;3,1;52,9;0,6;16,2;0,3;2,0;25,9;3,1;54,6;0,4;13,4;0,1;2,0;27,0
3853;Э76ХФ;Р65;12,0;45,1666667;22,9;45,1666667;3,4732964999999996;0,30320640000000004;0,12126400000000001;0,101793;0,059161;0,0394007;1547,0;1579,0;13,6181679;12495,1965066;116,3;1,0;19,822;0,249;0,05;0,305;0,106;0,02;0,049805;0,049;0,16;0,212;4769,0;0,002;0,5489999999999999;0,319;0,10400000000000001;0,682;0,006;0,011000000000000001;0,07200000000000001;0,008;0,021;0,475;0,001;0,003;0,002;0,778;0,0003;0,423;0,105;0,774;0,006;0,011000000000000001;0,07200000000000001;0,009000000000000001;0,013999999999999999;0,514;0,002;0,037000000000000005;2,8;47,8;1,5;18,7;0,58;1,8;26,3;2,6;52,0;0,6;14,4;0,17;2,0;27,8
3854;Э76ХФ;Р65;13,0;44,1666667;23,45;44,1666667;2,8723051;0,3211658;0,12240799999999999;0,12953;0,185246;0,039142800000000005;1546,0;1578,0;13,1548668;12936,4605544;115,2;1,0;19,334;0,162;0,05;0,326;0,049;0,02;0,049479;0,233;0,19899999999999998;0,214;5056,0;0,002;0,518;0,312;0,1;0,674;0,006999999999999999;0,01;0,07400000000000001;0,008;0,023;0,42200000000000004;0,001;0,003;0,003;0,768;0,0003;0,418;0,1;0,787;0,006999999999999999;0,011000000000000001;0,07400000000000001;0,009000000000000001;0,013000000000000001;0,556;0,002;0,038;3,2;50,0;0,7;17,8;0,53;1,9;26,6;3,9;53,1;0,5;14,6;0,12;2,0;26,0
3855;Э76ХФ;Р65;14,0;41,4;24,8666667;41,4;3,0;0,3090658;0,065208;0,091738;0,177582;0,038999599999999995;1533,0;1576,0;12,0978261;12698,9276139;112,7;1,0;16,695;0,16699999999999998;0,05;0,32299999999999995;0,083;0,02;0,049298;0,237;0,139;0,114;5263,0;0,001;0,535;0,36;0,09699999999999999;0,7020000000000001;0,005;0,009000000000000001;0,066;0,008;0,024;0,425;0,001;0,003;0,003;0,764;0,0003;0,418;0,098;0,79;0,005;0,011000000000000001;0,066;0,009000000000000001;0,013000000000000001;0,562;0,002;0,038;3,3;55,5;0,2;11,5;0,22;2,1;26,4;3,8;56,4;0,7;10,8;0,13;2,2;25,9
3856;Э76ХФ;Р65;11,0;42,716666700000005;29,2;42,716666700000005;3,7918835;0,048431;0,07436;0,07788099999999999;0,079101;0,038055900000000004;1551,0;1620,0;5,8287437;12764,3835616;112,0;1,0;8,055;0,098;0,05;0,373;0,075;0,02;0,048105;0,09;0,121;0,13;6212,0;0,002;0,752;0,349;0,09300000000000001;0,723;0,006;0,008;0,063;0,011000000000000001;0,017;0,512;0,002;0,004;0,003;0,764;0,0003;0,41700000000000004;0,09;0,785;0,006;0,006999999999999999;0,063;0,011000000000000001;0,013000000000000001;0,5479999999999999;0,002;0,037000000000000005;3,1;52,8;0,4;9,2;0,11;2,5;21,3;3,4;56,7;1,0;9,9;0,16;2,2;25,3
3857;Э76ХФ;Р65;11,0;47,2;27,2166667;47,2;3,6730266000000005;0,3519353;0,113828;0,219493;0,175473;0,0400027;1550,0;1588,0;10,579449199999999;13024,3723209;117,3;1,0;16,645;0,17600000000000002;0,05;0,36200000000000004;0,049;0,02;0,050311;0,18;0,34299999999999997;0,19899999999999998;5908,0;0,001;0,521;0,32;0,10300000000000001;0,589;0,011000000000000001;0,01;0,064;0,006999999999999999;0,02;0,41700000000000004;0,001;0,003;0,003;0,755;0,0003;0,42100000000000004;0,102;0,779;0,011000000000000001;0,011000000000000001;0,064;0,008;0,011000000000000001;0,5579999999999999;0,002;0,037000000000000005;3,3;54,6;1,0;12,4;0,19;2,1;25,6;3,4;54,6;0,9;11,0;0,15;2,1;25,8
3858;Э76ХФ;Р65;17,0;53,05;26,65;53,05;3,2623064;0,3524615;0,14014000000000001;0,190635;0,197939;0,0393418;1568,0;1588,0;13,381262;12200,3752345;115,6;1,0;23,328000000000003;0,451;0,05;0,359;0,038;0,02;0,049443;0,22699999999999998;0,29600000000000004;0,245;5419,0;0,001;0,525;0,29600000000000004;0,114;0,612;0,006;0,009000000000000001;0,064;0,006999999999999999;0,025;0,408;0,001;0,002;0,002;0,75;0,0004;0,419;0,113;0,789;0,006;0,011000000000000001;0,064;0,008;0,013000000000000001;0,564;0,002;0,038;3,0;47,0;0,9;14,4;0,66;1,8;26,4;4,2;53,3;0,4;12,4;0,16;2,1;25,0
3860;Э76ХФ;Р65;36,0;43,5166667;19,0166667;43,5166667;3,1306358;0,3236266;0,101816;0,174624;0,160736;0,038881099999999995;1568,0;1577,0;14,0845619;12749,8685364;113,9;1,0;19,691;0,253;0,05;0,331;0,022000000000000002;0,02;0,048864;0,17600000000000002;0,272;0,17800000000000002;4041,0;0,001;0,523;0,33;0,11;0,631;0,008;0,01;0,085;0,009000000000000001;0,024;0,442;0,001;0,003;0,002;0,763;0,0003;0,419;0,111;0,787;0,008;0,011000000000000001;0,085;0,01;0,019;0,56;0,002;0,037000000000000005;3,4;47,9;0,6;15,5;0,34;1,8;27,4;3,4;52,5;0,6;13,0;0,16;2,0;26,3
3861;Э76ХФ;Р65;34,0;41,35;24,8333333;41,35;4,4205607;0,2808509;0,084084;0,108524;0,12478;0,0380464;1520,0;1577,0;15,861954800000001;13706,5771812;112,3;1,0;21,819000000000003;0,301;0,05;0,284;0,05;0,02;0,047814999999999996;0,14800000000000002;0,168;0,147;5673,0;0,001;0,508;0,345;0,121;0,674;0,008;0,009000000000000001;0,084;0,012;0,026000000000000002;0,43200000000000005;0,001;0,003;0,002;0,764;0,0003;0,431;0,12;0,785;0,008;0,011000000000000001;0,084;0,013000000000000001;0,016;0,555;0,002;0,038;3,2;45,8;1,0;19,7;0,54;1,7;26,7;3,5;52,7;0,6;14,7;0,16;2,0;26,3
3862;Э76ХФ;Р65;33,0;49,3833333;27,883333299999997;49,3833333;4,4392059999999995;0,30439;0,12892599999999999;0,14602300000000001;0,169095;0,038996499999999996;1520,0;1576,0;15,245629399999999;13171,309025700002;115,2;1,0;25,096;0,384;0,05;0,327;0,049;0,02;0,049009;0,201;0,226;0,22699999999999998;6121,0;0,002;0,525;0,446;0,1;0,662;0,009000000000000001;0,009000000000000001;0,087;0,011000000000000001;0,022000000000000002;0,44299999999999995;0,002;0,003;0,003;0,769;0,0004;0,44299999999999995;0,099;0,785;0,009000000000000001;0,011000000000000001;0,086;0,012;0,011000000000000001;0,563;0,002;0,038;3,3;50,3;0,7;16,2;0,23;1,9;26,4;3,4;50,6;0,8;12,2;0,14;2,1;24,7
3863;Э76ХФ;Р65;40,0;43,8666667;25,5166667;43,8666667;4,4626263;0,3045428;0,07092799999999999;0,151141;0,14921700000000002;0,0388524;1522,0;1574,0;19,2979218;13158,4585238;115,5;1,0;28,116;0,239;0,05;0,314;0,037000000000000005;0,02;0,048827999999999996;0,168;0,235;0,124;5596,0;0,002;0,53;0,35600000000000004;0,111;0,652;0,01;0,01;0,077;0,009000000000000001;0,023;0,44299999999999995;0,002;0,003;0,002;0,7759999999999999;0,0003;0,41700000000000004;0,111;0,787;0,01;0,012;0,077;0,01;0,016;0,5660000000000001;0,002;0,038;3,0;48,5;1,7;16,3;0,33;1,8;26,8;3,1;54,5;0,7;13,6;0,1;2,1;26,6
3864;Э76ХФ;Р65;44,0;43,8666667;26,1;43,8666667;5,5359661;0,2960683;0,050908;0,105503;0,15295899999999998;0,0397158;1501,0;1577,0;18,3378419;14468,965517200002;116,5;1,0;26,814;0,256;0,05;0,309;0,06;0,02;0,049913;0,193;0,16199999999999998;0,08900000000000001;6294,0;0,002;0,552;0,377;0,102;0,696;0,01;0,009000000000000001;0,084;0,012;0,023;0,45;0,002;0,003;0,003;0,769;0,0003;0,41;0,10300000000000001;0,794;0,01;0,01;0,085;0,012;0,017;0,5529999999999999;0,002;0,038;3,4;51,1;0,9;14,4;0,3;2,0;25,9;2,7;53,6;0,6;10,9;0,1;2,1;26,6
3865;Э76ХФ;Р65;46,0;41,8666667;22,4833333;41,8666667;4,6496314000000005;0,2909723;0,08008;0,103302;0,164606;0,039601199999999996;1545,0;1574,0;12,1155537;13404,595997;114,7;1,0;16,531;0,174;0,05;0,263;0,039;0,02;0,049769;0,212;0,158;0,14;5023,0;0,002;0,529;0,35;0,11599999999999999;0,7;0,009000000000000001;0,009000000000000001;0,086;0,012;0,025;0,433;0,002;0,004;0,003;0,78;0,0004;0,41700000000000004;0,11599999999999999;0,792;0,009000000000000001;0,01;0,086;0,013000000000000001;0,018000000000000002;0,5670000000000001;0,003;0,039;3,3;51,2;1,4;14,0;0,28;2,0;25,5;2,7;55,4;0,6;12,0;0,1;2,1;28,4
3866;Э76ХФ;Р65;40,0;41,35;23,2;41,35;3,7482482000000004;0,23037310000000003;0,06349199999999999;0,068229;0,069397;0,0387084;1541,0;1570,0;13,9929867;12455,172413799999;112,1;1,0;19,287;0,293;0,05;0,196;0,027000000000000003;0,02;0,048647;0,079;0,106;0,111;4816,0;0,002;0,578;0,36200000000000004;0,106;0,735;0,006999999999999999;0,009000000000000001;0,071;0,012;0,023;0,513;0,002;0,004;0,002;0,76;0,0004;0,406;0,105;0,7979999999999999;0,006999999999999999;0,011000000000000001;0,073;0,013000000000000001;0,016;0,563;0,002;0,038;3,5;49,4;0,8;17,0;0,22;1,8;26,9;3,7;52,0;0,5;14,3;0,16;2,1;25,2
3867;Э76ХФ;Р65;43,0;42,0166667;20,35;42,0166667;4,9530166;0,41206850000000006;0,14071199999999998;0,216453;0,226845;0,0416446;1556,0;1575,0;14,651534699999997;13403,439803399999;118,9;1,0;20,154;0,28600000000000003;0,05;0,42700000000000005;0,035;0,02;0,052337;0,261;0,336;0,24600000000000002;4546,0;0,002;0,466;0,307;0,11599999999999999;0,598;0,008;0,008;0,081;0,009000000000000001;0,024;0,379;0,001;0,003;0,003;0,754;0,0005;0,39899999999999997;0,115;0,789;0,009000000000000001;0,012;0,085;0,01;0,019;0,54;0,002;0,038;3,4;51,7;1,3;14,8;0,39;1,9;26,8;3,1;52,2;0,5;12,4;0,17;2,1;25,5
3868;Э76ХФ;Р65;41,0;40,2;22,15;40,2;3,8172099999999998;0,3401696;0,09666799999999999;0,14024;0,187504;0,0393418;1544,0;1569,0;14,4604478;13151,241535;114,8;1,0;19,377;0,293;0,05;0,35;0,027000000000000003;0,02;0,049443;0,23199999999999998;0,21600000000000003;0,16899999999999998;4855,0;0,002;0,523;0,335;0,121;0,669;0,008;0,008;0,07;0,012;0,027000000000000003;0,419;0,001;0,003;0,003;0,7659999999999999;0,0005;0,413;0,11800000000000001;0,795;0,008;0,009000000000000001;0,07;0,012;0,019;0,569;0,002;0,038;3,0;49,8;1,0;15,3;0,42;1,8;27,0;2,9;53,5;0,5;10,6;0,12;2,1;26,4
3869;Э76ХФ;Р65;23,0;44,216666700000005;25,85;44,216666700000005;4,5189680999999995;0,3308542;0,106392;0,15199100000000001;0,181667;0,0400898;1535,0;1567,0;12,707228;12998,065764;115,7;1,0;17,776;0,28600000000000003;0,05;0,34;0,02;0,02;0,050383;0,218;0,235;0,18600000000000003;5600,0;0,002;0,521;0,326;0,115;0,654;0,006999999999999999;0,009000000000000001;0,075;0,01;0,025;0,42100000000000004;0,001;0,003;0,003;0,763;0,0005;0,418;0,11699999999999999;0,79;0,006999999999999999;0,009000000000000001;0,076;0,011000000000000001;0,021;0,555;0,002;0,039;3,6;49,1;0,6;17,0;0,26;1,9;25,7;3,0;53,9;0,5;11,0;0,15;2,1;27,0
3870;Э76ХФ;Р65;16,0;58,05;24,25;46,7;3,4239835;0,3159235;0,11725999999999999;0,187782;0,25645;0,0398598;1575,0;1571,0;13,329599100000001;12776,9072165;114,8;1,0;19,302;0,6;0,085;0,28800000000000003;0,038;0,02;0,050094;0,319;0,289;0,205;5164,0;0,001;0,49700000000000005;0,315;0,125;0,5820000000000001;0,006999999999999999;0,009000000000000001;0,075;0,01;0,032;0,348;0,001;0,003;0,002;0,758;0,0003;0,418;0,125;0,778;0,006999999999999999;0,01;0,076;0,011000000000000001;0,022000000000000002;0,546;0,002;0,038;2,8;43,6;3,3;13,6;1,9;1,5;29,1;2,9;54,2;0,4;11,2;0,13;2,1;27,0
3871;Э76ХФ;Р65;35,0;41,3666667;22,7;41,3666667;4,7616251;0,29042490000000004;0,092092;0,086233;0,134849;0,0391691;1522,0;1564,0;15,351675899999998;14114,537444900001;113,7;1,0;14,630999999999998;0,262;0,05;0,28800000000000003;0,027000000000000003;0,02;0,049226;0,17300000000000001;0,132;0,161;5340,0;0,001;0,5539999999999999;0,349;0,11599999999999999;0,71;0,006999999999999999;0,009000000000000001;0,07;0,011000000000000001;0,026000000000000002;0,451;0,001;0,002;0,003;0,762;0,0003;0,40299999999999997;0,105;0,773;0,006999999999999999;0,011000000000000001;0,07400000000000001;0,011000000000000001;0,019;0,5529999999999999;0,002;0,038;3,3;48,1;0,6;12,7;0,22;2,0;24,1;3,1;53,8;0,5;11,8;0,15;2,1;26,8
3872;Э76ХФ;Р65;26,0;44,2;19,5;44,2;3,4990958;0,38986420000000005;0,106392;0,149242;0,22023;0,0398598;1577,0;1573,0;14,9673478;11683,076923100001;114,6;1,0;20,551;0,298;0,05;0,413;0,033;0,02;0,050094;0,27899999999999997;0,22899999999999998;0,18600000000000003;3797,0;0,001;0,49200000000000005;0,326;0,11;0,653;0,008;0,009000000000000001;0,076;0,011000000000000001;0,027000000000000003;0,395;0,001;0,003;0,003;0,774;0,0003;0,415;0,11;0,7959999999999999;0,008;0,012;0,076;0,012;0,019;0,5820000000000001;0,002;0,039;3,5;50,6;0,7;14,2;0,48;1,9;26,8;3,2;53,4;0,3;12,2;0,13;2,1;25,9
3873;Э76ХФ;Р65;23,0;41,2333333;24,7333333;41,2333333;3,5575254999999997;0,35899369999999997;0,149292;0,200323;0,185099;0,039601199999999996;1542,0;1565,0;13,2106195;12340,4312668;117,2;1,0;17,416;0,27399999999999997;0,05;0,36;0,063;0,02;0,049769;0,203;0,312;0,261;5087,0;0,001;0,504;0,299;0,099;0,612;0,006999999999999999;0,01;0,069;0,006;0,023;0,419;0,001;0,003;0,002;0,737;0,0004;0,426;0,099;0,7829999999999999;0,006999999999999999;0,011000000000000001;0,069;0,006999999999999999;0,018000000000000002;0,56;0,002;0,037000000000000005;3,3;51,9;0,5;15,1;0,23;1,9;27,2;2,9;54,0;0,5;11,2;0,14;2,1;27,2
3874;Э76ХФ;Р65;15,0;42,5166667;22,6333333;42,5166667;3,627636;0,37916740000000004;0,129272;0,20884899999999998;0,199653;0,0406658;1556,0;1571,0;13,7369176;12167,893961700001;118,5;1,0;19,163;0,278;0,05;0,381;0,057999999999999996;0,02;0,051107;0,222;0,325;0,226;4590,0;0,002;0,499;0,308;0,10300000000000001;0,624;0,006;0,009000000000000001;0,068;0,008;0,023;0,41700000000000004;0,001;0,003;0,002;0,762;0,0007;0,40700000000000003;0,10300000000000001;0,8029999999999999;0,006;0,012;0,069;0,009000000000000001;0,017;0,5710000000000001;0,002;0,037000000000000005;3,0;44,4;0,3;10,1;0,12;2,1;21,5;2,8;55,8;0,5;11,5;0,11;2,1;27,8
3875;Э76ХФ;Р65;14,0;45,85;17,3333333;45,85;3,1359044999999997;0,3525683;0,09895599999999999;0,150047;0,179207;0,0392845;1598,0;1580,0;12,1747816;12471,923076899999;114,8;1,0;17,809;0,22699999999999998;0,05;0,35600000000000004;0,059000000000000004;0,02;0,049371;0,215;0,23199999999999998;0,17300000000000001;3603,0;0,002;0,512;0,33299999999999996;0,09;0,669;0,006;0,009000000000000001;0,068;0,008;0,018000000000000002;0,42700000000000005;0,001;0,003;0,003;0,764;0,0003;0,409;0,09;0,792;0,006;0,011000000000000001;0,069;0,009000000000000001;0,016;0,5670000000000001;0,002;0,038;3,1;52,6;0,9;16,1;0,34;2,0;26,5;3,0;54,5;0,6;11,5;0,15;2,1;28,0
3876;Э76ХФ;Р65;13,0;46,2333333;24,033333300000002;46,2333333;3,3741246;0,3072506;0,113256;0,141334;0,15751400000000002;0,0405791;1558,0;1571,0;13,075740300000001;12312,8987517;112,7;1,0;19,748;0,256;0,05;0,31;0,03;0,02;0,050998;0,185;0,21899999999999997;0,198;4932,0;0,002;0,56;0,324;0,106;0,6579999999999999;0,006999999999999999;0,009000000000000001;0,063;0,006999999999999999;0,017;0,44299999999999995;0,001;0,003;0,003;0,775;0,0004;0,42;0,107;0,785;0,006999999999999999;0,011000000000000001;0,064;0,008;0,015;0,5670000000000001;0,002;0,04;3,2;42,1;0,9;10,4;0,21;2,1;20,1;3,0;53,1;0,6;12,0;0,14;2,1;27,5
3877;Э76ХФ;Р65;18,0;48,3666667;29,75;48,3666667;5,6776151;0,4368119000000001;0,149864;0,15521400000000002;0,185118;0,0404224;1567,0;1621,0;15,586491199999998;14176,1344538;116,1;1,0;24,999000000000002;0,375;0,05;0,451;0,038;0,02;0,051033999999999996;0,222;0,24;0,262;7029,0;0,002;0,442;0,289;0,09;0,654;0,005;0,009000000000000001;0,057999999999999996;0,006999999999999999;0,021;0,423;0,001;0,003;0,003;0,757;0,0004;0,41700000000000004;0,09;0,7959999999999999;0,005;0,011000000000000001;0,057999999999999996;0,008;0,013000000000000001;0,557;0,002;0,039;3,2;50,8;1,3;18,2;0,44;2,0;25,6;3,0;54,7;0,4;12,8;0,15;2,1;27,5
3878;Э76ХФ;Р65;17,0;44,85;22,6333333;44,85;3,8190788999999996;0,34850559999999997;0,084656;0,171773;0,195405;0,040053899999999996;1581,0;1595,0;10,1230769;12289,8379971;116,2;1,0;15,134;0,193;0,05;0,365;0,027000000000000003;0,02;0,050637;0,231;0,266;0,14800000000000002;4636,0;0,002;0,52;0,353;0,102;0,644;0,006;0,008;0,065;0,009000000000000001;0,022000000000000002;0,423;0,001;0,003;0,003;0,78;0,0004;0,423;0,105;0,7959999999999999;0,006999999999999999;0,01;0,066;0,01;0,017;0,5660000000000001;0,002;0,038;3,1;51,1;0,9;15,3;0,39;2,0;25,5;3,1;53,6;0,6;12,1;0,2;2,0;26,4
3881;Э76ХФ;Р65;29,0;44,7;21,8333333;44,7;2,3114187000000004;0,380386;0,10296;0,145258;0,13989000000000001;0,037507599999999995;1570,0;1574,0;12,586425300000002;11377,0992366;111,0;1,0;18,544;0,142;0,05;0,402;0,031;0,02;0,047418;0,156;0,226;0,18;4140,0;0,001;0,474;0,326;0,11599999999999999;0,6609999999999999;0,009000000000000001;0,01;0,081;0,008;0,019;0,449;0,001;0,003;0,003;0,787;0,0004;0,42;0,115;0,7859999999999999;0,009000000000000001;0,013000000000000001;0,08;0,009000000000000001;0,016;0,578;0,002;0,037000000000000005;3,8;53,6;0,5;18,7;0,24;2,2;24,5;4,5;51,5;0,8;16,9;0,21;2,1;25,0
3882;Э76ХФ;Р65;23,0;43,55;22,033333300000002;43,55;2,99082745;0,4525315;0,1144;0,152095;0,161719;0,0395389;1585,0;1571,0;13,0505166;10917,095310100001;117,7;1,0;18,945;0,063;0,05;0,462;0,026000000000000002;0,02;0,049986;0,187;0,23600000000000002;0,2;4009,0;0,002;0,451;0,325;0,10800000000000001;0,657;0,006999999999999999;0,01;0,075;0,009000000000000001;0,024;0,44299999999999995;0,001;0,003;0,003;0,77;0,0003;0,423;0,10800000000000001;0,782;0,006999999999999999;0,01;0,07400000000000001;0,01;0,016;0,5579999999999999;0,002;0,036000000000000004;4,1;53,2;0,5;16,9;0,2;2,1;24,8;4,9;52,5;0,6;13,7;0,14;2,1;25,6
3883;Э76ХФ;Р65;25,0;44,2333333;24,85;44,2333333;3,2527473;0,4087803;0,142428;0,167205;0,164525;0,039481199999999994;1548,0;1580,0;10,607926800000001;12415,291750499999;117,8;1,0;15,464;0,152;0,05;0,429;0,03;0,02;0,049913;0,185;0,26;0,249;5142,0;0,001;0,467;0,304;0,131;0,639;0,01;0,008;0,094;0,008;0,022000000000000002;0,435;0,001;0,003;0,003;0,774;0,0004;0,413;0,13;0,785;0,011000000000000001;0,011000000000000001;0,098;0,009000000000000001;0,016;0,57;0,002;0,037000000000000005;4,1;50,4;0,5;14,3;0,2;1,9;26,1;4,0;53,4;0,8;13,7;0,18;2,1;25,4
3884;Э76ХФ;Р65;30,0;40,5166667;19,1333333;40,5166667;2,0;0,3782937;0,097812;0,130365;0,193205;0,0399961;1578,0;1582,0;9,6765286;12327,177700299999;115,2;1,0;12,265;0,226;0,05;0,401;0,071;0,02;0,050564;0,245;0,2;0,171;3931,0;0,002;0,457;0,33399999999999996;0,115;0,677;0,008;0,008;0,081;0,009000000000000001;0,023;0,42200000000000004;0,001;0,003;0,002;0,772;0,0003;0,428;0,11599999999999999;0,7859999999999999;0,008;0,01;0,081;0,01;0,019;0,573;0,003;0,038;3,4;53,3;0,5;15,5;0,16;2,1;24,9;3,5;53,9;1,0;13,5;0,3;2,1;25,9
3886;Э76ХФ;Р65;29,0;42,3833333;18,533333300000002;42,3833333;3,0;0,3865442;0,106392;0,094434;0,160914;0,0382797;1578,0;1580,0;10,5531348;12059,352518000002;112,5;1,0;7,481;0,124;0,05;0,41100000000000003;0,055;0,02;0,048394;0,21;0,14400000000000002;0,18600000000000003;3725,0;0,002;0,47200000000000003;0,324;0,099;0,703;0,006999999999999999;0,009000000000000001;0,075;0,01;0,021;0,433;0,001;0,003;0,003;0,773;0,0003;0,413;0,098;0,785;0,006999999999999999;0,011000000000000001;0,075;0,011000000000000001;0,016;0,565;0,002;0,037000000000000005;3,7;54,1;0,3;14,7;0,2;2,1;25,6;3,5;54,7;0,4;10,2;0,12;2,1;26,5
3887;Э76ХФ;Р65;28,0;39,8833333;17,0833333;39,8833333;2,0;0,42688820000000005;0,11783199999999999;0,165918;0,258902;0,0396813;1591,0;1576,0;12,183284599999999;11923,902439;118,2;1,0;16,197;0,326;0,05;0,456;0,03;0,02;0,050166;0,332;0,254;0,20600000000000002;3395,0;0,002;0,456;0,319;0,11599999999999999;0,657;0,012;0,01;0,08800000000000001;0,01;0,023;0,384;0,001;0,003;0,003;0,764;0,0003;0,41700000000000004;0,11699999999999999;0,802;0,012;0,012;0,08800000000000001;0,01;0,017;0,5760000000000001;0,002;0,037000000000000005;4,1;49,0;0,5;17,1;0,34;1,9;25,8;3,5;52,5;1,0;12,5;0,32;2,1;25,3
3889;Э76ХФ;Р65;17,0;47,033333299999995;27,816666700000003;47,033333299999995;2,7772455000000003;0,4999508;0,151008;0,244219;0,210527;0,0387661;1551,0;1577,0;11,2748447;12178,3103655;116,9;1,0;17,642;0,162;0,05;0,537;0,042;0,02;0,049009;0,22399999999999998;0,381;0,264;5646,0;0,001;0,40700000000000003;0,28800000000000003;0,111;0,5820000000000001;0,008;0,009000000000000001;0,075;0,006;0,025;0,39899999999999997;0,001;0,002;0,002;0,785;0,0002;0,42100000000000004;0,111;0,784;0,008;0,012;0,075;0,006999999999999999;0,021;0,569;0,002;0,035;3,1;49,3;0,9;11,9;0,14;2,1;23,2;3,6;59,9;0,6;4,5;0,1;2,2;27,2
3891;Э76ХФ;Р65;8,0;50,8833333;27,5333333;50,8833333;2,4927798;0,39204859999999997;0,13613599999999998;0,17968900000000002;0,162753;0,039624400000000004;1571,0;1577,0;12,4248935;10930,750605299998;111,0;1,0;21,074;0,135;0,05;0,409;0,031;0,02;0,050094;0,177;0,28;0,23800000000000002;5016,0;0,001;0,48200000000000004;0,299;0,124;0,622;0,006;0,01;0,069;0,008;0,025;0,434;0,001;0,002;0,002;0,7979999999999999;0,0005;0,419;0,12300000000000001;0,7879999999999999;0,006;0,011000000000000001;0,069;0,008;0,016;0,56;0,002;0,039;3,4;52,5;0,5;18,2;0,19;2,1;24,6;3,5;52,5;0,7;17,2;0,19;2,1;24,6
3892;Э76ХФ;Р65;17,0;42,8666667;22,216666699999998;42,8666667;2,8392139;0,4310021;0,138996;0,195069;0,199785;0,0405111;1566,0;1569,0;9,9874806;12018,0045011;119,0;1,0;14,270999999999999;0,19399999999999998;0,05;0,456;0,036000000000000004;0,02;0,051215;0,228;0,303;0,243;4450,0;0,001;0,447;0,305;0,125;0,612;0,006999999999999999;0,009000000000000001;0,075;0,006999999999999999;0,024;0,406;0,001;0,002;0,003;0,7759999999999999;0,0003;0,419;0,124;0,7829999999999999;0,006999999999999999;0,01;0,075;0,008;0,016;0,5529999999999999;0,002;0,037000000000000005;3,3;49,5;1,3;16,0;0,47;2,0;24,4;4,2;51,7;1,0;15,0;0,17;2,0;25,6
3893;Э76ХФ;Р65;18,0;44,6666667;22,466666699999998;44,6666667;3,4074074;0,433174;0,12584;0,171535;0,186319;0,0399392;1560,0;1573,0;10,7919252;12375,6676558;117,1;1,0;16,038;0,201;0,05;0,462;0,04;0,02;0,050492;0,217;0,266;0,22;4634,0;0,002;0,439;0,312;0,111;0,633;0,006;0,009000000000000001;0,07;0,008;0,023;0,414;0,001;0,003;0,003;0,773;0,0004;0,42;0,111;0,79;0,006;0,011000000000000001;0,07;0,009000000000000001;0,017;0,5660000000000001;0,002;0,038;3,3;49,0;1,0;16,4;0,52;1,9;26,0;4,0;51,4;0,7;15,9;0,17;2,0;26,2
3894;Э76ХФ;Р65;20,0;44,5;21,8;44,5;3,6212785000000003;0,41445459999999995;0,124696;0,173787;0,176619;0,039509699999999995;1568,0;1580,0;11,1694737;12377,0642202;113,6;1,0;16,506;0,353;0,05;0,439;0,049;0,02;0,049949;0,201;0,27;0,218;4497,0;0,001;0,436;0,308;0,127;0,627;0,006999999999999999;0,01;0,079;0,008;0,024;0,425;0,001;0,002;0,003;0,774;0,0004;0,419;0,126;0,7879999999999999;0,006999999999999999;0,011000000000000001;0,078;0,008;0,016;0,552;0,002;0,038;3,4;50,9;0,8;16,9;0,53;1,9;26,3;3,7;52,1;0,8;16,4;0,27;2,0;25,9
3895;Э76ХФ;Р65;19,0;46,6666667;18,8333333;46,6666667;3,1218791;0,5110871;0,167596;0,212495;0,243171;0,0384228;1590,0;1581,0;11,6932379;11997,876106200001;113,3;1,0;18,157;0,281;0,05;0,5489999999999999;0,077;0,02;0,048575;0,28800000000000003;0,32899999999999996;0,293;3766,0;0,002;0,371;0,27;0,10300000000000001;0,595;0,006999999999999999;0,008;0,07200000000000001;0,009000000000000001;0,023;0,363;0,001;0,002;0,003;0,755;0,0004;0,415;0,102;0,7909999999999999;0,006999999999999999;0,01;0,07200000000000001;0,01;0,015;0,56;0,002;0,038;3,3;47,5;1,8;22,8;0,55;1,9;24,7;3,4;54,6;0,5;11,6;0,16;2,1;26,7
3896;Э76ХФ;Р65;24,0;42,2;21,8666667;42,2;2,5787879;0,361383;0,10868;0,10692;0,1353;0,0377647;1565,0;1577,0;11,177488199999999;11828,963414599999;109,4;1,0;15,722999999999999;0,209;0,05;0,379;0,040999999999999995;0,02;0,047743;0,165;0,165;0,19;4311,0;0,002;0,48200000000000004;0,319;0,115;0,6829999999999999;0,01;0,01;0,099;0,008;0,021;0,451;0,001;0,003;0,003;0,774;0,0003;0,42100000000000004;0,115;0,7809999999999999;0,01;0,011000000000000001;0,099;0,009000000000000001;0,015;0,546;0,002;0,038;3,3;49,2;1,2;17,3;0,48;1,9;25,7;3,8;52,7;0,9;14,9;0,23;2,0;25,9
3897;Э76ХФ;Р65;22,0;50,5666667;29,616666700000003;50,5666667;5,170218900000001;0,20208929999999997;0,12526800000000002;0,073375;0,12234300000000001;0,0385352;1542,0;1624,0;14,2457482;13538,9983118;113,3;1,0;12,005999999999998;0,23;0,259;0,373;0,05;0,02;0,048756;0,159;0,11199999999999999;0,21899999999999997;6683,0;0,002;0,591;0,312;0,098;0,722;0,006;0,008;0,073;0,01;0,018000000000000002;0,47200000000000003;0,002;0,003;0,003;0,767;0,0005;0,42200000000000004;0,099;0,787;0,006;0,009000000000000001;0,07400000000000001;0,011000000000000001;0,012;0,541;0,002;0,038;3,8;53,7;0,9;14,0;0,19;2,2;24,0;3,4;55,9;0,9;11,8;0,19;2,1;26,5
3898;Э76ХФ;Р65;23,0;46,716666700000005;26,5;46,716666700000005;4,1595867;0,32237340000000003;0,12698399999999999;0,119404;0,133528;0,0394597;1534,0;1589,0;11,5283237;13455,849056600002;116,7;1,0;17,727999999999998;0,128;0,05;0,327;0,077;0,02;0,049949;0,157;0,185;0,222;5943,0;0,002;0,519;0,305;0,09300000000000001;0,682;0,005;0,008;0,063;0,009000000000000001;0,019;0,449;0,002;0,003;0,003;0,75;0,0002;0,41600000000000004;0,09;0,787;0,005;0,01;0,063;0,009000000000000001;0,013000000000000001;0,561;0,003;0,038;3,4;57,9;0,3;12,0;0,14;2,3;25,4;3,3;58,9;0,4;12,3;0,15;2,3;25,9
3899;Э76ХФ;Р65;6,0;49,3666667;23,6166667;49,3666667;3,4049587;0,3190603;0,142428;0,14721900000000002;0,142999;0,0390884;1574,0;1579,0;8,01553;12136,344389599999;114,4;1,0;13,19;0,087;0,05;0,319;0,05;0,02;0,049479;0,16;0,22899999999999998;0,249;4777,0;0,002;0,516;0,298;0,099;0,662;0,006;0,01;0,068;0,008;0,022000000000000002;0,45799999999999996;0,002;0,003;0,003;0,764;0,0003;0,42;0,099;0,782;0,006;0,012;0,068;0,008;0,017;0,545;0,002;0,037000000000000005;3,0;48,4;0,7;10,3;0,11;2,5;19,5;3,7;56,4;0,5;14,7;0,1;2,5;22,8
3900;Э76ХФ;Р65;10,0;48,3333333;25,466666699999998;47,85;3,9959807;0,47393679999999994;0,196768;0,258456;0,25176;0,0387456;1551,0;1586,0;10,9714286;12955,759162299999;112,9;1,0;17,472;0,217;0,05;0,496;0,049;0,02;0,049045;0,282;0,402;0,344;5499,0;0,002;0,38;0,245;0,11900000000000001;0,555;0,006;0,009000000000000001;0,078;0,006999999999999999;0,023;0,36;0,001;0,002;0,003;0,7509999999999999;0,0003;0,415;0,11699999999999999;0,78;0,006;0,011000000000000001;0,079;0,008;0,016;0,551;0,002;0,037000000000000005;3,6;49,6;1,1;20,8;0,34;2,1;23,7;3,5;57,0;0,8;9,5;0,15;2,2;25,8
3901;Э76ХФ;Р65;19,0;41,1666667;19,1666667;41,1666667;3,6763172999999996;0,3304999;0,124124;0,10842;0,144728;0,0382313;1561,0;1578,0;10,8220859;13000,695652200002;111,2;1,0;14,7;0,18899999999999997;0,05;0,33799999999999997;0,06;0,02;0,048394;0,179;0,16699999999999998;0,217;4153,0;0,002;0,503;0,303;0,096;0,6829999999999999;0,005;0,009000000000000001;0,065;0,008;0,022000000000000002;0,451;0,001;0,003;0,003;0,77;0,0003;0,413;0,096;0,79;0,005;0,01;0,065;0,009000000000000001;0,013000000000000001;0,5529999999999999;0,002;0,038;3,4;51,9;1,2;16,3;0,35;2,0;25,6;3,1;55,0;0,6;12,5;0,2;2,0;27,5
3902;Э76ХФ;Р65;13,0;41,8666667;17,783333300000002;41,8666667;2,9551038;0,3722041;0,11611600000000001;0,107226;0,146982;0,0398026;1579,0;1581,0;8,8883588;11883,0365511;116,9;1,0;10,35;0,166;0,05;0,391;0,061;0,02;0,050383;0,183;0,165;0,203;3522,0;0,002;0,493;0,322;0,092;0,69;0,005;0,009000000000000001;0,062;0,01;0,021;0,44;0,001;0,003;0,003;0,777;0,0003;0,41600000000000004;0,091;0,785;0,005;0,011000000000000001;0,063;0,01;0,013000000000000001;0,5589999999999999;0,002;0,038;3,6;50,7;0,6;13,8;0,25;2,1;24,5;3,7;55,7;0,5;11,9;0,09;2,2;25,9
3903;Э76ХФ;Р65;11,0;42,533333299999995;18,55;42,533333299999995;3,0;0,39590640000000005;0,12126400000000001;0,16706700000000002;0,183175;0,0402884;1591,0;1579,0;11,2198704;12245,8221024;116,8;1,0;15,873;0,174;0,05;0,41700000000000004;0,05;0,02;0,050998;0,214;0,259;0,212;3786,0;0,002;0,46799999999999997;0,311;0,094;0,639;0,006;0,009000000000000001;0,062;0,009000000000000001;0,024;0,42100000000000004;0,001;0,003;0,003;0,767;0,0005;0,414;0,094;0,7909999999999999;0,006;0,011000000000000001;0,063;0,01;0,013999999999999999;0,5579999999999999;0,002;0,038;3,5;51,2;0,6;14,0;0,24;2,1;24,4;3,1;56,9;0,4;11,4;0,15;2,3;25,2
3904;Э76ХФ;Р65;9,0;42,216666700000005;17,15;42,216666700000005;3,0;0,3626693;0,12526800000000002;0,14716600000000002;0,164894;0,0396027;1594,0;1583,0;11,5947774;12279,8833819;114,8;1,0;16,281;0,17300000000000001;0,05;0,376;0,061;0,02;0,05013;0,19399999999999998;0,228;0,21899999999999997;3510,0;0,002;0,489;0,309;0,096;0,6609999999999999;0,006;0,009000000000000001;0,07;0,008;0,021;0,435;0,001;0,003;0,003;0,755;0,0003;0,409;0,09300000000000001;0,7959999999999999;0,006;0,01;0,071;0,008;0,012;0,5539999999999999;0,002;0,039;3,4;52,0;1,0;15,6;0,32;2,1;25,3;4,3;55,4;0,9;14,4;0,09;2,2;25,3
3905;Э76ХФ;Р65;11,0;44,05;17,9;44,05;1,6503368000000003;0,4685460999999999;0,150436;0,227811;0,229923;0,038459600000000004;1602,0;1581,0;14,171002900000001;10934,078212299999;112,8;1,0;20,607;0,44;0,05;0,499;0,027999999999999997;0,02;0,048683;0,261;0,354;0,263;3262,0;0,001;0,39;0,287;0,114;0,5920000000000001;0,006;0,009000000000000001;0,07200000000000001;0,006999999999999999;0,024;0,392;0,001;0,002;0,003;0,764;0,0003;0,425;0,114;0,7909999999999999;0,006;0,01;0,07;0,008;0,013000000000000001;0,565;0,002;0,037000000000000005;3,7;48,6;0,8;20,2;0,47;1,8;26,4;3,3;58,5;0,4;12,7;0,15;2,3;25,8
3906;Э76ХФ;Р65;9,0;44,3666667;18,6666667;44,3666667;2,99082745;0,3722364;0,12126400000000001;0,109597;0,141825;0,0382028;1583,0;1571,0;9,4498306;12365,357142899999;112,4;1,0;13,949000000000002;0,171;0,05;0,39;0,031;0,02;0,048358;0,174;0,16899999999999998;0,212;3847,0;0,002;0,48;0,31;0,098;0,684;0,006;0,009000000000000001;0,08;0,006999999999999999;0,019;0,447;0,001;0,002;0,004;0,768;0,0007;0,41700000000000004;0,099;0,787;0,006;0,011000000000000001;0,081;0,008;0,013999999999999999;0,568;0,002;0,037000000000000005;3,4;53,5;0,7;16,4;0,28;2,0;26,2;3,6;50,3;0,8;10,1;0,11;2,2;22,5
3907;Э76ХФ;Р65;11,0;48,0166667;21,8166667;48,0166667;2,99082745;0,41046509999999997;0,133276;0,161201;0,174497;0,040774300000000006;1572,0;1567,0;7,558633199999999;12070,588235299998;119,6;1,0;11,613;0,14800000000000002;0,05;0,433;0,038;0,02;0,051613;0,203;0,25;0,233;4389,0;0,002;0,47;0,302;0,096;0,647;0,006;0,009000000000000001;0,066;0,008;0,02;0,445;0,001;0,002;0,003;0,785;0,0003;0,41600000000000004;0,098;0,784;0,006;0,011000000000000001;0,066;0,009000000000000001;0,013999999999999999;0,5720000000000001;0,002;0,037000000000000005;3,4;56,8;0,3;14,6;0,11;2,2;26,1;3,5;57,5;0,7;11,2;0,11;2,2;26,5
3908;Э76ХФ;Р65;15,0;45,533333299999995;16,0;45,533333299999995;2,545809;0,3800052;0,123552;0,113929;0,13977699999999998;0,0402031;1597,0;1574,0;16,054315300000003;11666,25;117,4;1,0;23,252;0,22399999999999998;0,05;0,39899999999999997;0,031;0,02;0,05089;0,16899999999999998;0,17600000000000002;0,21600000000000003;3111,0;0,002;0,478;0,31;0,10800000000000001;0,687;0,006;0,01;0,073;0,01;0,023;0,45899999999999996;0,001;0,003;0,003;0,755;0,0004;0,41600000000000004;0,109;0,784;0,006;0,011000000000000001;0,07400000000000001;0,01;0,016;0,57;0,002;0,038;3,9;51,2;1,1;14,6;0,41;2,0;25,5;3,5;57,8;0,8;10,1;0,15;2,2;26,2
3910;Э76ХФ;Р65;16,0;53,283333299999995;19,8833333;53,283333299999995;2,99082745;0,3464884;0,098384;0,119965;0,154945;0,0387171;1583,0;1576,0;8,8781784;12185,0796312;114,0;1,0;15,595999999999998;0,203;0,05;0,36200000000000004;0,059000000000000004;0,02;0,049009;0,19;0,185;0,172;4038,0;0,002;0,48;0,332;0,111;0,6829999999999999;0,006;0,01;0,07200000000000001;0,009000000000000001;0,023;0,444;0,001;0,003;0,003;0,763;0,0004;0,42;0,113;0,787;0,006999999999999999;0,012;0,073;0,011000000000000001;0,015;0,5710000000000001;0,002;0,037000000000000005;4,0;51,3;0,6;16,2;0,5;2,0;25,4;4,1;53,2;1,0;14,2;0,15;2,1;25,8
3911;Э76ХФ;Р65;22,0;53,8833333;29,016666700000002;44,0666667;2,4288046000000003;0,3895;0,1144;0,138113;0,130221;0,04223180000000001;1583,0;1596,0;10,6273201;11900,057438299998;113,8;1,0;14,155;0,341;0,33399999999999996;0,166;0,068;0,02;0,053458000000000006;0,14400000000000002;0,215;0,2;5755,0;0,002;0,408;0,325;0,129;0,6629999999999999;0,006999999999999999;0,009000000000000001;0,08;0,01;0,028999999999999998;0,44799999999999995;0,001;0,003;0,003;0,773;0,0003;0,414;0,126;0,802;0,006999999999999999;0,013000000000000001;0,081;0,01;0,013999999999999999;0,5660000000000001;0,003;0,037000000000000005;4,3;51,4;0,8;16,2;0,14;2,1;24,9;7,2;57,8;0,5;9,8;0,08;2,7;21,7
3912;Э76ХФ;Р65;25,0;44,0;20,8833333;44,0;2,99082745;0,3661412;0,11211199999999999;0,11363800000000002;0,152586;0,040774300000000006;1566,0;1578,0;8,4586814;12452,0351157;119,0;1,0;11,868;0,21600000000000003;0,05;0,384;0,045;0,02;0,051613;0,18899999999999997;0,175;0,196;4334,0;0,002;0,485;0,321;0,106;0,684;0,006;0,01;0,067;0,01;0,023;0,446;0,001;0,003;0,003;0,767;0,0002;0,41700000000000004;0,10400000000000001;0,7879999999999999;0,006;0,011000000000000001;0,066;0,01;0,016;0,557;0,002;0,038;4,2;53,1;0,6;16,7;0,38;2,1;25,0;3,3;55,9;0,7;11,6;0,12;2,1;27,1
3913;Э76ХФ;Р65;21,0;44,533333299999995;24,3666667;44,533333299999995;2,99082745;0,31497909999999996;0,087516;0,095649;0,111625;0,038488800000000004;1547,0;1573,0;8,886826300000001;11644,596443200002;112,7;1,0;13,192;0,172;0,05;0,326;0,039;0,02;0,04872;0,133;0,14800000000000002;0,153;4729,0;0,002;0,495;0,345;0,10099999999999999;0,6970000000000001;0,006;0,01;0,077;0,009000000000000001;0,025;0,47200000000000003;0,002;0,003;0,003;0,764;0,0003;0,42100000000000004;0,10099999999999999;0,79;0,006;0,012;0,077;0,01;0,017;0,5589999999999999;0,002;0,038;3,2;54,4;0,2;13,2;0,5;2,0;26,9;4,2;49,0;0,7;10,5;0,15;2,2;22,6
3914;Э76ХФ;Р65;24,0;49,25;12,883333300000002;49,0;2,99082745;0,3627951;0,076076;0,115567;0,130555;0,039660400000000005;1573,0;1578,0;9,731734300000001;38216,817593800006;115,6;1,0;8,791;0,131;0,05;0,395;0,044000000000000004;0,02;0,050203;0,154;0,179;0,133;8206,0;0,001;0,42200000000000004;0,35200000000000004;0,11599999999999999;0,6779999999999999;0,008;0,01;0,09;0,011000000000000001;0,025;0,44;0,001;0,002;0,003;0,784;0,0003;0,419;0,111;0,795;0,008;0,012;0,08900000000000001;0,011000000000000001;0,017;0,56;0,003;0,039;3,8;54,6;1,0;13,9;0,2;2,2;25,0;4,6;55,3;0,7;11,2;0,08;2,2;25,4
3915;Э90ХАФ;Р65;25,0;44,1666667;27,633333299999997;43,85;4,9556629999999995;0,4302072;0,100672;0,091829;0,109301;0,0929247;1550,0;1614,0;11,8506356;14345,717732199999;114,4;1,0;6,215;0,201;0,05;0,466;0,039;0,02;0,102358;0,131;0,142;0,17600000000000002;6607,0;0,002;0,529;0,217;0,11599999999999999;0,72;0,006;0,008;0,07400000000000001;0,011000000000000001;0,023;0,462;0,001;0,004;0,003;0,8540000000000001;0,0003;0,304;0,11699999999999999;0,81;0,006;0,016;0,075;0,012;0,016;0,541;0,003;0,086;3,7;54,6;0,7;15,2;0,28;2,2;24,8;4,2;53,5;0,8;11,1;0,12;2,3;23,6
3916;Э90ХАФ;Р65;27,0;42,8666667;24,4833333;42,7;2,7728599;0,45396949999999997;0,10582000000000001;0,152424;0,102524;0,09448789999999999;1561,0;1593,0;12,3639344;12020,4220558;116,7;1,0;9,637;0,129;0,05;0,49200000000000005;0,042;0,02;0,104275;0,095;0,239;0,185;4905,0;0,001;0,511;0,209;0,11699999999999999;0,669;0,01;0,011000000000000001;0,096;0,01;0,024;0,467;0,001;0,003;0,002;0,848;0,0005;0,304;0,11599999999999999;0,799;0,01;0,016;0,09300000000000001;0,011000000000000001;0,016;0,5429999999999999;0,002;0,084;3,8;55,9;0,7;12,3;0,15;2,3;24,4;5,9;56,9;0,6;9,8;0,13;2,4;23,5
3917;Э90ХАФ;Р65;34,0;48,05;28,183333299999997;47,5666667;2,0;0,477865;0,0858;0,115146;0,066646;0,09296230000000001;1544,0;1589,0;17,725465300000003;11674,9852158;114,7;1,0;10,847000000000001;0,161;0,29600000000000004;0,314;0,040999999999999995;0,02;0,102177;0,055;0,18100000000000002;0,15;5484,0;0,002;0,439;0,22899999999999998;0,12300000000000001;0,687;0,01;0,01;0,085;0,008;0,023;0,473;0,002;0,003;0,003;0,861;0,0003;0,305;0,126;0,794;0,01;0,013999999999999999;0,086;0,009000000000000001;0,017;0,517;0,003;0,084;4,2;57,0;1,0;8,9;0,16;2,4;23,8;6,4;56,7;0,7;8,3;0,12;2,5;22,9
3918;Э90ХАФ;Р65;41,0;43,033333299999995;23,15;42,8666667;3,0;0,4241108;0,093808;0,08468400000000001;0,099632;0,0923361;1560,0;1596,0;10,9280504;12611,663067;113,8;1,0;13,484000000000002;0,128;0,05;0,46;0,05;0,02;0,101671;0,11900000000000001;0,131;0,16399999999999998;4866,0;0,002;0,524;0,218;0,098;0,731;0,006;0,009000000000000001;0,066;0,009000000000000001;0,019;0,462;0,002;0,003;0,003;0,853;0,0003;0,301;0,098;0,816;0,006;0,013000000000000001;0,065;0,01;0,016;0,5379999999999999;0,003;0,086;4,0;49,0;0,7;10,3;0,09;2,3;21,8;5,8;56,0;0,9;9,0;0,12;2,5;22,0
