Repository: comptech-winter-school/steel-alloying

# steel-alloying
Проект "Оптимизация процесса легирования стали" на Зимней Школе CompTech 2021

File: data_frames/evraz_data_prprocessed_Anvar.csv (part 42 of 45)
;МАРКА;ПРОФИЛЬ;t вып-обр;t обработка;t под током;t продувка;ПСН гр.;чист расход C;чист расход Cr;чист расход Mn;чист расход Si;чист расход V;температура первая;температура последняя;Ar (интенс.);эл. энергия (интенс.);произв жидкая сталь;произв количество обработок;расход газ Ar;сыпуч известь РП;сыпуч кокс пыль УСТК;сыпуч  кокс. мелочь КМ1;сыпуч  шпат плав.;ферспл CaC2;ферспл  FeV-80;ферспл  Mn5Si65Al0.5;ферспл SiMn18;ферспл  фх850А;эл. энергия;химсталь первый Al_1;химсталь первый C_1;химсталь первый Cr_1;химсталь первый Cu_1;химсталь первый Mn_1;химсталь первый Mo_1;химсталь первый N_1;химсталь первый Ni_1;химсталь первый P_1;химсталь первый S_1;химсталь первый Si_1;химсталь первый Ti_1;химсталь первый V_1;химсталь последний Al;химсталь последний C;химсталь последний Ca;химсталь последний Cr;химсталь последний Cu;химсталь последний Mn;химсталь последний Mo;химсталь последний N;химсталь последний Ni;химсталь последний P;химсталь последний S;химсталь последний Si;химсталь последний Ti;химсталь последний V;химшлак первый Al2O3_1;химшлак первый CaO_1;химшлак первый FeO_1;химшлак первый MgO_1;химшлак первый MnO_1;химшлак первый R_1;химшлак первый SiO2_1;химшлак последний Al2O3;химшлак последний CaO;химшлак последний FeO;химшлак последний MgO;химшлак последний MnO;химшлак последний R;химшлак последний SiO2
3919;Э90ХАФ;Р65;50,0;41,05;22,2;40,7;3,7282415999999996;0,47249670000000005;0,097812;0,129603;0,112321;0,09375939999999999;1546,0;1584,0;10,723348;13208,1081081;115,4;1,0;4,0569999999999995;0,13;0,05;0,507;0,051;0,02;0,103299;0,12;0,20199999999999999;0,171;4887,0;0,001;0,506;0,217;0,11199999999999999;0,69;0,008;0,008;0,075;0,006999999999999999;0,02;0,457;0,002;0,003;0,003;0,846;0,0003;0,298;0,113;0,802;0,008;0,015;0,076;0,009000000000000001;0,016;0,5479999999999999;0,003;0,085;3,5;47,8;0,9;9,9;0,16;2,4;20,3;4,3;56,3;1,0;7,9;0,15;2,3;24,8
3920;Э90ХАФ;Р65;50,0;42,0166667;19,9833333;41,7;3,5666667000000003;0,543276;0,10868;0,154791;0,15956700000000001;0,0973875;1565,0;1578,0;11,5958168;13613,3444537;119,4;1,0;8,932;0,152;0,05;0,5870000000000001;0,085;0,02;0,107458;0,183;0,24;0,19;4534,0;0,002;0,46799999999999997;0,212;0,111;0,6609999999999999;0,006999999999999999;0,009000000000000001;0,073;0,009000000000000001;0,022000000000000002;0,424;0,001;0,003;0,003;0,8690000000000001;0,0003;0,302;0,111;0,7929999999999999;0,008;0,016;0,073;0,01;0,016;0,544;0,002;0,085;4,0;54,3;0,8;10,4;0,1;2,3;23,2;4,4;53,3;1,0;9,9;0,23;2,2;24,1
3921;Э90ХАФ;Р65;52,0;43,8666667;17,55;43,6833333;3,0403507;0,5761109000000001;0,141284;0,23917;0,194508;0,0937082;1617,0;1592,0;16,05;11247,8632479;115,2;1,0;11,877;0,196;0,05;0,633;0,028999999999999998;0,02;0,103335;0,20199999999999999;0,373;0,247;3290,0;0,001;0,414;0,17600000000000002;0,09699999999999999;0,598;0,006;0,01;0,065;0,009000000000000001;0,022000000000000002;0,387;0,001;0,002;0,002;0,858;0,0003;0,294;0,096;0,8;0,006;0,016;0,065;0,01;0,021;0,5579999999999999;0,003;0,085;4,1;45,1;0,8;26,3;0,17;1,9;24,3;4,0;58,4;1,0;8,0;0,16;2,3;26,0
3923;Э90ХАФ;Р65;34,0;45,85;23,8;45,85;3,6590258;0,44209499999999996;0,0858;0,087309;0,098883;0,09310039999999999;1561,0;1575,0;13,546358800000002;10956,302521;113,9;1,0;8,474;0,185;0,05;0,439;0,042;0,02;0,102431;0,11699999999999999;0,135;0,15;4346,0;0,002;0,505;0,225;0,09;0,7190000000000001;0,005;0,009000000000000001;0,067;0,011000000000000001;0,02;0,465;0,002;0,004;0,003;0,846;0,0004;0,298;0,09;0,79;0,005;0,015;0,067;0,012;0,017;0,522;0,002;0,084;3,9;57,5;0,5;9,6;0,1;2,5;23,2;3,7;57,7;0,7;8,6;0,1;2,5;23,1
3924;Э90ХАФ;Р65;43,0;41,5166667;19,8333333;41,3333333;3,6169254;0,5112607;0,103532;0,10541600000000001;0,095376;0,094831;1559,0;1582,0;12,626186800000001;13217,142857100001;116,8;1,0;9,161;0,106;0,05;0,565;0,04;0,02;0,104203;0,10400000000000001;0,16399999999999998;0,18100000000000002;4369,0;0,002;0,47200000000000003;0,213;0,087;0,71;0,006999999999999999;0,009000000000000001;0,065;0,009000000000000001;0,02;0,457;0,002;0,004;0,003;0,861;0,0006;0,301;0,08800000000000001;0,794;0,006999999999999999;0,015;0,065;0,01;0,016;0,536;0,003;0,085;3,5;50,0;0,6;9,3;0,12;2,4;21,0;5,8;56,9;0,9;9,4;0,15;2,4;24,1
3925;Э90ХАФ;Р65;46,0;40,2;14,833333300000001;40,033333299999995;2,9140892999999997;0,5797346999999999;0,114972;0,168987;0,150497;0,0957414;1603,0;1582,0;18,2799707;12434,1573034;117,7;1,0;13,842;0,261;0,05;0,645;0,042;0,02;0,10626400000000001;0,163;0,263;0,201;3074,0;0,001;0,436;0,204;0,08199999999999999;0,639;0,006;0,011000000000000001;0,068;0,006999999999999999;0,018000000000000002;0,40399999999999997;0,001;0,003;0,002;0,851;0,0007;0,299;0,083;0,785;0,006;0,021;0,068;0,008;0,013000000000000001;0,525;0,002;0,084;4,1;50,5;1,3;15,7;0,25;2,0;25,4;6,3;55,5;0,7;10,0;0,1;2,5;22,3
3926;Э90ХАФ;Р65;13,0;45,35;18,783333300000002;45,033333299999995;3,0403507;0,508143;0,10868;0,137285;0,138103;0,0938809;1600,0;1574,0;16,1840614;11240,8163265;115,4;1,0;15,231;0,14800000000000002;0,05;0,5589999999999999;0,10800000000000001;0,02;0,104094;0,157;0,213;0,19;3519,0;0,002;0,469;0,21;0,09;0,6729999999999999;0,006999999999999999;0,009000000000000001;0,067;0,006999999999999999;0,018000000000000002;0,433;0,001;0,004;0,002;0,852;0,0003;0,302;0,092;0,795;0,006999999999999999;0,016;0,068;0,009000000000000001;0,016;0,5429999999999999;0,002;0,085;3,7;50,8;1,3;20,9;0,28;2,1;23,6;3,4;53,2;1,0;11,7;0,36;2,1;27,4
3927;Э90ХАФ;Р65;17,0;42,8333333;17,45;42,8333333;3,3500324999999997;0,4748755;0,09437999999999999;0,099334;0,10276199999999999;0,0938048;1578,0;1581,0;17,7363905;11876,217765000001;115,3;1,0;19,983;0,171;0,05;0,522;0,051;0,02;0,104058;0,11800000000000001;0,154;0,165;3454,0;0,002;0,5;0,22;0,1;0,7;0,006;0,01;0,073;0,009000000000000001;0,018000000000000002;0,45399999999999996;0,002;0,003;0,003;0,858;0,0003;0,302;0,1;0,7859999999999999;0,006;0,015;0,073;0,01;0,015;0,539;0,002;0,085;3,7;53,2;0,5;16,6;0,18;2,1;24,8;4,4;53,3;0,6;11,8;0,15;2,2;23,7
3928;Э90ХАФ;Р65;21,0;47,3666667;25,15;47,3666667;3,63879;0,42681220000000003;0,072072;0,067255;0,09993300000000001;0,09188339999999999;1539,0;1575,0;23,2206844;12706,1630219;113,8;1,0;16,964000000000002;0,129;0,05;0,46799999999999997;0,061;0,02;0,102214;0,127;0,103;0,126;5326,0;0,002;0,501;0,23800000000000002;0,10400000000000001;0,733;0,006;0,01;0,077;0,01;0,02;0,46399999999999997;0,002;0,004;0,003;0,865;0,0003;0,297;0,105;0,8;0,006999999999999999;0,016;0,078;0,012;0,013999999999999999;0,52;0,003;0,085;3,3;48,9;0,6;10,1;0,14;2,4;20,5;5,4;55,8;1,0;8,8;0,14;2,3;23,8
3929;Э90ХАФ;Р65;25,0;46,1833333;19,85;45,4833333;3,6267496;0,5196884;0,098384;0,166629;0,156307;0,0939207;1585,0;1582,0;14,665803099999998;12559,1939547;115,9;1,0;9,435;0,147;0,05;0,574;0,028999999999999998;0,02;0,104709;0,17300000000000001;0,259;0,172;4155,0;0,002;0,434;0,21100000000000002;0,099;0,6609999999999999;0,006999999999999999;0,011000000000000001;0,077;0,008;0,02;0,42200000000000004;0,002;0,003;0,003;0,848;0,0003;0,293;0,099;0,805;0,008;0,015;0,077;0,009000000000000001;0,017;0,5489999999999999;0,003;0,085;4,0;56,9;0,7;11,7;0,14;2,3;24,8;4,7;52,3;0,6;12,4;0,14;2,2;23,6
3930;Э90ХАФ;Р65;32,0;52,5666667;34,216666700000005;52,4166667;3,8391357000000004;0,5259954000000001;0,084084;0,11530399999999999;0,11350199999999999;0,09450189999999999;1526,0;1574,0;13,765503099999998;11831,0764735;116,1;1,0;11,173;0,17800000000000002;0,05;0,5710000000000001;0,031;0,02;0,104637;0,128;0,179;0,147;6747,0;0,002;0,46399999999999997;0,226;0,098;0,693;0,008;0,009000000000000001;0,076;0,008;0,021;0,44;0,002;0,003;0,003;0,84;0,0007;0,295;0,09699999999999999;0,792;0,008;0,016;0,076;0,009000000000000001;0,016;0,536;0,003;0,084;4,1;48,5;0,5;9,4;0,11;2,4;20,2;4,7;57,7;1,0;8,7;0,16;2,3;25,0
3931;Э90ХАФ;Р65;29,0;50,8666667;17,7333333;50,6833333;3,3509934;0,538087;0,1144;0,175148;0,19404200000000002;0,0956718;1610,0;1582,0;11,934809699999999;12677,819548899999;116,4;1,0;9,581;0,22399999999999998;0,05;0,5770000000000001;0,06;0,02;0,106156;0,228;0,271;0,2;3747,0;0,001;0,452;0,201;0,1;0,6509999999999999;0,006;0,008;0,065;0,008;0,02;0,392;0,001;0,003;0,003;0,8490000000000001;0,0006;0,299;0,099;0,804;0,006;0,015;0,065;0,009000000000000001;0,016;0,535;0,002;0,085;4,9;53,5;1,4;7,7;0,17;2,2;24,8;4,9;56,2;1,0;9,0;0,14;2,4;23,8
3933;Э90ХАФ;Р65;13,0;48,2;19,9;48,033333299999995;3,0403507;0,5012234;0,12698399999999999;0,16615;0,161978;0,09323039999999999;1587,0;1568,0;12,082162199999999;12319,5979899;113,2;1,0;11,175999999999998;0,222;0,05;0,546;0,032;0,02;0,102828;0,182;0,258;0,222;4086,0;0,001;0,46799999999999997;0,187;0,095;0,655;0,006;0,011000000000000001;0,064;0,006999999999999999;0,02;0,414;0,001;0,003;0,002;0,85;0,0003;0,3;0,092;0,797;0,005;0,015;0,064;0,008;0,015;0,546;0,002;0,085;3,9;51,3;0,8;16,8;0,39;2,0;25,5;3,4;55,3;0,8;10,5;0,15;2,1;26,5
3935;Э76ХФ;Р65;9,0;45,55;30,1666667;45,55;4,9749373;0,31730640000000004;0,12126400000000001;0,09008300000000001;0,180827;0,0397707;1569,0;1623,0;12,542700300000002;13095,2486188;115,2;1,0;19,044;0,21100000000000002;0,05;0,32299999999999995;0,025;0,02;0,049732;0,243;0,136;0,212;6584,0;0,002;0,5379999999999999;0,311;0,08199999999999999;0,7170000000000001;0,004;0,008;0,055999999999999994;0,012;0,02;0,431;0,002;0,004;0,004;0,77;0,0006;0,419;0,08199999999999999;0,7959999999999999;0,005;0,009000000000000001;0,055999999999999994;0,012;0,013000000000000001;0,57;0,003;0,039;3,8;59,7;0,6;11,9;0,14;2,6;22,6;4,6;57,9;0,7;11,3;0,14;2,3;25,6
3937;Э76ХФ;Р65;16,0;53,8833333;31,683333299999997;53,8833333;2,9602619999999997;0,3845449;0,095524;0,10847899999999999;0,188353;0,0396267;1564,0;1590,0;10,6596969;11737,4013677;115,4;1,0;19,146;0,303;0,05;0,41;0,027999999999999997;0,02;0,049552;0,247;0,165;0,16699999999999998;6198,0;0,002;0,48200000000000004;0,33799999999999997;0,11;0,703;0,006;0,008;0,07200000000000001;0,012;0,022000000000000002;0,424;0,002;0,003;0,003;0,775;0,0003;0,424;0,111;0,8009999999999999;0,006;0,011000000000000001;0,071;0,013000000000000001;0,018000000000000002;0,5589999999999999;0,002;0,038;4,7;52,8;0,9;15,0;0,2;2,1;24,9;5,2;56,9;1,0;9,2;0,16;2,3;24,6
3938;Э76ХФ;Р65;24,0;45,533333299999995;24,5166667;45,533333299999995;3,4546175000000003;0,3925888;0,11668800000000001;0,08405499999999999;0,16631700000000002;0,0396555;1551,0;1578,0;10,6205377;12973,215499700002;113,5;1,0;15,800999999999998;0,14300000000000002;0,05;0,41700000000000004;0,053;0,02;0,049588;0,223;0,127;0,204;5301,0;0,002;0,47700000000000004;0,316;0,102;0,7240000000000001;0,006;0,009000000000000001;0,07;0,009000000000000001;0,02;0,44299999999999995;0,002;0,004;0,003;0,7609999999999999;0,0003;0,431;0,10300000000000001;0,797;0,006;0,01;0,069;0,01;0,015;0,557;0,003;0,038;4,2;52,6;0,5;15,6;0,11;2,2;24,0;4,8;54,1;1,0;12,4;0,15;2,1;25,5
3939;Э76ХФ;Р65;26,0;45,8666667;22,5;45,8666667;3,3162705999999997;0,4270557;0,132132;0,128618;0,190548;0,0401178;1569,0;1584,0;9,128998900000001;12368,0;117,4;1,0;13,729000000000001;0,175;0,05;0,455;0,031;0,02;0,050166;0,242;0,19699999999999998;0,231;4638,0;0,002;0,43;0,306;0,113;0,688;0,006999999999999999;0,009000000000000001;0,076;0,009000000000000001;0,022000000000000002;0,414;0,002;0,003;0,003;0,767;0,0003;0,419;0,11199999999999999;0,7959999999999999;0,006999999999999999;0,011000000000000001;0,075;0,009000000000000001;0,017;0,5589999999999999;0,002;0,038;3,5;53,5;0,6;16,2;0,15;2,1;25,3;5,2;56,5;1,0;9,9;0,17;2,2;25,1
3940;Э76ХФ;Р65;14,0;49,0166667;29,016666700000002;49,0166667;2,7818182;0,4356937;0,15501199999999998;0,218036;0,2262;0,0402337;1564,0;1572,0;15,659969199999997;11960,022975299999;117,2;1,0;25,416999999999998;0,21;0,05;0,458;0,041;0,02;0,050311;0,26;0,338;0,271;5784,0;0,002;0,436;0,28800000000000003;0,10800000000000001;0,608;0,006;0,01;0,07200000000000001;0,006999999999999999;0,023;0,39299999999999996;0,002;0,002;0,003;0,773;0,0004;0,41700000000000004;0,10400000000000001;0,787;0,006;0,011000000000000001;0,07200000000000001;0,008;0,016;0,56;0,002;0,038;4,5;51,0;0,4;14,3;0,14;2,1;24,7;4,5;54,4;1,0;10,1;0,18;2,2;25,2
3941;Э76ХФ;Р65;16,0;42,85;17,75;42,85;3,0;0,4402827;0,137852;0,162825;0,250659;0,0397707;1601,0;1580,0;18,9089982;11952,676056299999;115,8;1,0;26,793000000000003;0,33799999999999997;0,05;0,469;0,046;0,02;0,049732;0,321;0,249;0,24100000000000002;3536,0;0,001;0,38299999999999995;0,3;0,099;0,638;0,005;0,008;0,063;0,009000000000000001;0,026000000000000002;0,38;0,001;0,003;0,003;0,7490000000000001;0,0005;0,418;0,098;0,797;0,005;0,011000000000000001;0,063;0,01;0,013000000000000001;0,569;0,003;0,039;3,0;48,0;0,6;19,5;0,82;1,9;25,6;4,6;56,4;0,9;9,6;0,18;2,2;25,4
3942;Э76ХФ;Р65;13,0;45,2;23,3333333;45,2;2,0;0,4466532999999999;0,136708;0,164398;0,23883800000000002;0,0404072;1575,0;1578,0;20,539140300000003;12214,285714299998;116,9;1,0;30,261;0,146;0,05;0,47700000000000004;0,027000000000000003;0,02;0,050527999999999997;0,302;0,252;0,239;4750,0;0,002;0,42;0,298;0,106;0,6409999999999999;0,006;0,009000000000000001;0,066;0,008;0,024;0,39399999999999996;0,001;0,003;0,003;0,7659999999999999;0,0003;0,41600000000000004;0,106;0,789;0,006;0,01;0,066;0,009000000000000001;0,017;0,5820000000000001;0,003;0,038;3,9;46,0;0,7;13,2;0,28;2,0;22,6;4,9;53,0;0,4;13,0;0,12;2,1;24,8
3943;Э76ХФ;Р65;14,0;45,35;24,5666667;45,35;2,99082745;0,4045827;0,137852;0,158141;0,143713;0,038324800000000006;1560,0;1579,0;11,8533107;12245,861601100001;112,6;1,0;17,454;0,139;0,05;0,425;0,027000000000000003;0,02;0,047924;0,157;0,24600000000000002;0,24100000000000002;5014,0;0,002;0,43799999999999994;0,298;0,099;0,652;0,005;0,009000000000000001;0,064;0,006999999999999999;0,021;0,44799999999999995;0,001;0,003;0,003;0,774;0,0003;0,418;0,098;0,794;0,006;0,01;0,064;0,008;0,017;0,557;0,003;0,038;4,0;53,3;0,6;14,5;0,13;2,3;23,4;4,8;57,2;0,5;14,7;0,07;2,4;23,5
3944;Э76ХФ;Р65;8,0;50,55;27,016666700000002;50,55;2,99082745;0,3523954;0,104104;0,126385;0,15321500000000002;0,0384696;1544,0;1584,0;8,680777699999998;12376,804441700002;113,7;1,0;14,263;0,135;0,05;0,368;0,065;0,02;0,048105;0,185;0,195;0,182;5573,0;0,002;0,48200000000000004;0,32799999999999996;0,107;0,677;0,006;0,011000000000000001;0,069;0,009000000000000001;0,026000000000000002;0,44299999999999995;0,001;0,003;0,002;0,779;0,0003;0,419;0,106;0,7929999999999999;0,006;0,011000000000000001;0,069;0,009000000000000001;0,019;0,561;0,003;0,037000000000000005;3,4;49,9;0,6;10,0;0,08;2,5;20,0;3,8;51,1;0,5;7,1;0,07;2,4;21,3
3945;Э76ХФ;Р65;14,0;42,1833333;18,8333333;42,1833333;2,4624886000000004;0,43082970000000004;0,143572;0,194363;0,208877;0,0396555;1596,0;1577,0;12,548180699999998;11895,9292035;117,3;1,0;17,435;0,09;0,05;0,455;0,039;0,02;0,049588;0,243;0,301;0,251;3734,0;0,001;0,43;0,29600000000000004;0,102;0,619;0,006;0,01;0,07;0,006999999999999999;0,024;0,39799999999999996;0,001;0,003;0,003;0,765;0,0003;0,418;0,10099999999999999;0,7909999999999999;0,006;0,011000000000000001;0,069;0,008;0,016;0,564;0,002;0,038;3,6;52,9;0,5;13,3;0,19;2,0;26,1;4,4;54,0;0,4;14,0;0,11;2,1;25,5
3946;Э76ХФ;Р65;5,0;40,533333299999995;21,75;40,533333299999995;2,99082745;0,34751740000000003;0,138424;0,170775;0,194799;0,039857800000000006;1569,0;1580,0;14,881085500000001;11558,620689700001;116,7;1,0;20,105999999999998;0,085;0,05;0,354;0,08;0,02;0,049841;0,231;0,264;0,242;4190,0;0,002;0,498;0,303;0,098;0,635;0,006999999999999999;0,01;0,064;0,006;0,024;0,41700000000000004;0,001;0,002;0,003;0,77;0,0005;0,42200000000000004;0,098;0,7879999999999999;0,006999999999999999;0,012;0,064;0,006999999999999999;0,018000000000000002;0,5579999999999999;0,002;0,037000000000000005;3,4;48,9;0,9;18,4;0,31;2,1;23,1;3,5;52,7;0,6;18,2;0,18;2,0;25,8
3947;Э76ХФ;Р65;4,0;44,05;24,033333300000002;44,05;3,0896293;0,3720213;0,10238799999999999;0,14013599999999998;0,151114;0,0397707;1561,0;1580,0;25,7461975;11608,8765603;117,0;1,0;37,804;0,14;0,05;0,392;0,07200000000000001;0,02;0,049732;0,17600000000000002;0,217;0,179;4650,0;0,002;0,445;0,325;0,10099999999999999;0,6609999999999999;0,006;0,009000000000000001;0,065;0,008;0,025;0,426;0,001;0,003;0,003;0,79;0,0003;0,414;0,10099999999999999;0,797;0,006;0,011000000000000001;0,065;0,01;0,017;0,5529999999999999;0,003;0,038;3,2;44,6;0,7;8,2;0,22;2,6;17,4;4,7;55,9;0,5;9,1;0,1;2,5;22,1
3949;Э76ХФ;Р65;5,0;44,05;19,85;44,05;2,0851393;0,3020762;0,083512;0,091642;0,144514;0,0388454;1586,0;1574,0;10,200909800000002;11295,7178841;113,4;1,0;14,95;0,11599999999999999;0,05;0,311;0,061;0,02;0,048575;0,18600000000000003;0,14;0,146;3737,0;0,002;0,52;0,34700000000000003;0,113;0,703;0,006;0,01;0,066;0,009000000000000001;0,023;0,441;0,001;0,003;0,003;0,772;0,0005;0,415;0,113;0,792;0,006;0,011000000000000001;0,066;0,009000000000000001;0,016;0,555;0,003;0,038;3,4;52,1;0,4;12,5;0,15;2,3;22,8;3,9;59,5;1,0;11,1;0,09;2,6;23,0
3950;Э76ХФ;Р65;7,0;45,0166667;16,85;45,0166667;3,0;0,33651329999999996;0,136708;0,11309000000000001;0,196682;0,0399154;1586,0;1578,0;14,4081325;11732,937685500001;116,9;1,0;21,26;0,136;0,05;0,34299999999999997;0,05;0,02;0,049913;0,258;0,172;0,239;3295,0;0,002;0,494;0,306;0,09699999999999999;0,687;0,006;0,009000000000000001;0,064;0,008;0,022000000000000002;0,41200000000000003;0,001;0,003;0,003;0,759;0,0004;0,42100000000000004;0,096;0,7879999999999999;0,006;0,011000000000000001;0,064;0,009000000000000001;0,016;0,562;0,003;0,039;3,9;48,6;0,5;13,4;0,21;2,1;22,8;3,8;50,5;0,4;11,3;0,13;2,2;22,9
3952;Э76ХФ;Р65;8,0;44,85;22,9;44,85;3,4605209;0,3590197;0,143572;0,151169;0,165037;0,039857800000000006;1555,0;1576,0;14,8275568;12149,3449782;117,0;1,0;21,224;0,086;0,05;0,368;0,049;0,02;0,049841;0,193;0,23399999999999999;0,251;4637,0;0,002;0,456;0,298;0,1;0,66;0,006999999999999999;0,011000000000000001;0,079;0,005;0,021;0,43700000000000006;0,002;0,002;0,003;0,768;0,0003;0,418;0,1;0,787;0,006999999999999999;0,013000000000000001;0,079;0,006;0,013999999999999999;0,557;0,003;0,037000000000000005;3,5;56,5;0,6;13,1;0,15;2,6;21,8;4,9;60,8;0,5;8,0;0,07;2,7;22,5
3953;Э76ХФ;Р65;10,0;42,8333333;17,0166667;42,8333333;2,7338869;0,3154915;0,108424;0,11370799999999999;0,17235999999999999;0,0386431;1591,0;1590,0;18,5203891;12291,478942200001;113,2;1,0;26,443;0,086;0,05;0,322;0,05;0,02;0,048322000000000004;0,22;0,174;0,191;3486,0;0,002;0,495;0,327;0,10099999999999999;0,685;0,006;0,01;0,07;0,009000000000000001;0,022000000000000002;0,426;0,001;0,003;0,003;0,7609999999999999;0,0003;0,419;0,099;0,789;0,006;0,012;0,07;0,009000000000000001;0,017;0,56;0,002;0,038;3,7;45,0;0,8;14,8;0,14;2,1;21,4;4,1;54,1;0,7;18,2;0,19;2,2;24,8
3954;Э76ХФ;Р65;12,0;54,85;29,116666700000003;54,85;3,7585752;0,351265;0,13019;0,12578699999999998;0,154343;0,038267199999999994;1568,0;1622,0;14,7828971;13384,0870063;111,8;1,0;26,987;0,16;0,05;0,361;0,05;0,02;0,047852;0,187;0,19399999999999998;0,235;6495,0;0,002;0,483;0,302;0,11;0,669;0,006;0,011000000000000001;0,075;0,006999999999999999;0,024;0,428;0,001;0,003;0,003;0,76;0,0004;0,42200000000000004;0,109;0,794;0,006;0,012;0,075;0,006999999999999999;0,013999999999999999;0,5589999999999999;0,003;0,038;3,2;57,0;0,2;13,6;0,33;2,2;25,7;3,5;58,3;0,6;9,5;0,15;2,2;26,4
3955;Э76ХФ;Р65;25,0;43,8666667;25,3333333;43,8666667;3,7065502;0,32239;0,135176;0,14616099999999999;0,189467;0,038903;1552,0;1594,0;12,6348784;12969,4736842;114,9;1,0;18,475;0,162;0,06;0,315;0,076;0,02;0,048647;0,233;0,225;0,244;5476,0;0,002;0,493;0,3;0,106;0,657;0,006;0,011000000000000001;0,07400000000000001;0,006999999999999999;0,024;0,41700000000000004;0,001;0,003;0,003;0,753;0,0004;0,42100000000000004;0,109;0,7929999999999999;0,006;0,012;0,07400000000000001;0,008;0,015;0,5489999999999999;0,002;0,037000000000000005;4,4;51,2;1,0;16,5;0,45;2,1;25,0;3,9;56,8;0,5;10,9;0,13;2,1;26,5
3956;Э76ХФ;Р65;16,0;58,05;31,616666700000003;58,05;3,0;0,3844;0,163984;0,216687;0,222615;0,040523199999999995;1550,0;1588,0;21,6320413;12378,9140749;118,3;1,0;41,858000000000004;0,184;0,05;0,392;0,075;0,02;0,050673;0,255;0,336;0,29600000000000004;6523,0;0,001;0,447;0,281;0,085;0,598;0,005;0,01;0,071;0,006;0,022000000000000002;0,39;0,001;0,003;0,003;0,7759999999999999;0,0004;0,418;0,084;0,784;0,005;0,013000000000000001;0,07200000000000001;0,006999999999999999;0,015;0,556;0,002;0,037000000000000005;3,4;52,1;0,6;14,1;0,43;2,0;25,5;3,7;53,9;0,3;12,1;0,1;2,1;25,4
3957;Э76ХФ;Р65;1,0;46,3666667;21,0166667;46,3666667;3,8327474;0,12218499999999999;0,13351400000000002;0,13101300000000002;0,162193;0,0371677;1569,0;1605,0;11,105151600000001;13255,194290200001;108,5;1,0;16,886;0,252;0,04;0,086;0,045;0,01;0,046477;0,19699999999999998;0,20199999999999999;0,24100000000000002;4643,0;0,001;0,46799999999999997;0,29;0,08900000000000001;0,65;0,005;0,01;0,063;0,008;0,023;0,433;0,001;0,003;0,003;0,76;0,0003;0,418;0,087;0,7959999999999999;0,005;0,011000000000000001;0,062;0,009000000000000001;0,015;0,5579999999999999;0,002;0,039;3,0;54,4;0,9;13,9;1,0;2,1;25,6;3,2;55,3;0,3;12,1;0,33;2,1;26,1
3958;Э76ХФ;Р65;34,0;47,216666700000005;27,2166667;47,216666700000005;4,742156099999999;0,39715500000000004;0,162322;0,191634;0,176566;0,039857800000000006;1524,0;1572,0;12,8730245;13802,571953499999;117,2;1,0;19,685;0,146;0,05;0,409;0,049;0,02;0,049841;0,19399999999999998;0,298;0,293;6261,0;0,002;0,48700000000000004;0,27899999999999997;0,09300000000000001;0,625;0,009000000000000001;0,009000000000000001;0,075;0,006;0,02;0,42200000000000004;0,002;0,002;0,003;0,75;0,0002;0,42100000000000004;0,092;0,7859999999999999;0,009000000000000001;0,011000000000000001;0,075;0,006999999999999999;0,016;0,555;0,003;0,037000000000000005;3,9;53,7;0,4;13,2;0,29;2,2;24,0;3,7;50,8;0,4;8,3;0,14;2,4;21,0
3959;Э76ХФ;Р65;40,0;42,8833333;23,4833333;42,8833333;4,3244223;0,37861500000000003;0,14127;0,126487;0,157109;0,0384696;1534,0;1581,0;13,8332068;13288,5734564;113,4;1,0;19,232;0,151;0,06;0,384;0,083;0,02;0,048105;0,191;0,195;0,255;5201,0;0,002;0,455;0,29100000000000004;0,10800000000000001;0,669;0,006999999999999999;0,009000000000000001;0,07;0,006999999999999999;0,023;0,435;0,001;0,003;0,003;0,78;0,0003;0,41700000000000004;0,10800000000000001;0,789;0,006999999999999999;0,011000000000000001;0,07;0,008;0,013000000000000001;0,562;0,003;0,038;3,9;53,4;0,5;11,7;0,24;2,2;24,8;3,6;56,3;0,3;11,7;0,28;2,2;26,1
3960;Э76ХФ;Р65;36,0;44,8666667;20,85;44,8666667;2,9681172;0,40199;0,162876;0,16405799999999998;0,225858;0,039366000000000005;1563,0;1574,0;16,984323899999996;12215,8273381;115,7;1,0;25,401;0,34600000000000003;0,05;0,41600000000000004;0,05;0,02;0,049226;0,282;0,252;0,294;4245,0;0,001;0,451;0,276;0,086;0,632;0,006;0,011000000000000001;0,069;0,006999999999999999;0,022000000000000002;0,379;0,001;0,003;0,003;0,747;0,0003;0,41600000000000004;0,087;0,784;0,006;0,013999999999999999;0,07;0,008;0,013999999999999999;0,561;0,003;0,038;3,3;49,4;0,6;14,2;0,48;1,9;26,2;3,6;54,1;0,5;11,6;0,21;2,1;25,9
3961;Э76ХФ;Р65;34,0;44,05;19,1666667;44,05;3,7889101000000003;0,35425;0,15179600000000001;0,141975;0,197363;0,0395108;1571,0;1579,0;25,537073499999998;12415,304347799998;116,2;1,0;37,426;0,22699999999999998;0,05;0,36;0,059000000000000004;0,02;0,049407;0,247;0,218;0,27399999999999997;3966,0;0,002;0,466;0,29;0,098;0,6609999999999999;0,006999999999999999;0,01;0,07400000000000001;0,008;0,023;0,41;0,001;0,003;0,003;0,784;0,0004;0,41200000000000003;0,096;0,777;0,006999999999999999;0,013999999999999999;0,07400000000000001;0,009000000000000001;0,016;0,5579999999999999;0,002;0,037000000000000005;3,4;50,1;0,7;15,9;0,58;2,0;25,1;3,6;53,9;0,5;13,1;0,17;2,1;25,8
3962;Э76ХФ;Р65;38,0;43,05;23,7;43,05;3,7083906000000004;0,28918;0,118556;0,062709;0,11804300000000001;0,0370517;1528,0;1576,0;21,560278699999998;13397,4683544;108,8;1,0;30,939;0,177;0,05;0,289;0,084;0,02;0,046332;0,157;0,095;0,214;5292,0;0,002;0,532;0,308;0,111;0,7290000000000001;0,011000000000000001;0,011000000000000001;0,08900000000000001;0,008;0,021;0,46399999999999997;0,002;0,003;0,003;0,769;0,0003;0,41600000000000004;0,10800000000000001;0,79;0,011000000000000001;0,012;0,08800000000000001;0,008;0,013999999999999999;0,56;0,003;0,038;3,4;54,5;0,5;15,2;0,17;2,2;25,0;3,3;56,5;0,3;11,5;0,25;2,2;25,9
3963;Э76ХФ;Р65;41,0;42,0666667;22,5;42,0666667;3,0;0,408725;0,16786199999999998;0,173028;0,208938;0,040349699999999995;1546,0;1579,0;18,744532500000002;13189,3333333;119,1;1,0;26,284000000000002;0,22699999999999998;0,05;0,423;0,077;0,02;0,050456;0,252;0,267;0,303;4946,0;0,002;0,44799999999999995;0,281;0,111;0,639;0,006999999999999999;0,01;0,07400000000000001;0,008;0,025;0,405;0,001;0,003;0,003;0,7609999999999999;0,0004;0,42200000000000004;0,109;0,7879999999999999;0,006999999999999999;0,013000000000000001;0,07400000000000001;0,009000000000000001;0,016;0,5670000000000001;0,003;0,038;4,1;53,6;0,6;13,7;0,19;2,1;25,3;4,1;55,5;0,3;11,5;0,13;2,1;26,7
3965;Э76ХФ;Р65;33,0;47,3666667;21,3833333;47,3666667;3,0429907000000003;0,41456000000000004;0,13739200000000001;0,124426;0,299581;0,0383536;1587,0;1599,0;19,4384923;12261,886204200002;113,4;1,0;28,364;0,47200000000000003;0,05;0,43799999999999994;0,051;0,02;0,04796;0,41700000000000004;0,185;0,248;4370,0;0,002;0,431;0,295;0,11;0,649;0,006;0,01;0,07;0,013000000000000001;0,027000000000000003;0,32;0,001;0,005;0,003;0,78;0,0005;0,41600000000000004;0,109;0,79;0,006;0,013000000000000001;0,071;0,015;0,017;0,537;0,002;0,04;4,1;47,7;0,8;15,8;1,2;1,7;27,3;3,7;55,9;0,4;11,8;0,17;2,1;26,8
3966;Э76ХФ;Р65;37,0;44,3666667;20,85;44,3666667;3,2107023;0,41162;0,159552;0,177144;0,21101799999999998;0,039250099999999996;1552,0;1572,0;20,166911300000002;13332,3741007;116,0;1,0;29,763;0,19;0,05;0,428;0,02;0,02;0,049081;0,256;0,273;0,28800000000000003;4633,0;0,002;0,43;0,28300000000000003;0,105;0,627;0,01;0,011000000000000001;0,08199999999999999;0,006999999999999999;0,023;0,39399999999999996;0,001;0,003;0,003;0,759;0,0003;0,419;0,106;0,7859999999999999;0,01;0,013999999999999999;0,083;0,008;0,015;0,5539999999999999;0,002;0,037000000000000005;3,6;49,3;0,9;17,5;0,73;1,9;26,1;4,7;56,2;0,4;14,5;0,1;2,3;24,1
3967;Э76ХФ;Р65;38,0;47,8666667;21,8333333;47,8666667;2,8423475;0,41035;0,16730799999999998;0,20235;0,237581;0,0396555;1586,0;1585,0;16,371353699999997;12179,541984700001;115,6;1,0;26,035;0,392;0,05;0,424;0,044000000000000004;0,02;0,049588;0,28700000000000003;0,312;0,302;4432,0;0,002;0,449;0,27699999999999997;0,11900000000000001;0,611;0,006999999999999999;0,011000000000000001;0,07;0,008;0,025;0,37799999999999995;0,001;0,003;0,003;0,755;0,0003;0,42200000000000004;0,121;0,799;0,006999999999999999;0,012;0,071;0,009000000000000001;0,018000000000000002;0,5529999999999999;0,002;0,039;3,0;47,5;1,0;14,7;0,78;1,9;25,3;4,7;56,2;1,0;9,3;0,18;2,2;25,3
3968;Э76ХФ;Р65;7,0;45,5666667;18,216666699999998;45,5666667;1,9714286;0,5097149999999999;0,227694;0,331414;0,366745;0,037630699999999996;1642,0;1581,0;24,3728442;10991,033851799999;112,7;1,0;35,801;0,43700000000000006;0,49700000000000005;0,14400000000000002;0,027000000000000003;0,02;0,047056;0,435;0,512;0,41100000000000003;3337,0;0,001;0,34;0,213;0,126;0,488;0,006999999999999999;0,008;0,122;0,012;0,031;0,263;0,001;0,002;0,003;0,753;0,0004;0,413;0,124;0,7909999999999999;0,006999999999999999;0,012;0,122;0,013999999999999999;0,021;0,555;0,002;0,037000000000000005;3,3;48,4;0,9;14,7;0,59;1,8;27,5;3,9;57,2;0,6;10,6;0,25;2,2;26,3
3970;Э76ХФ;Р65;6,0;44,7;23,8833333;44,7;4,1515054;0,40388;0,117448;0,135292;0,14998399999999998;0,0396843;1551,0;1581,0;23,3154362;12478,1577111;114,2;1,0;17,37;0,209;0,05;0,428;0,071;0,02;0,049624;0,17800000000000002;0,209;0,212;4967,0;0,001;0,43700000000000006;0,317;0,11;0,679;0,01;0,009000000000000001;0,084;0,008;0,026000000000000002;0,441;0,001;0,003;0,002;0,75;0,0002;0,414;0,109;0,7929999999999999;0,009000000000000001;0,009000000000000001;0,085;0,009000000000000001;0,022000000000000002;0,544;0,002;0,038;3,5;46,4;1,1;18,6;0,32;1,9;24,3;3,6;55,8;0,7;10,9;0,25;2,1;26,8
3971;Э76ХФ;Р65;9,0;52,2;25,8833333;52,2;3,0476751;0,416525;0,132406;0,13059400000000002;0,183819;0,0390478;1577,0;1584,0;17,051149399999996;12121,3135866;114,5;1,0;29,669;0,272;0,05;0,441;0,027000000000000003;0,02;0,048827999999999996;0,233;0,2;0,239;5229,0;0,002;0,436;0,302;0,106;0,68;0,006;0,01;0,069;0,009000000000000001;0,023;0,424;0,002;0,003;0,003;0,777;0,0004;0,418;0,105;0,7979999999999999;0,006999999999999999;0,01;0,069;0,009000000000000001;0,016;0,55;0,002;0,038;3,6;49,4;1,4;16,3;0,64;2,1;24,1;3,4;56,6;0,6;9,5;0,21;2,1;26,5
3973;Э76ХФ;Р65;18,0;41,5166667;20,05;41,5166667;3,57246;0,398448;0,1662;0,199844;0,192874;0,0392789;1588,0;1587,0;16,094588;12601,496259399999;112,5;1,0;22,139;0,3;0,05;0,406;0,027999999999999997;0,02;0,049117;0,218;0,31;0,3;4211,0;0,002;0,46399999999999997;0,27699999999999997;0,109;0,615;0,006;0,009000000000000001;0,062;0,006999999999999999;0,022000000000000002;0,409;0,001;0,002;0,003;0,758;0,0004;0,419;0,109;0,792;0,006;0,012;0,064;0,008;0,018000000000000002;0,555;0,002;0,038;3,9;49,6;0,6;17,7;0,33;1,9;26,8;3,5;56,9;0,7;9,6;0,19;2,1;27,2
3974;Э76ХФ;Р65;17,0;45,716666700000005;26,55;45,716666700000005;3,7197191;0,33208899999999997;0,142932;0,156578;0,19336099999999998;0,0384472;1606,0;1627,0;15,112043300000002;12047,4576271;111,6;1,0;18,613;0,239;0,05;0,303;0,02;0,02;0,048286;0,237;0,24100000000000002;0,258;5331,0;0,002;0,491;0,289;0,1;0,655;0,006;0,008;0,059000000000000004;0,011000000000000001;0,022000000000000002;0,41700000000000004;0,001;0,003;0,003;0,7509999999999999;0,0003;0,413;0,10099999999999999;0,799;0,006;0,01;0,06;0,012;0,016;0,5589999999999999;0,002;0,038;3,2;48,7;0,6;18,8;0,33;1,9;26,3;3,5;53,1;0,5;12,2;0,17;2,1;26,0
3975;Э76ХФ;Р65;12,0;49,05;21,8833333;49,05;3,4287699999999997;0,42133400000000004;0,190022;0,23671199999999998;0,25511999999999996;0,0397726;1606,0;1604,0;16,7975533;12653,465346500001;116,4;1,0;25,173000000000002;0,26899999999999996;0,05;0,419;0,021;0,02;0,050275;0,3;0,366;0,34299999999999997;4615,0;0,001;0,45899999999999996;0,258;0,092;0,58;0,006;0,01;0,057999999999999996;0,008;0,023;0,36200000000000004;0,001;0,003;0,003;0,753;0,0003;0,413;0,091;0,799;0,006;0,012;0,059000000000000004;0,009000000000000001;0,019;0,563;0,002;0,039;2,9;46,4;1,2;17,1;0,77;1,9;24,6;3,8;53,0;0,6;12,6;0,2;2,1;26,4
3977;Э76ХФ;Р65;6,0;44,8666667;19,1666667;44,8666667;2,6416569;0,493595;0,155674;0,201772;0,23934;0,040001199999999994;1619,0;1588,0;18,8119092;11623,304347799998;116,4;1,0;28,081999999999997;0,204;0,05;0,529;0,084;0,02;0,050564;0,29;0,311;0,281;3713,0;0,002;0,384;0,284;0,096;0,606;0,006;0,009000000000000001;0,063;0,006999999999999999;0,032;0,37;0,001;0,003;0,003;0,769;0,0004;0,413;0,09699999999999999;0,779;0,006;0,013000000000000001;0,064;0,008;0,022000000000000002;0,56;0,002;0,038;3,7;49,8;0,9;14,9;0,51;1,9;26,0;4,3;54,5;1,0;9,4;0,24;2,1;26,0
3978;Э76ХФ;Р65;13,0;42,5666667;16,9;42,5666667;3,8100775000000002;0,344475;0,098058;0,067702;0,155415;0,038256;1598,0;1578,0;18,4414422;12415,3846154;112,3;1,0;25,859;0,076;0,05;0,361;0,05;0,02;0,048358;0,215;0,10099999999999999;0,177;3497,0;0,002;0,49;0,33;0,1;0,731;0,006999999999999999;0,009000000000000001;0,07;0,011000000000000001;0,023;0,442;0,002;0,004;0,003;0,755;0,0006;0,414;0,098;0,797;0,006999999999999999;0,009000000000000001;0,069;0,011000000000000001;0,017;0,5660000000000001;0,003;0,04;3,7;52,7;3,7;13,0;0,42;2,1;25,0;3,7;54,8;0,7;12,0;0,21;2,1;26,3
3979;Э76ХФ;Р65;10,0;43,2;13,15;43,2;2,4210526000000003;0,337145;0,129082;0,069436;0,15013800000000002;0,0378264;1628,0;1584,0;17,2832388;11867,6806084;111,0;1,0;24,547;0,174;0,05;0,34600000000000003;0,048;0,02;0,047815;0,206;0,104;0,233;2601,0;0,002;0,496;0,306;0,094;0,723;0,006999999999999999;0,009000000000000001;0,066;0,01;0,02;0,44;0,001;0,003;0,002;0,7659999999999999;0,0003;0,418;0,096;0,7879999999999999;0,006999999999999999;0,01;0,067;0,011000000000000001;0,016;0,5479999999999999;0,002;0,038;3,3;53,1;0,7;15,5;0,16;2,1;25,8;3,6;55,3;0,6;10,6;0,17;2,1;27,0
3981;Э76ХФ;Р65;15,0;41,2333333;24,7;41,2333333;3,1113886;0,37315349999999997;0,145702;0,12523;0,193863;0,0384277;1555,0;1591,0;15,9575149;12541,700404899999;112,1;1,0;21,618000000000002;0,20800000000000002;0,05;0,368;0,055999999999999994;0,02;0,048575;0,251;0,191;0,263;5163,0;0,001;0,455;0,28800000000000003;0,10400000000000001;0,6709999999999999;0,006999999999999999;0,009000000000000001;0,067;0,006;0,022000000000000002;0,415;0,001;0,003;0,002;0,757;0,0003;0,414;0,10300000000000001;0,7809999999999999;0,006999999999999999;0,012;0,067;0,006999999999999999;0,016;0,5489999999999999;0,002;0,038;3,5;50,9;0,5;17,3;0,27;2,0;25,0;3,9;55,7;0,6;11,1;0,2;2,1;26,0
3982;Э76ХФ;Р65;18,0;41,8833333;24,1833333;41,8833333;3,7757848;0,37571;0,125204;0,079274;0,187883;0,0396578;1539,0;1573,0;26,633267;12313,4390076;116,5;1,0;37,183;0,174;0,05;0,39399999999999996;0,073;0,02;0,05013;0,261;0,11800000000000001;0,226;4963,0;0,002;0,46799999999999997;0,312;0,10400000000000001;0,7170000000000001;0,006999999999999999;0,008;0,075;0,01;0,025;0,429;0,002;0,003;0,003;0,773;0,0004;0,419;0,106;0,7909999999999999;0,008;0,011000000000000001;0,075;0,011000000000000001;0,018000000000000002;0,5429999999999999;0,003;0,038;3,6;49,4;1,1;14,2;0,28;2,0;24,9;3,7;55,6;0,6;10,7;0,22;2,2;25,8
3986;Э76ХФ;Р65;12,0;43,033333299999995;19,9166667;43,033333299999995;2,5796101;0,39155999999999996;0,15401199999999998;0,158834;0,206731;0,03908590000000001;1574,0;1577,0;13,881892800000001;11815,2301255;115,1;1,0;19,72;0,172;0,05;0,405;0,076;0,02;0,049407;0,257;0,244;0,278;3922,0;0,001;0,47700000000000004;0,287;0,122;0,644;0,008;0,009000000000000001;0,086;0,008;0,023;0,41100000000000003;0,001;0,003;0,003;0,784;0,0003;0,41100000000000003;0,122;0,782;0,008;0,011000000000000001;0,087;0,009000000000000001;0,017;0,5660000000000001;0,002;0,038;3,2;42,7;0,7;16,8;0,34;2,0;21,6;3,5;53,9;0,5;12,5;0,19;2,2;25,0
3989;Э76ХФ;Р65;16,0;48,85;22,966666699999998;48,85;2,0;0,396065;0,154566;0,195942;0,210331;0,038827999999999994;1572,0;1589,0;19,927341100000003;11829,317852;113,8;1,0;32,393;0,086;0,05;0,409;0,083;0,02;0,049081;0,247;0,303;0,27899999999999997;4528,0;0,002;0,465;0,285;0,106;0,614;0,006;0,009000000000000001;0,068;0,006999999999999999;0,024;0,40700000000000003;0,001;0,003;0,003;0,773;0,0003;0,42;0,105;0,7879999999999999;0,006;0,012;0,068;0,008;0,015;0,5479999999999999;0,002;0,038;3,3;51,4;1,3;14,3;0,65;2,0;25,1;3,8;55,4;0,9;10,0;0,24;2,1;26,4
3991;Э90ХАФ;Р65;30,0;51,35;28,0833333;51,1666667;4,0726479;0,56907;0,140716;0,22572199999999998;0,176223;0,09263160000000001;1555,0;1583,0;21,306532100000002;13752,6409496;114,3;1,0;22,289;0,376;0,05;0,624;0,065;0,02;0,102575;0,18100000000000002;0,35200000000000004;0,254;6437,0;0,002;0,40399999999999997;0,17300000000000001;0,113;0,574;0,006;0,009000000000000001;0,075;0,006999999999999999;0,027999999999999997;0,392;0,001;0,003;0,003;0,848;0,0003;0,294;0,115;0,79;0,006999999999999999;0,015;0,075;0,009000000000000001;0,021;0,545;0,003;0,086;3,3;48,4;1,1;14,8;1,7;1,8;27,2;3,5;50,0;0,4;7,3;0,12;2,1;24,3
3992;Э90ХАФ;Р65;35,0;50,7;19,8833333;50,533333299999995;3,0;0,556535;0,137946;0,22766999999999998;0,200997;0,0939969;1602,0;1584,0;18,4159664;12142,833193600001;116,5;1,0;21,915;0,262;0,05;0,609;0,049;0,02;0,10369600000000001;0,21899999999999997;0,354;0,249;4024,0;0,002;0,431;0,175;0,13;0,591;0,008;0,009000000000000001;0,079;0,008;0,031;0,385;0,001;0,002;0,003;0,8490000000000001;0,0003;0,29;0,129;0,795;0,008;0,016;0,079;0,009000000000000001;0,02;0,5489999999999999;0,002;0,085;3,3;48,1;1,4;15,1;0,97;1,8;27,3;3,4;56,1;0,4;7,9;0,11;2,0;28,0
3993;Э90ХАФ;Р65;30,0;45,8666667;21,8166667;45,7;3,0553435;0,5701;0,130744;0,205008;0,19809200000000002;0,09287519999999999;1600,0;1591,0;19,0051888;12788,3880825;115,8;1,0;20,552;0,34600000000000003;0,05;0,628;0,039;0,02;0,102033;0,22399999999999998;0,318;0,23600000000000002;4650,0;0,002;0,408;0,17800000000000002;0,10800000000000001;0,607;0,008;0,009000000000000001;0,094;0,008;0,023;0,376;0,001;0,003;0,003;0,862;0,0004;0,289;0,111;0,79;0,008;0,015;0,094;0,01;0,017;0,545;0,002;0,084;5,1;42,2;1,3;22,1;0,92;1,7;25,0;3,6;55,6;0,7;11,2;0,24;2,1;26,5
3994;Э90ХАФ;Р65;32,0;45,216666700000005;18,3333333;45,05;3,2901316;0,57297;0,13960799999999998;0,22732600000000003;0,211115;0,09313930000000001;1590,0;1575,0;19,2796813;12914,1818182;116,8;1,0;24,195999999999998;0,5429999999999999;0,05;0,629;0,032;0,02;0,102648;0,235;0,353;0,252;3946,0;0,002;0,41200000000000003;0,175;0,128;0,585;0,008;0,009000000000000001;0,084;0,006999999999999999;0,032;0,369;0,001;0,002;0,003;0,841;0,0004;0,292;0,127;0,7909999999999999;0,008;0,013000000000000001;0,084;0,009000000000000001;0,022000000000000002;0,534;0,002;0,081;3,3;46,5;1,0;17,9;0,9;1,7;27,1;3,1;53,0;0,9;11,0;0,26;2,0;28,6
3995;Э90ХАФ;Р65;37,0;49,8833333;20,6833333;49,5666667;4,2913907;0,544255;0,11357;0,161404;0,141692;0,0888993;1563,0;1571,0;16,099777300000003;13515,2296535;111,7;1,0;20,08;0,174;0,05;0,601;0,09300000000000001;0,02;0,098126;0,154;0,251;0,205;4659,0;0,002;0,395;0,18600000000000003;0,113;0,637;0,006999999999999999;0,009000000000000001;0,073;0,009000000000000001;0,027000000000000003;0,418;0,001;0,003;0,003;0,852;0,0003;0,289;0,113;0,7959999999999999;0,006999999999999999;0,013000000000000001;0,073;0,01;0,021;0,546;0,003;0,084;3,7;49,2;1,1;16,2;0,67;1,9;25,9;4,1;54,7;0,6;14,5;0,29;2,1;25,5
3996;Э90ХАФ;Р65;45,0;51,05;25,5;50,7333333;2,9015595000000003;0,5290100000000001;0,124096;0,139666;0,104575;0,0893334;1548,0;1572,0;15,620058499999999;12797,6470588;112,1;1,0;20,766;0,087;0,05;0,581;0,049;0,02;0,098452;0,105;0,218;0,22399999999999998;5439,0;0,002;0,43200000000000005;0,182;0,113;0,662;0,012;0,009000000000000001;0,094;0,006999999999999999;0,023;0,43200000000000005;0,002;0,002;0,003;0,847;0,0003;0,29100000000000004;0,111;0,7879999999999999;0,012;0,013000000000000001;0,09300000000000001;0,006999999999999999;0,019;0,54;0,003;0,08199999999999999;2,9;48,8;0,5;9,3;0,15;2,2;22,2;3,9;54,2;0,2;4,4;0,09;2,4;23,0
3997;Э90ХАФ;Р65;53,0;50,4;26,3;49,8833333;4,2281603;0,561495;0,134622;0,168934;0,14180299999999998;0,0920777;1544,0;1564,0;17,4302232;13044,8669202;115,7;1,0;16,917;0,086;0,05;0,618;0,06;0,02;0,10149;0,151;0,263;0,243;5718,0;0,002;0,413;0,177;0,109;0,655;0,006999999999999999;0,009000000000000001;0,07400000000000001;0,006999999999999999;0,024;0,419;0,002;0,002;0,003;0,8640000000000001;0,0003;0,28800000000000003;0,107;0,7979999999999999;0,006999999999999999;0,013000000000000001;0,07400000000000001;0,008;0,019;0,551;0,003;0,083;3,1;47,7;0,5;9,9;0,12;2,3;21,0;4,3;53,8;0,3;9,9;0,09;2,1;25,7
3999;Э90ХАФ;Р65;53,0;43,6833333;17,5;43,6833333;3,7399125;0,60519;0,12742;0,204482;0,224115;0,0929035;1567,0;1578,0;19,378838899999998;14276,571428600002;114,4;1,0;21,419;0,251;0,05;0,672;0,083;0,02;0,10225;0,265;0,316;0,23;4164,0;0,002;0,375;0,183;0,1;0,615;0,006999999999999999;0,008;0,068;0,006999999999999999;0,031;0,36200000000000004;0,001;0,003;0,003;0,848;0,0003;0,287;0,10099999999999999;0,799;0,006999999999999999;0,013999999999999999;0,069;0,009000000000000001;0,023;0,539;0,003;0,08199999999999999;3,4;48,7;1,0;15,0;0,95;1,9;25,1;3,8;55,1;0,3;10,0;0,12;2,1;26,6
4000;Э90ХАФ;Р65;45,0;45,216666700000005;22,466666699999998;45,0666667;3,0;0,552355;0,134622;0,18692;0,134516;0,091083;1553,0;1575,0;15,514358800000002;13163,501483700002;113,5;1,0;20,229;0,17;0,05;0,606;0,08;0,02;0,100477;0,132;0,292;0,243;4929,0;0,002;0,41600000000000004;0,17300000000000001;0,10800000000000001;0,624;0,01;0,009000000000000001;0,079;0,006;0,026000000000000002;0,418;0,001;0,003;0,003;0,855;0,0003;0,289;0,109;0,7929999999999999;0,01;0,012;0,079;0,006999999999999999;0,019;0,54;0,003;0,083;3,3;52,6;1,3;15,4;0,63;2,1;24,7;3,8;56,9;0,4;9,2;0,12;2,1;26,8
4001;Э90ХАФ;Р65;33,0;47,533333299999995;15,683333300000001;47,3666667;2,5271936000000004;0,52789;0,11634000000000001;0,118316;0,170944;0,0917904;1610,0;1583,0;11,1528046;12380,021254000001;113,1;1,0;9,61;0,16799999999999998;0,05;0,5820000000000001;0,095;0,02;0,101309;0,218;0,18100000000000002;0,21;3236,0;0,002;0,431;0,19699999999999998;0,102;0,6829999999999999;0,006999999999999999;0,01;0,071;0,009000000000000001;0,022000000000000002;0,40299999999999997;0,001;0,003;0,003;0,8490000000000001;0,0003;0,29600000000000004;0,10300000000000001;0,8009999999999999;0,008;0,019;0,071;0,011000000000000001;0,017;0,546;0,002;0,085;3,3;53,7;0,9;13,0;0,42;2,1;25,5;2,7;53,1;0,3;9,2;0,14;2,2;23,7
4002;Э90ХАФ;Р65;43,0;74,7;33,55;74,7;3,5339367;0,9093;0,09639600000000001;0,092392;0,297984;0,0885916;1545,0;1570,0;22,6529086;13867,064083500001;112,5;1,0;54,518;0,098;0,449;0,713;0,113;0,02;0,09783700000000001;0,428;0,134;0,174;7754,0;0,002;0,152;0,20800000000000002;0,107;0,693;0,011000000000000001;0,006999999999999999;0,085;0,01;0,023;0,366;0,001;0,005;0,003;0,872;0,0006;0,3;0,106;0,83;0,011000000000000001;0,013999999999999999;0,085;0,015;0,013999999999999999;0,531;0,003;0,08800000000000001;3,0;51,9;1,5;9,5;1,2;2,1;24,3;3,8;45,5;1,0;12,5;0,62;2,0;24,0
4003;Э76;Рельсы трамвайные;14,0;49,5166667;25,4;49,5166667;2,7436932;0,43337;0,000572;0,227316;0,12113199999999999;0,0408981;1625,0;1621,0;21,7437553;10629,9212598;112,3;1,0;35,545;0,084;0,05;0,483;0,049;0,02;0,051613;0,094;0,35700000000000004;0,001;4500,0;0,001;0,414;0,073;0,124;0,621;0,006999999999999999;0,008;0,081;0,006999999999999999;0,024;0,16;0,001;0,001;0,002;0,76;0,0003;0,07400000000000001;0,12300000000000001;0,816;0,008;0,01;0,08;0,008;0,02;0,23600000000000002;0,001;0,002;3,7;54,1;0,7;16,3;0,21;2,2;24,1;3,5;59,9;0,4;5,8;0,15;2,2;27,1
