Repository: comptech-winter-school/steel-alloying

# steel-alloying
Проект "Оптимизация процесса легирования стали" на Зимней Школе CompTech 2021

File: data_frames/evraz_data_prprocessed_Anvar.csv (part 43 of 45)
;МАРКА;ПРОФИЛЬ;t вып-обр;t обработка;t под током;t продувка;ПСН гр.;чист расход C;чист расход Cr;чист расход Mn;чист расход Si;чист расход V;температура первая;температура последняя;Ar (интенс.);эл. энергия (интенс.);произв жидкая сталь;произв количество обработок;расход газ Ar;сыпуч известь РП;сыпуч кокс пыль УСТК;сыпуч  кокс. мелочь КМ1;сыпуч  шпат плав.;ферспл CaC2;ферспл  FeV-80;ферспл  Mn5Si65Al0.5;ферспл SiMn18;ферспл  фх850А;эл. энергия;химсталь первый Al_1;химсталь первый C_1;химсталь первый Cr_1;химсталь первый Cu_1;химсталь первый Mn_1;химсталь первый Mo_1;химсталь первый N_1;химсталь первый Ni_1;химсталь первый P_1;химсталь первый S_1;химсталь первый Si_1;химсталь первый Ti_1;химсталь первый V_1;химсталь последний Al;химсталь последний C;химсталь последний Ca;химсталь последний Cr;химсталь последний Cu;химсталь последний Mn;химсталь последний Mo;химсталь последний N;химсталь последний Ni;химсталь последний P;химсталь последний S;химсталь последний Si;химсталь последний Ti;химсталь последний V;химшлак первый Al2O3_1;химшлак первый CaO_1;химшлак первый FeO_1;химшлак первый MgO_1;химшлак первый MnO_1;химшлак первый R_1;химшлак первый SiO2_1;химшлак последний Al2O3;химшлак последний CaO;химшлак последний FeO;химшлак последний MgO;химшлак последний MnO;химшлак последний R;химшлак последний SiO2
4004;Э76;Рельсы трамвайные;24,0;42,6833333;23,3666667;41,0833333;2,7436932;0,45765500000000003;0,000572;0,2113;0,10916600000000001;0,0408981;1585,0;1609,0;16,186856;10956,6333809;113,2;1,0;22,166999999999998;0,062;0,05;0,498;0,05;0,02;0,051613;0,08199999999999999;0,332;0,001;4267,0;0,002;0,406;0,071;0,10300000000000001;0,644;0,006;0,009000000000000001;0,068;0,008;0,023;0,19699999999999998;0,001;0,002;0,002;0,75;0,0004;0,07200000000000001;0,10400000000000001;0,8190000000000001;0,006;0,012;0,067;0,008;0,019;0,267;0,001;0,002;4,4;56,3;0,5;10,9;0,1;2,5;22,2;3,9;58,8;0,7;7,7;0,19;2,4;24,1
4005;Э76;Рельсы трамвайные;31,0;41,45;23,6666667;41,45;2,7436932;0,45154799999999995;0,000572;0,20043;0,101775;0,0408981;1576,0;1589,0;18,826538;11565,6338028;115,3;1,0;26,011999999999997;0,062;0,05;0,494;0,1;0,02;0,051613;0,075;0,315;0,001;4562,0;0,002;0,396;0,096;0,153;0,648;0,011000000000000001;0,009000000000000001;0,09699999999999999;0,009000000000000001;0,025;0,185;0,001;0,002;0,002;0,754;0,0003;0,096;0,153;0,813;0,011000000000000001;0,011000000000000001;0,09699999999999999;0,01;0,017;0,249;0,001;0,002;3,7;54,1;0,4;9,7;0,15;2,6;20,8;4,0;57,8;0,2;12,3;0,17;2,2;26,0
4006;Э76;Рельсы трамвайные;35,0;41,6666667;16,6833333;41,6666667;2,7436932;0,42913199999999996;0,000572;0,191598;0,122373;0,0408981;1590,0;1589,0;19,0063422;11695,5044955;113,2;1,0;26,139;0,064;0,05;0,456;0,061;0,02;0,051613;0,111;0,3;0,001;3252,0;0,002;0,43200000000000005;0,09300000000000001;0,125;0,6659999999999999;0,008;0,008;0,07200000000000001;0,01;0,023;0,179;0,001;0,002;0,003;0,758;0,0003;0,094;0,125;0,82;0,008;0,012;0,07200000000000001;0,011000000000000001;0,016;0,275;0,001;0,002;4,1;51,6;0,5;10,3;0,21;2,3;22,0;4,7;48,9;0,5;7,4;0,12;2,4;20,3
4007;Э76;Рельсы трамвайные;37,0;42,35;23,5833333;42,35;2,8052312;0,40753;0,000572;0,230276;0,137244;0,0408981;1561,0;1587,0;18,5415615;11929,6113074;113,2;1,0;26,123;0,14800000000000002;0,05;0,451;0,055999999999999994;0,02;0,051613;0,11800000000000001;0,361;0,001;4689,0;0,002;0,436;0,068;0,125;0,634;0,006;0,008;0,079;0,008;0,027000000000000003;0,17600000000000002;0,001;0,002;0,002;0,764;0,0002;0,069;0,125;0,826;0,006;0,011000000000000001;0,078;0,009000000000000001;0,019;0,261;0,001;0,002;3,5;51,8;0,7;15,1;0,36;2,0;25,5;4,0;57,5;0,2;11,5;0,16;2,2;25,9
4008;Э76;Рельсы трамвайные;39,0;45,75;23,55;45,75;2,0333209;0,522378;0,000572;0,211842;0,10612100000000001;0,0408981;1577,0;1582,0;21,6203985;11207,643312100001;114,9;1,0;32,857;0,138;0,05;0,581;0,061;0,02;0,051613;0,077;0,33299999999999996;0,001;4399,0;0,002;0,345;0,08800000000000001;0,151;0,6409999999999999;0,006999999999999999;0,01;0,083;0,01;0,031;0,17300000000000001;0,001;0,002;0,002;0,735;0,0003;0,08900000000000001;0,14800000000000002;0,8190000000000001;0,006999999999999999;0,011000000000000001;0,081;0,011000000000000001;0,023;0,253;0,001;0,002;3,8;52,6;0,5;14,3;0,18;2,2;24,4;4,0;57,0;0,2;11,9;0,16;2,3;25,0
4009;Э76ХФ;Р65;36,0;43,8;25,966666699999998;43,8;4,258225700000001;0,38653000000000004;0,073128;0,083486;0,136687;0,0379079;1586,0;1630,0;17,609589;13510,3979461;110,4;1,0;25,71;0,14800000000000002;0,05;0,41700000000000004;0,053;0,02;0,047924;0,179;0,127;0,132;5847,0;0,002;0,465;0,355;0,12300000000000001;0,725;0,008;0,009000000000000001;0,083;0,012;0,025;0,449;0,002;0,002;0,004;0,765;0,0005;0,42;0,12300000000000001;0,799;0,008;0,01;0,083;0,013000000000000001;0,019;0,5710000000000001;0,003;0,037000000000000005;4,3;47,2;0,4;10,0;0,12;2,2;21,6;4,1;58,1;0,2;12,3;0,17;2,2;26,1
4011;Э76ХФ;Р65;28,0;43,45;21,716666699999998;43,45;3,4535057;0,351085;0,12354200000000001;0,15253599999999998;0,161004;0,0389093;1579,0;1593,0;18,5977937;12598,6185725;113,7;1,0;26,693;0,127;0,05;0,361;0,038;0,02;0,04919;0,188;0,23600000000000002;0,223;4560,0;0,002;0,491;0,309;0,131;0,662;0,008;0,009000000000000001;0,078;0,008;0,021;0,44799999999999995;0,001;0,002;0,004;0,75;0,0004;0,415;0,132;0,7929999999999999;0,009000000000000001;0,011000000000000001;0,079;0,009000000000000001;0,013999999999999999;0,5579999999999999;0,002;0,037000000000000005;4,5;58,5;0,4;10,8;0,09;2,5;23,8;3,7;53,1;0,4;9,9;0,17;2,1;24,9
4013;Э76ХФ;Р65;43,0;41,3333333;18,2666667;41,3333333;2,6278346000000004;0,45193999999999995;0,11523199999999999;0,223712;0,23886;0,0395389;1602,0;1589,0;16,1404839;12324,0875912;115,9;1,0;22,238000000000003;0,26899999999999996;0,05;0,47100000000000003;0,027999999999999997;0,02;0,049986;0,28;0,34600000000000003;0,20800000000000002;3752,0;0,002;0,43200000000000005;0,321;0,11599999999999999;0,602;0,009000000000000001;0,01;0,08199999999999999;0,009000000000000001;0,025;0,373;0,001;0,002;0,003;0,7440000000000001;0,0003;0,41700000000000004;0,11599999999999999;0,794;0,009000000000000001;0,011000000000000001;0,08199999999999999;0,01;0,021;0,565;0,002;0,037000000000000005;4,3;51,5;1,1;13,1;0,23;2,0;26,2;4,0;58,1;0,3;12,1;0,17;2,2;26,3
4014;Э76ХФ;Р65;46,0;48,3333333;26,15;48,3333333;3,8392857000000005;0,40835;0,15401199999999998;0,202354;0,192911;0,03899469999999999;1541,0;1578,0;12,553702699999999;13138,049713200002;113,3;1,0;20,201;0,218;0,05;0,424;0,095;0,02;0,049298;0,217;0,314;0,278;5726,0;0,001;0,446;0,282;0,109;0,614;0,006;0,01;0,068;0,005;0,019;0,4;0,001;0,001;0,003;0,745;0,0003;0,41200000000000003;0,10800000000000001;0,7809999999999999;0,006999999999999999;0,012;0,069;0,006999999999999999;0,019;0,534;0,002;0,037000000000000005;4,7;53,0;0,9;12,3;0,15;2,1;25,7;3,9;57,9;0,3;11,8;0,18;2,2;26,3
4015;Э76ХФ;Р65;48,0;40,716666700000005;23,6166667;40,716666700000005;4,4630335;0,46098999999999996;0,148472;0,177814;0,190139;0,0405111;1548,0;1584,0;13,8650839;13447,282992200002;117,5;1,0;18,817999999999998;0,324;0,05;0,491;0,040999999999999995;0,02;0,051215;0,223;0,275;0,268;5293,0;0,001;0,43200000000000005;0,29100000000000004;0,124;0,644;0,009000000000000001;0,011000000000000001;0,07400000000000001;0,006999999999999999;0,027999999999999997;0,414;0,001;0,002;0,003;0,746;0,0003;0,415;0,12300000000000001;0,7979999999999999;0,009000000000000001;0,013000000000000001;0,07400000000000001;0,008;0,023;0,569;0,002;0,038;4,8;50,7;0,9;13,2;0,42;2,0;25,7;4,9;55,5;0,3;10,4;0,12;2,1;26,7
4016;Э76ХФ;Р65;33,0;40,9166667;15,75;40,9166667;3,5373870000000003;0,433675;0,105814;0,1605;0,154212;0,0390809;1590,0;1590,0;16,07389;12929,5238095;113,9;1,0;21,923000000000002;0,331;0,05;0,466;0,066;0,02;0,049407;0,174;0,249;0,191;3394,0;0,002;0,44299999999999995;0,332;0,091;0,654;0,006;0,01;0,068;0,009000000000000001;0,026000000000000002;0,442;0,001;0,002;0,003;0,746;0,0003;0,419;0,08900000000000001;0,794;0,006;0,012;0,068;0,01;0,017;0,564;0,002;0,037000000000000005;4,9;53,2;0,5;11,7;0,15;2,1;25,3;4,8;53,3;0,4;8,8;0,1;2,1;26,0
4017;Э76ХФ;Р65;27,0;43,533333299999995;18,8;43,533333299999995;3,1525242;0,407985;0,10803;0,08075800000000001;0,15126900000000001;0,0385083;1582,0;1582,0;13,8838438;12868,0851064;112,7;1,0;20,147000000000002;0,25;0,05;0,43700000000000006;0,049;0,02;0,048683;0,203;0,122;0,195;4032,0;0,002;0,45399999999999996;0,322;0,08199999999999999;0,716;0,004;0,009000000000000001;0,054000000000000006;0,011000000000000001;0,023;0,445;0,001;0,002;0,003;0,7559999999999999;0,0003;0,415;0,085;0,79;0,005;0,011000000000000001;0,055;0,013000000000000001;0,012;0,56;0,002;0,037000000000000005;4,2;55,5;0,3;10,7;0,14;2,1;25,8;3,7;55,7;0,5;10,0;0,15;2,1;26,9
4018;Э76ХФ;Р65;28,0;41,7666667;14,516666699999998;41,7666667;3,0;0,45337;0,162876;0,20052799999999998;0,217308;0,0396813;1620,0;1588,0;16,271827599999998;11965,556831200001;116,0;1,0;22,654;0,289;0,05;0,478;0,026000000000000002;0,02;0,050166;0,256;0,31;0,294;2895,0;0,002;0,414;0,27699999999999997;0,085;0,619;0,005;0,011000000000000001;0,057999999999999996;0,009000000000000001;0,024;0,39;0,001;0,002;0,003;0,735;0,0003;0,41600000000000004;0,086;0,7879999999999999;0,005;0,012;0,057999999999999996;0,01;0,017;0,545;0,002;0,036000000000000004;3,8;48,9;0,9;14,8;0,3;1,9;25,9;4,2;50,6;1,1;16,3;0,22;1,9;26,2
4019;Э76ХФ;Р65;27,0;40,5666667;16,15;40,5666667;2,9487004;0,43882;0,16066;0,237474;0,215121;0,0390525;1598,0;1584,0;14,450145499999998;12156,0371517;114,7;1,0;19,307000000000002;0,28800000000000003;0,05;0,45899999999999996;0,021;0,02;0,049371;0,237;0,369;0,29;3272,0;0,002;0,423;0,28300000000000003;0,096;0,59;0,004;0,01;0,057999999999999996;0,009000000000000001;0,026000000000000002;0,396;0,001;0,002;0,003;0,747;0,0004;0,41700000000000004;0,096;0,79;0,005;0,012;0,059000000000000004;0,01;0,02;0,5589999999999999;0,002;0,036000000000000004;3,7;48,3;1,5;16,3;0,51;1,9;25,5;3,7;56,1;0,4;10,7;0,18;2,2;25,6
4020;Э76ХФ;Р65;23,0;41,35;20,6666667;41,35;2,9978402;0,44775550000000003;0,12575799999999998;0,15892799999999999;0,165276;0,039481199999999994;1567,0;1579,0;15,235792000000002;12629,0322581;116,2;1,0;21,0;0,126;0,05;0,475;0,021;0,02;0,049913;0,192;0,24600000000000002;0,22699999999999998;4350,0;0,002;0,442;0,311;0,09;0,6559999999999999;0,006;0,009000000000000001;0,063;0,008;0,021;0,442;0,001;0,002;0,003;0,7659999999999999;0,0002;0,415;0,09;0,792;0,006;0,011000000000000001;0,063;0,008;0,017;0,557;0,002;0,036000000000000004;4,9;54,4;0,6;12,7;0,18;2,2;24,4;3,5;55,8;0,4;10,3;0,18;2,1;26,0
4021;Э76ХФ;Р65;15,0;42,45;16,65;42,45;2,99082745;0,43281499999999995;0,15124200000000002;0,142842;0,128403;0,0391094;1601,0;1586,0;13,5300353;12800,0;113,5;1,0;19,145;0,07200000000000001;0,05;0,457;0,017;0,02;0,049443;0,141;0,222;0,273;3552,0;0,002;0,452;0,293;0,08900000000000001;0,669;0,005;0,009000000000000001;0,057999999999999996;0,006999999999999999;0,018000000000000002;0,45399999999999996;0,001;0,002;0,003;0,753;0,0004;0,42100000000000004;0,08800000000000001;0,79;0,005;0,01;0,057999999999999996;0,008;0,015;0,5529999999999999;0,002;0,037000000000000005;5,4;56,1;0,8;9,8;0,16;2,3;24,8;4,1;54,9;0,6;9,0;0,17;2,1;26,1
4022;Э76ХФ;Р65;9,0;46,9;16,65;46,9;2,5054347999999997;0,406615;0,13573;0,10666199999999999;0,113641;0,038394300000000006;1614,0;1595,0;12,824917300000001;12219,8198198;112,5000001;1,0;19,387;0,14400000000000002;0,05;0,429;0,037000000000000005;0,02;0,048539;0,133;0,16499999999999998;0,245;3391,0;0,002;0,465;0,305;0,08;0,6890000000000001;0,004;0,009000000000000001;0,053;0,008;0,017;0,467;0,001;0,002;0,003;0,76;0,0003;0,42200000000000004;0,08;0,7879999999999999;0,005;0,012;0,053;0,009000000000000001;0,013999999999999999;0,5720000000000001;0,003;0,038;5,4;58,1;0,5;8,1;0,12;2,3;25,2;3,5;56,9;0,4;12,1;0,16;2,3;25,1
4024;Э76ХФ;Р65;5,0;52,05;21,9;52,05;2,8882814999999997;0,48246999999999995;0,163984;0,166134;0,153813;0,0399392;1593,0;1577,0;12,6338749;12219,178082200002;115,9;1,0;21,818;0,146;0,05;0,515;0,045;0,02;0,050492;0,171;0,258;0,29600000000000004;4460,0;0,002;0,41;0,27699999999999997;0,081;0,635;0,006;0,011000000000000001;0,055999999999999994;0,006;0,022000000000000002;0,44;0,001;0,002;0,003;0,754;0,0003;0,414;0,08;0,7809999999999999;0,006;0,012;0,057;0,006999999999999999;0,016;0,561;0,002;0,038;4,7;54,0;0,4;13,1;0,18;2,1;26,0;4,8;51,4;0,8;11,5;0,12;2,0;26,2
4025;Э76ХФ;Р65;7,0;42,9833333;18,6333333;42,9833333;2,99082745;0,46073000000000003;0,15290399999999998;0,14758800000000002;0,163502;0,039796;1594,0;1576,0;10,3824056;12236,135957100001;116,9;1,0;14,818;0,16899999999999998;0,05;0,491;0,038;0,02;0,050311;0,19399999999999998;0,228;0,276;3800,0;0,002;0,433;0,285;0,08;0,655;0,005;0,01;0,055999999999999994;0,006999999999999999;0,021;0,441;0,001;0,002;0,003;0,758;0,0006;0,413;0,08;0,7809999999999999;0,006;0,011000000000000001;0,055999999999999994;0,006999999999999999;0,015;0,569;0,002;0,037000000000000005;4,6;55,8;0,5;13,0;0,13;2,2;25,3;5,0;52,4;0,5;8,5;0,09;2,3;22,6
4026;Э76ХФ;Р65;6,0;41,4833333;22,4;41,4833333;2,99082745;0,450745;0,161214;0,15045799999999998;0,176399;0,0389093;1566,0;1582,0;13,0468291;12216,964285700002;115,3;1,0;18,000999999999998;0,135;0,05;0,47700000000000004;0,027999999999999997;0,02;0,04919;0,213;0,23199999999999998;0,29100000000000004;4561,0;0,002;0,45;0,28;0,09300000000000001;0,672;0,005;0,01;0,06;0,006999999999999999;0,022000000000000002;0,434;0,001;0,002;0,004;0,7809999999999999;0,0006;0,418;0,092;0,7979999999999999;0,005;0,013000000000000001;0,06;0,008;0,017;0,594;0,003;0,038;5,6;56,1;0,4;10,9;0,08;2,5;22,8;6,1;58,0;0,5;9,5;0,09;2,4;23,8
4027;Э76ХФ;Р65;9,0;40,3666667;24,5166667;40,3666667;3,6518667999999996;0,409525;0,12465;0,124928;0,138262;0,0383532;1594,0;1623,0;11,1964129;12566,9612508;111,9;1,0;14,913;0,221;0,05;0,434;0,039;0,02;0,048322000000000004;0,16399999999999998;0,193;0,225;5135,0;0,002;0,455;0,31;0,10800000000000001;0,684;0,006;0,01;0,07200000000000001;0,008;0,024;0,46299999999999997;0,001;0,002;0,003;0,757;0,0003;0,42100000000000004;0,106;0,802;0,006999999999999999;0,01;0,07200000000000001;0,008;0,015;0,573;0,003;0,038;4,9;54,2;0,6;10,2;0,08;2,4;22,8;5,0;57,2;0,8;8,7;0,12;2,4;23,4
4028;Э76ХФ;Р65;5,0;44,1833333;19,65;44,1833333;2,5756097999999996;0,4627;0,135176;0,1159;0,129452;0,03907619999999999;1618,0;1596,0;17,6380988;11618,3206107;115,1;1,0;25,976999999999997;0,198;0,05;0,498;0,035;0,02;0,048937;0,154;0,179;0,244;3805,0;0,002;0,41600000000000004;0,305;0,092;0,693;0,006;0,01;0,068;0,008;0,023;0,46799999999999997;0,001;0,002;0,004;0,762;0,001;0,418;0,091;0,795;0,006;0,01;0,069;0,009000000000000001;0,012;0,552;0,003;0,037000000000000005;4,8;56,2;0,5;11,3;0,1;2,5;22,7;4,6;54,5;0,9;12,4;0,15;2,2;24,9
4029;Э76ХФ;Р65;7,0;48,4;20,65;48,4;3,3045609;0,46132;0,125204;0,145804;0,12218;0,0391624;1585,0;1592,0;13,319008300000002;13118,644067799998;114,7;1,0;21,488000000000003;0,086;0,05;0,49700000000000005;0,038;0,02;0,049045;0,13;0,22699999999999998;0,226;4515,0;0,002;0,441;0,309;0,098;0,6659999999999999;0,008;0,01;0,077;0,006999999999999999;0,023;0,465;0,002;0,002;0,003;0,76;0,0004;0,41600000000000004;0,09699999999999999;0,78;0,008;0,013999999999999999;0,078;0,006999999999999999;0,017;0,562;0,003;0,036000000000000004;4,9;52,7;0,8;8,9;0,09;2,3;22,7;5,0;57,1;0,3;5,2;0,07;2,3;25,3
4030;Э76ХФ;Р65;17,0;46,533333299999995;24,1333333;46,533333299999995;2,99082745;0,45823500000000006;0,144594;0,108748;0,142844;0,0400871;1568,0;1588,0;12,317377;12512,9834254;116,9;1,0;18,784000000000002;0,075;0,05;0,491;0,036000000000000004;0,02;0,050203;0,17800000000000002;0,16699999999999998;0,261;5033,0;0,002;0,465;0,299;0,087;0,703;0,006;0,012;0,064;0,006999999999999999;0,02;0,46;0,002;0,003;0,003;0,809;0,0003;0,418;0,086;0,79;0,006;0,013999999999999999;0,064;0,008;0,012;0,569;0,003;0,038;4,8;54,8;0,9;9,2;0,08;2,5;22,0;5,1;57,7;0,6;10,3;0,13;2,3;25,3
4031;Э76ХФ;Р65;16,0;43,85;20,533333300000002;43,85;3,0650842000000003;0,422255;0,14127;0,139104;0,12931199999999998;0,039335699999999994;1568,0;1581,0;11,454732;13128,896103899999;114,8;1,0;16,743;0,151;0,05;0,446;0,036000000000000004;0,02;0,049262;0,14400000000000002;0,21600000000000003;0,255;4493,0;0,002;0,424;0,293;0,09699999999999999;0,6609999999999999;0,006;0,013000000000000001;0,07;0,006;0,025;0,462;0,002;0,002;0,003;0,7709999999999999;0,0003;0,41700000000000004;0,099;0,7809999999999999;0,006;0,016;0,071;0,008;0,02;0,5579999999999999;0,003;0,037000000000000005;5,1;55,1;0,5;8,8;0,08;2,4;23,2;5,8;59,5;0,6;5,8;0,1;2,6;23,1
4032;Э76ХФ;Р65;16,0;47,0166667;17,783333300000002;47,0166667;2,3076923;0,401015;0,11578599999999999;0,077386;0,09803300000000001;0,0380653;1600,0;1578,0;14,705789000000001;11383,692596100002;113,2;1,0;22,651;0,085;0,05;0,42700000000000005;0,035;0,02;0,047671;0,121;0,11900000000000001;0,209;3374,0;0,002;0,46;0,318;0,11199999999999999;0,722;0,006999999999999999;0,012;0,079;0,008;0,021;0,48200000000000004;0,002;0,003;0,003;0,769;0,0004;0,42;0,11199999999999999;0,79;0,006999999999999999;0,013999999999999999;0,079;0,008;0,015;0,563;0,003;0,037000000000000005;5,4;56,5;0,5;7,1;0,08;2,6;22,0;5,5;56,8;0,5;6,4;0,07;2,4;23,6
4033;Э76ХФ;Р65;23,0;45,9;22,9;45,9;2,7052867999999997;0,46118000000000003;0,136284;0,140256;0,170464;0,03948019999999999;1563,0;1581,0;15,9899615;12057,6419214;115,1;1,0;24,247;0,087;0,05;0,495;0,036000000000000004;0,02;0,049443;0,20800000000000002;0,21600000000000003;0,24600000000000002;4602,0;0,002;0,41100000000000003;0,303;0,096;0,6759999999999999;0,006;0,011000000000000001;0,065;0,006999999999999999;0,023;0,428;0,002;0,002;0,003;0,7809999999999999;0,0003;0,419;0,09699999999999999;0,7879999999999999;0,006;0,013999999999999999;0,065;0,008;0,013999999999999999;0,5539999999999999;0,003;0,037000000000000005;5,0;57,0;0,3;9,3;0,06;2,5;23,0;4,8;51,8;0,5;7,0;0,1;2,4;21,5
4034;Э76ХФ;Р65;25,0;47,25;21,033333300000002;47,25;2,0;0,423525;0,129082;0,13533199999999998;0,1066;0,0392199;1570,0;1583,0;10,5773659;12437,4009509;115,4;1,0;16,486;0,11699999999999999;0,05;0,45;0,035;0,02;0,049117;0,11;0,21100000000000002;0,233;4360,0;0,002;0,451;0,308;0,11699999999999999;0,6709999999999999;0,006999999999999999;0,013000000000000001;0,08199999999999999;0,006999999999999999;0,027000000000000003;0,474;0,002;0,002;0,003;0,745;0,0002;0,418;0,115;0,7909999999999999;0,006999999999999999;0,013999999999999999;0,08199999999999999;0,008;0,019;0,5579999999999999;0,003;0,037000000000000005;4,9;51,1;0,5;10,0;0,11;2,3;22,1;5,2;51,9;0,6;5,4;0,07;2,4;21,2
4035;Э76ХФ;Р65;27,0;42,8166667;18,65;42,8166667;3,122102;0,47872;0,129636;0,162632;0,140746;0,03948019999999999;1581,0;1571,0;15,213468300000002;13052,010723899999;116,9;1,0;21,713;0,14700000000000002;0,05;0,517;0,035;0,02;0,049443;0,152;0,253;0,234;4057,0;0,002;0,402;0,3;0,076;0,6509999999999999;0,005;0,013999999999999999;0,055;0,006;0,021;0,449;0,001;0,002;0,003;0,736;0,0003;0,418;0,077;0,79;0,006;0,013999999999999999;0,055;0,006999999999999999;0,017;0,5529999999999999;0,003;0,037000000000000005;4,9;53,6;0,8;11,7;0,11;2,1;25,6;4,5;55,6;0,5;7,7;0,09;2,2;25,8
4036;Э76ХФ;Р65;26,0;40,8;16,966666699999998;40,8;3,0;0,42546000000000006;0,10304400000000001;0,092788;0,110472;0,0388734;1575,0;1585,0;11,2625;13650,2946955;114,7;1,0;15,317;0,235;0,05;0,45899999999999996;0,06;0,02;0,048683;0,134;0,14300000000000002;0,18600000000000003;3860,0;0,002;0,43799999999999994;0,32799999999999996;0,10300000000000001;0,701;0,006999999999999999;0,012;0,064;0,008;0,024;0,473;0,002;0,002;0,003;0,764;0,0002;0,41700000000000004;0,102;0,782;0,006999999999999999;0,015;0,065;0,008;0,013999999999999999;0,556;0,003;0,037000000000000005;4,6;50,7;0,3;9,5;0,1;2,4;21,1;5,6;57,1;0,5;7,8;0,1;2,4;23,3
4037;Э76ХФ;Р65;19,0;48,9;21,1833333;48,9;3,0;0,40747;0,12188;0,09817000000000001;0,10107100000000001;0,0382961;1578,0;1569,0;11,9662577;12502,281668000001;113,0;1,0;19,505;0,235;0,05;0,433;0,06;0,02;0,04796;0,11699999999999999;0,152;0,22;4414,0;0,002;0,462;0,314;0,106;0,7020000000000001;0,006999999999999999;0,012;0,077;0,006999999999999999;0,022000000000000002;0,48200000000000004;0,002;0,003;0,003;0,767;0,0003;0,42100000000000004;0,106;0,7879999999999999;0,008;0,013999999999999999;0,078;0,008;0,013999999999999999;0,5539999999999999;0,002;0,036000000000000004;5,1;59,2;0,4;9,5;0,09;2,6;22,9;6,3;56,0;0,8;8,4;0,15;2,4;23,5
4038;Э76ХФ;Р65;22,0;40,85;16,8833333;40,85;2,8174603;0,42012;0,124096;0,103352;0,106932;0,0394227;1579,0;1581,0;17,0783354;12413,425468899999;114,8;1,0;23,255;0,09699999999999999;0,05;0,44799999999999995;0,028999999999999998;0,02;0,049371;0,124;0,16;0,22399999999999998;3493,0;0,002;0,447;0,312;0,09699999999999999;0,7;0,005;0,012;0,061;0,006;0,019;0,474;0,002;0,002;0,003;0,762;0,0002;0,42;0,098;0,794;0,006;0,013999999999999999;0,061;0,006999999999999999;0,016;0,57;0,003;0,038;5,0;52,6;0,3;11,0;0,11;2,5;21,2;5,6;51,3;0,6;9,3;0,07;2,5;20,9
4039;Э76ХФ;Р65;16,0;45,4833333;24,15;45,4833333;4,240977200000001;0,435395;0,12575799999999998;0,16798;0,107724;0,0388734;1536,0;1573,0;9,840765;13319,2546584;114,8;1,0;14,578;0,159;0,05;0,46399999999999997;0,047;0,02;0,048683;0,098;0,263;0,22699999999999998;5361,0;0,002;0,42700000000000005;0,312;0,10300000000000001;0,635;0,006999999999999999;0,013000000000000001;0,07400000000000001;0,006;0,024;0,46399999999999997;0,001;0,002;0,003;0,743;0,0002;0,414;0,105;0,787;0,006999999999999999;0,016;0,075;0,006999999999999999;0,018000000000000002;0,568;0,003;0,037000000000000005;4,9;56,2;0,2;11,0;0,14;2,2;25,4;5,4;58,6;0,6;6,1;0,1;2,3;25,4
4040;Э76ХФ;Р65;20,0;40,9166667;18,4166667;40,9166667;3,7296117;0,376515;0,131298;0,098602;0,116503;0,0400871;1560,0;1582,0;11,3220367;12963,2579186;117,1;1,0;15,442;0,105;0,05;0,39299999999999996;0,038;0,02;0,050203;0,141;0,152;0,237;3979,0;0,002;0,489;0,305;0,098;0,701;0,006999999999999999;0,012;0,066;0,008;0,019;0,47600000000000003;0,002;0,003;0,003;0,757;0,0003;0,41600000000000004;0,099;0,7829999999999999;0,006999999999999999;0,013999999999999999;0,067;0,009000000000000001;0,015;0,5579999999999999;0,003;0,038;4,2;50,7;0,5;11,3;0,12;2,5;20,5;4,4;56,5;0,6;8,3;0,13;2,1;26,4
4041;Э76ХФ;Р65;18,0;42,4833333;18,6166667;42,4833333;3,0;0,428065;0,137946;0,083126;0,12382699999999999;0,0389892;1572,0;1578,0;9,6990977;12472,694718;114,6;1,0;13,735;0,12;0,05;0,456;0,084;0,02;0,048827999999999996;0,159;0,127;0,249;3870,0;0,002;0,43;0,301;0,11;0,7090000000000001;0,008;0,013000000000000001;0,073;0,009000000000000001;0,023;0,45;0,002;0,003;0,003;0,7709999999999999;0,0002;0,419;0,106;0,785;0,008;0,013999999999999999;0,073;0,009000000000000001;0,017;0,5539999999999999;0,003;0,039;4,7;56,2;0,6;12,1;0,16;2,4;23,4;5,6;59,1;0,5;7,8;0,07;2,6;22,4
4042;Э76ХФ;Р65;23,0;41,4333333;16,8;41,4333333;3,1146552000000005;0,42988000000000004;0,140716;0,153006;0,155387;0,0384406;1588,0;1582,0;12,3038616;12496,4285714;113,1;1,0;16,993;0,14300000000000002;0,05;0,455;0,03;0,02;0,048141;0,179;0,237;0,254;3499,0;0,002;0,44;0,293;0,10400000000000001;0,648;0,008;0,011000000000000001;0,079;0,008;0,018000000000000002;0,43200000000000005;0,001;0,003;0,003;0,762;0,0003;0,41600000000000004;0,105;0,7859999999999999;0,008;0,013999999999999999;0,08;0,009000000000000001;0,015;0,56;0,003;0,039;4,4;57,2;0,3;12,9;0,28;2,2;25,8;5,0;50,6;0,5;11,7;0,2;2,1;23,7
4043;Э76ХФ;Р65;18,0;42,3166667;20,7333333;42,3166667;3,0;0,4632452;0,16029200000000002;0,143706;0,15926700000000002;0,0391624;1571,0;1575,0;8,317744900000001;13256,9131833;114,9;1,0;11,392999999999999;0,126;0,05;0,493;0,03;0,02;0,049045;0,18899999999999997;0,222;0,28800000000000003;4581,0;0,002;0,405;0,278;0,11699999999999999;0,6579999999999999;0,006999999999999999;0,012;0,08;0,006999999999999999;0,024;0,431;0,001;0,003;0,003;0,758;0,0003;0,41600000000000004;0,11699999999999999;0,785;0,008;0,013999999999999999;0,081;0,008;0,019;0,561;0,003;0,038;4,8;53,5;0,8;12,7;0,16;2,2;24,6;4,3;57,4;0,6;8,3;0,14;2,1;27,0
4044;Э76ХФ;Р65;14,0;41,283333299999995;14,3;41,283333299999995;2,7482014;0,38939;0,121644;0,020536000000000002;0,151024;0,0386426;1586,0;1577,0;12,494630599999999;12532,867132899999;114,1;1,0;17,194000000000003;0,11;0,05;0,414;0,05;0,02;0,048394;0,228;0,026000000000000002;0,218;2987,0;0,002;0,48100000000000004;0,311;0,11699999999999999;0,773;0,008;0,012;0,07400000000000001;0,011000000000000001;0,021;0,44799999999999995;0,002;0,003;0,004;0,765;0,0004;0,419;0,115;0,79;0,008;0,013000000000000001;0,075;0,012;0,013999999999999999;0,57;0,003;0,038;5,4;54,7;0,8;10,5;0,18;2,4;22,9;6,0;57,4;0,6;8,4;0,08;2,5;22,8
4045;Э76ХФ;Р65;8,0;48,3833333;22,9;48,3833333;3,7447823;0,446525;0,11773800000000001;0,07938200000000001;0,191741;0,0390179;1601,0;1617,0;13,110919699999998;13341,4847162;115,0;1,0;21,145;0,153;0,05;0,483;0,05;0,02;0,048864;0,267;0,11800000000000001;0,21100000000000002;5092,0;0,002;0,436;0,318;0,11800000000000001;0,7070000000000001;0,006;0,013000000000000001;0,078;0,011000000000000001;0,022000000000000002;0,42;0,001;0,004;0,003;0,758;0,0004;0,42100000000000004;0,11800000000000001;0,789;0,006;0,013999999999999999;0,078;0,012;0,013999999999999999;0,562;0,003;0,039;4,8;53,5;0,5;13,1;0,68;2,2;24,3;4,9;53,8;0,9;12,6;0,2;2,2;24,9
4046;Э76ХФ;Р65;15,0;41,8666667;22,55;41,8666667;3,778972;0,345955;0,113274;0,069096;0,115586;0,038729599999999996;1556,0;1590,0;9,8534236;13112,195122;114,3;1,0;13,751;0,14800000000000002;0,05;0,36;0,076;0,02;0,048503;0,152;0,105;0,203;4928,0;0,002;0,508;0,324;0,121;0,7290000000000001;0,009000000000000001;0,012;0,078;0,009000000000000001;0,018000000000000002;0,474;0,002;0,004;0,003;0,748;0,0002;0,418;0,12300000000000001;0,78;0,009000000000000001;0,013000000000000001;0,08;0,01;0,013000000000000001;0,551;0,003;0,037000000000000005;4,7;59,8;0,4;11,1;0,14;2,6;22,6;4,9;51,8;0,8;6,1;0,16;2,4;21,8
4047;Э76ХФ;Р65;18,0;53,45;25,05;53,45;2,9720037999999995;0,39323;0,104904;0,093652;0,141336;0,03893169999999999;1567,0;1588,0;11,323667;12546,1077844;114,6;1,0;20,175;0,19899999999999998;0,05;0,419;0,06;0,02;0,048756;0,182;0,14300000000000002;0,188;5238,0;0,002;0,47200000000000003;0,332;0,114;0,705;0,009000000000000001;0,012;0,078;0,011000000000000001;0,023;0,445;0,002;0,003;0,003;0,772;0,0006;0,42;0,11199999999999999;0,787;0,008;0,012;0,078;0,011000000000000001;0,011000000000000001;0,5529999999999999;0,003;0,037000000000000005;5,0;54,4;0,6;9,2;0,13;2,3;23,7;5,3;56,4;1,0;8,8;0,14;2,3;24,2
4048;Э76ХФ;Р65;28,0;44,283333299999995;21,65;44,283333299999995;3,3546797999999995;0,460275;0,185814;0,185542;0,197323;0,0394227;1570,0;1588,0;12,7923845;13848,498845299999;116,0;1,0;18,851;0,198;0,05;0,483;0,075;0,02;0,049371;0,231;0,287;0,33299999999999996;4997,0;0,002;0,402;0,263;0,132;0,619;0,01;0,011000000000000001;0,078;0,006999999999999999;0,023;0,41200000000000003;0,001;0,003;0,003;0,754;0,0004;0,424;0,132;0,787;0,01;0,013000000000000001;0,078;0,009000000000000001;0,013000000000000001;0,552;0,003;0,038;4,5;52,2;1,7;14,7;0,94;2,2;23,9;4,6;56,7;0,5;11,3;0,18;2,6;22,2
4049;Э76ХФ;Р65;31,0;42,05;22,4166667;42,05;2,7119205;0,340175;0,10880999999999999;0,111732;0,09259400000000001;0,0364475;1547,0;1581,0;9,880410699999999;12539,7769517;107,5;1,0;13,366;0,12300000000000001;0,05;0,35200000000000004;0,049;0,02;0,045645;0,098;0,174;0,195;4685,0;0,002;0,48200000000000004;0,316;0,109;0,684;0,008;0,011000000000000001;0,07400000000000001;0,006;0,019;0,486;0,002;0,002;0,003;0,75;0,0003;0,413;0,109;0,782;0,008;0,012;0,075;0,006999999999999999;0,015;0,561;0,003;0,037000000000000005;4,9;55,0;0,5;11,7;0,16;2,4;23,4;4,1;56,8;0,6;7,1;0,13;2,1;26,6
4051;Э76ХФ;Р65;7,0;43,1;16,716666699999998;43,1;3,0;0,336308;0,09765;0,100714;0,12472899999999999;0,03976930000000001;1593,0;1583,0;15,2839907;11973,6789631;114,9;1,0;21,958000000000002;0,07400000000000001;0,05;0,344;0,02;0,02;0,049805;0,153;0,155;0,175;3336,0;0,002;0,507;0,337;0,105;0,705;0,006;0,01;0,071;0,012;0,021;0,46299999999999997;0,002;0,003;0,003;0,7609999999999999;0,0004;0,41600000000000004;0,106;0,79;0,006;0,013000000000000001;0,07200000000000001;0,013000000000000001;0,019;0,561;0,003;0,039;4,9;58,8;0,5;9,0;0,12;2,6;22,9;3,9;55,4;0,9;8,0;0,16;2,1;27,4
4056;Э76ХФ;Р65;7,0;42,4166667;17,1;42,4166667;2,0372362;0,43682299999999996;0,155682;0,203274;0,203369;0,0393645;1603,0;1579,0;16,7453045;11508,7719298;115,0;1,0;23,676;0,32;0,05;0,451;0,035;0,02;0,049298;0,233;0,315;0,27899999999999997;3280,0;0,002;0,44;0,29;0,10400000000000001;0,617;0,006;0,011000000000000001;0,066;0,009000000000000001;0,03;0,4;0,001;0,002;0,003;0,75;0,0005;0,42100000000000004;0,102;0,799;0,006;0,013999999999999999;0,066;0,01;0,02;0,565;0,003;0,038;4,3;47,8;0,9;13,1;0,48;1,9;25,8;3,6;56,1;0,7;9,9;0,22;2,1;27,5
4057;Э76ХФ;Р65;11,0;40,95;16,966666699999998;40,95;2,99082745;0,411495;0,14787;0,156654;0,151263;0,0390467;1588,0;1574,0;15,178022;12596,4636542;115,0;1,0;20,718000000000004;0,166;0,05;0,431;0,036000000000000004;0,02;0,0489;0,171;0,243;0,265;3562,0;0,002;0,447;0,292;0,09;0,644;0,006;0,011000000000000001;0,057;0,008;0,024;0,433;0,001;0,002;0,003;0,746;0,0003;0,415;0,08900000000000001;0,784;0,006;0,012;0,057999999999999996;0,009000000000000001;0,018000000000000002;0,562;0,003;0,038;4,3;61,5;0,6;10,6;0,17;2,8;22,3;5,2;54,9;0,8;9,1;0,15;2,3;23,6
4058;Э76ХФ;Р65;7,0;43,15;18,35;43,15;2,99082745;0,42708500000000005;0,172422;0,147552;0,162216;0,039798;1589,0;1573,0;19,7464658;12604,904632200001;117,8;1,0;28,401999999999997;0,134;0,05;0,446;0,027000000000000003;0,02;0,049841;0,192;0,228;0,309;3855,0;0,002;0,442;0,28;0,091;0,659;0,006999999999999999;0,011000000000000001;0,068;0,008;0,023;0,436;0,001;0,002;0,003;0,748;0,0003;0,42200000000000004;0,092;0,792;0,008;0,013000000000000001;0,069;0,008;0,018000000000000002;0,563;0,003;0,037000000000000005;5,3;54,6;0,8;10,6;0,14;2,2;24,5;5,2;54,9;0,7;12,0;0,15;2,2;24,9
4059;Э76ХФ;Р65;4,0;43,2333333;23,1666667;43,2333333;3,6748887999999997;0,3982;0,141732;0,124458;0,143879;0,039307;1554,0;1577,0;10,7054461;13275,971223;115,3;1,0;15,398;0,145;0,05;0,41700000000000004;0,017;0,02;0,049226;0,17300000000000001;0,192;0,254;5126,0;0,002;0,478;0,298;0,08199999999999999;0,691;0,005;0,01;0,055999999999999994;0,009000000000000001;0,024;0,45;0,002;0,003;0,003;0,754;0,0003;0,419;0,085;0,81;0,006;0,013000000000000001;0,057;0,01;0,02;0,574;0,003;0,039;4,6;55,0;0,6;19,6;0,17;2,3;24,2;4,0;57,7;0,5;9,1;0,13;2,2;26,4
4060;Э76ХФ;Р65;12,0;41,3833333;22,45;41,3833333;3,7716186;0,42776149999999996;0,163494;0,190944;0,16623;0,0387584;1558,0;1577,0;17,6629078;12994,209354100001;114,2;1,0;24,365;0,225;0,05;0,435;0,025;0,02;0,048539;0,18;0,297;0,293;4862,0;0,002;0,444;0,275;0,073;0,627;0,004;0,012;0,053;0,006999999999999999;0,021;0,435;0,001;0,002;0,003;0,752;0,0003;0,42100000000000004;0,073;0,787;0,004;0,013000000000000001;0,053;0,006999999999999999;0,016;0,55;0,003;0,037000000000000005;4,6;53,6;0,6;16,1;0,17;2,2;24,2;3,9;55,8;0,6;9,4;0,18;2,2;25,9
4062;Э76ХФ;Р65;5,0;46,1666667;14,65;46,1666667;1,4079073999999998;0,497895;0,14548599999999998;0,237166;0,226525;0,0391337;1613,0;1578,0;20,7833698;11529,0102389;115,5;1,0;31,66;0,512;0,05;0,535;0,066;0,02;0,049009;0,255;0,368;0,261;2815,0;0,002;0,379;0,293;0,1;0,583;0,008;0,01;0,071;0,006999999999999999;0,045;0,396;0,001;0,002;0,004;0,764;0,0005;0,42;0,1;0,784;0,008;0,013000000000000001;0,071;0,008;0,015;0,56;0,002;0,037000000000000005;5,0;53,7;0,5;11,5;0,36;2,1;25,8;4,1;55,4;0,8;9,0;0,21;2,1;27,2
4063;Э76ХФ;Р65;7,0;43,05;20,2333333;43,05;2,8408104;0,40345;0,13838399999999998;0,153132;0,159888;0,039711;1575,0;1573,0;13,638327499999999;12116,6392092;117,9;1,0;19,570999999999998;0,15700000000000006;0,05;0,423;0,03;0,02;0,049732;0,18600000000000003;0,237;0,248;4086,0;0,001;0,474;0,304;0,098;0,66;0,006;0,011000000000000001;0,073;0,009000000000000001;0,027000000000000003;0,452;0,002;0,003;0,004;0,7559999999999999;0,0006;0,428;0,09699999999999999;0,7909999999999999;0,006999999999999999;0,012;0,071;0,009000000000000001;0,018000000000000002;0,574;0,003;0,037000000000000005;5,1;52,9;0,5;12,5;0,15;2,1;24,7;3,9;56,0;0,7;9,6;0,24;2,1;26,8
4064;Э76ХФ;Р65;10,0;40,2333333;20,1;40,2333333;2,494469;0,357635;0,094302;0,04331;0,11311700000000001;0,0391624;1570,0;1577,0;15,160852100000001;12017,910447799999;114,5;1,0;19,965999999999998;0,135;0,05;0,379;0,048;0,02;0,049045;0,159;0,064;0,16899999999999998;4026,0;0,002;0,489;0,33799999999999997;0,113;0,743;0,009000000000000001;0,011000000000000001;0,084;0,01;0,022000000000000002;0,47200000000000003;0,002;0,003;0,003;0,764;0,0003;0,42;0,11199999999999999;0,774;0,009000000000000001;0,013000000000000001;0,084;0,01;0,016;0,5589999999999999;0,003;0,037000000000000005;4,6;49,4;0,7;12,9;0,13;2,3;21,5;4,9;54,5;0,7;12,7;0,15;2,2;24,4
4065;Э76ХФ;Р65;7,0;41,9166667;25,1833333;41,9166667;2,8741092999999998;0,378762;0,10546199999999999;0,042647000000000004;0,132796;0,038324800000000006;1590,0;1625,0;12,894870800000001;12589,2786234;112,7;1,0;18,017;0,239;0,05;0,391;0,05;0,02;0,047996;0,19;0,062;0,18899999999999997;5284,0;0,002;0,485;0,325;0,086;0,7509999999999999;0,005;0,009000000000000001;0,063;0,011000000000000001;0,018000000000000002;0,47600000000000003;0,002;0,003;0,004;0,779;0,0004;0,415;0,08800000000000001;0,804;0,006;0,011000000000000001;0,063;0,012;0,009000000000000001;0,581;0,003;0,038;5,0;56,0;0,7;13,9;0,12;2,4;23,5;5,1;50,3;0,9;11,0;0,14;2,3;22,3
4066;Э76ХФ;Р65;10,0;44,8333333;18,3333333;44,8333333;2,99082745;0,41523699999999997;0,107136;0,125382;0,12715;0,0382961;1587,0;1585,0;11,5007892;12724,3636364;113,5;1,0;17,002;0,096;0,05;0,428;0,045;0,02;0,04796;0,146;0,19399999999999998;0,192;3888,0;0,002;0,47200000000000003;0,326;0,096;0,677;0,008;0,011000000000000001;0,064;0,01;0,019;0,465;0,002;0,003;0,004;0,768;0,0003;0,415;0,095;0,789;0,008;0,013000000000000001;0,065;0,011000000000000001;0,013999999999999999;0,565;0,003;0,037000000000000005;5,2;51,4;0,7;10,8;0,11;2,0;25,8;5,9;55,1;0,3;6,3;0,07;2,4;23,4
4067;Э76ХФ;Р65;14,0;41,05;21,2666667;41,05;2,99082745;0,408335;0,11383199999999999;0,101566;0,08491;0,0388446;1587,0;1588,0;16,118652400000002;12360,1880878;114,6;1,0;21,796;0,168;0,05;0,42;0,05;0,02;0,048647;0,09;0,158;0,204;4381,0;0,003;0,465;0,321;0,10300000000000001;0,703;0,006;0,011000000000000001;0,067;0,013000000000000001;0,026000000000000002;0,513;0,003;0,003;0,004;0,7559999999999999;0,0003;0,42200000000000004;0,10400000000000001;0,7929999999999999;0,006;0,013999999999999999;0,067;0,013999999999999999;0,016;0,552;0,003;0,039;5,6;58,0;0,3;8,6;0,08;2,5;23,6;5,6;57,5;0,5;8,3;0,1;2,5;23,4
4068;Э76ХФ;Р65;12,0;41,0;18,1166667;41,0;2,8067485;0,46470150000000005;0,138942;0,18363;0,18889;0,0401733;1579,0;1580,0;17,7695122;12306,899723999999;118,8;1,0;24,285;0,17;0,05;0,49;0,076;0,02;0,050311;0,218;0,284;0,249;3716,0;0,002;0,40399999999999997;0,299;0,105;0,63;0,006;0,009000000000000001;0,064;0,009000000000000001;0,031;0,424;0,001;0,002;0,003;0,762;0,0005;0,426;0,10800000000000001;0,7859999999999999;0,006;0,011000000000000001;0,064;0,01;0,018000000000000002;0,5589999999999999;0,003;0,037000000000000005;3,8;45,9;0,4;7,4;0,11;1,5;30,8;4,3;52,6;0,8;6,4;0,15;2,3;22,8
4069;Э76ХФ;Р65;12,0;41,1833333;14,683333300000001;41,1833333;3,0;0,395135;0,143406;0,12231199999999999;0,15064;0,0400001;1595,0;1578,0;16,3480263;12365,0397276;117,5;1,0;22,088;0,126;0,05;0,413;0,049;0,02;0,050094;0,184;0,188;0,257;3026,0;0,002;0,48;0,295;0,106;0,682;0,006;0,01;0,069;0,008;0,021;0,46299999999999997;0,002;0,002;0,004;0,757;0,0012;0,42;0,106;0,7909999999999999;0,006999999999999999;0,012;0,069;0,009000000000000001;0,013000000000000001;0,568;0,003;0,038;4,3;38,4;0,5;7,1;0,07;2,4;16,2;5,1;52,7;0,7;11,9;0,1;2,4;22,0
4070;Э76ХФ;Р65;13,0;53,9833333;18,6666667;53,9833333;2,0;0,448745;0,083142;0,083727;0,11786500000000001;0,03948019999999999;1587,0;1564,0;20,6616485;11966,785714299998;115,7;1,0;36,904;0,145;0,05;0,49200000000000005;0,05;0,02;0,049443;0,149;0,128;0,149;3723,0;0,002;0,46299999999999997;0,34600000000000003;0,111;0,7090000000000001;0,006;0,01;0,071;0,011000000000000001;0,022000000000000002;0,455;0,003;0,003;0,004;0,718;0,0004;0,419;0,109;0,779;0,006999999999999999;0,013999999999999999;0,07;0,012;0,013000000000000001;0,618;0,003;0,038;5,4;57,4;0,5;8,3;0,08;2,5;23,3;6,0;54,9;0,5;8,5;0,14;2,2;25,0
4071;Э76ХФ;Р65;23,0;40,2333333;15,316666699999999;40,2333333;2,7129630000000002;0,35971;0,081468;0,094808;0,15348;0,0393645;1603,0;1579,0;21,838608100000002;12370,8378672;115,5;1,0;29,288;0,11;0,05;0,382;0,051;0,02;0,049298;0,2;0,14400000000000002;0,146;3158,0;0,002;0,5;0,34600000000000003;0,132;0,7040000000000001;0,006999999999999999;0,012;0,07400000000000001;0,01;0,019;0,456;0,002;0,003;0,004;0,75;0,0007;0,418;0,131;0,7809999999999999;0,006999999999999999;0,013999999999999999;0,07400000000000001;0,011000000000000001;0,009000000000000001;0,55;0,003;0,037000000000000005;5,7;56,0;0,3;9,0;0,11;2,4;23,8;5,1;55,2;0,8;8,7;0,19;2,2;25,3
4072;Э76ХФ;Р65;28,0;41,5833333;17,4333333;41,5833333;3,3122437000000007;0,413876;0,13838399999999998;0,171784;0,14859;0,0384981;1574,0;1578,0;19,2702024;13364,0535373;114,3;1,0;26,443;0,166;0,05;0,428;0,051;0,02;0,048213;0,16;0,267;0,248;3883,0;0,002;0,45299999999999996;0,297;0,106;0,643;0,006999999999999999;0,013000000000000001;0,07;0,008;0,022000000000000002;0,452;0,002;0,002;0,002;0,7390000000000001;0,0002;0,42;0,106;0,7829999999999999;0,006999999999999999;0,013999999999999999;0,07;0,009000000000000001;0,018000000000000002;0,552;0,003;0,036000000000000004;4,5;57,9;0,4;8,2;0,14;2,3;24,9;4,6;55,7;0,8;11,4;0,15;2,2;25,5
4073;Э76ХФ;Р65;25,0;41,4166667;15,266666699999998;40,3;2,99082745;0,4092475;0,123876;0,093159;0,161355;0,039913800000000006;1589,0;1575,0;18,3788294;11566,375545899999;117,8;1,0;24,596999999999998;0,067;0,05;0,423;0,05;0,02;0,049986;0,213;0,141;0,222;2943,0;0,002;0,47;0,315;0,10400000000000001;0,71;0,006999999999999999;0,011000000000000001;0,07;0,012;0,022000000000000002;0,44299999999999995;0,002;0,003;0,004;0,7440000000000001;0,0003;0,425;0,10400000000000001;0,7859999999999999;0,006999999999999999;0,013999999999999999;0,071;0,012;0,016;0,565;0,003;0,034;4,7;57,4;0,9;8,0;0,16;2,3;24,4;4,7;56,7;0,8;9,0;0,16;2,3;24,7
4074;Э76ХФ;Р65;19,0;41,7;20,9833333;40,716666700000005;2,5865895;0,45722700000000005;0,10602;0,113008;0,13278;0,0404911;1565,0;1580,0;13,9903293;11340,428911799998;117,1;1,0;18,646;0,08;0,05;0,485;0,051;0,02;0,050709;0,16;0,174;0,19;3966,0;0,002;0,414;0,32799999999999996;0,125;0,691;0,006999999999999999;0,011000000000000001;0,077;0,013000000000000001;0,024;0,44299999999999995;0,002;0,003;0,003;0,78;0,0002;0,41600000000000004;0,12300000000000001;0,792;0,006999999999999999;0,013999999999999999;0,077;0,013999999999999999;0,021;0,575;0,003;0,038;5,0;58,2;0,4;10,9;0,11;2,5;23,4;5,7;48,1;1,0;4,8;0,08;2,6;18,2
4075;Э76ХФ;Р65;21,0;41,1;15,15;41,1;2,5861472;0,4194675;0,129456;0,144736;0,16691;0,0390467;1602,0;1582,0;25,846715300000003;11742,5742574;114,6;1,0;35,41;0,287;0,05;0,43700000000000006;0,051;0,02;0,0489;0,2;0,223;0,23199999999999998;2965,0;0,002;0,456;0,304;0,11699999999999999;0,67;0,006;0,012;0,063;0,01;0,023;0,44299999999999995;0,001;0,003;0,004;0,746;0,0005;0,41600000000000004;0,114;0,794;0,006;0,013000000000000001;0,063;0,01;0,011000000000000001;0,569;0,003;0,037000000000000005;5,6;52,8;0,6;11,9;0,11;2,3;23,3;4,7;55,4;0,8;11,5;0,16;2,2;25,2
4076;Э76ХФ;Р65;22,0;44,15;21,0666667;44,15;2,99082745;0,358667;0,16182;0,141101;0,14993499999999998;0,0395673;1574,0;1577,0;17,8015855;10911,0759494;114,7;1,0;26,198;0,113;0,05;0,325;0,04;0,02;0,049552;0,175;0,218;0,29;3831,0;0,002;0,47700000000000004;0,278;0,11;0,6659999999999999;0,006;0,012;0,07400000000000001;0,009000000000000001;0,021;0,451;0,002;0,003;0,003;0,757;0,0005;0,42;0,11;0,789;0,006999999999999999;0,013000000000000001;0,075;0,01;0,015;0,556;0,003;0,038;5,0;51,2;0,5;12,7;0,14;2,3;22,3;4,2;53,1;0,8;11,0;0,15;2,1;24,9
4077;Э76ХФ;Р65;20,0;42,65;14,0;42,65;2,2974238999999996;0,36775;0,1395;0,069357;0,140875;0,039191199999999995;1600,0;1579,0;14,118640099999999;11250,0;115,7;1,0;20,072;0,122;0,05;0,382;0,049;0,02;0,049081;0,191;0,10400000000000001;0,25;2625,0;0,002;0,473;0,3;0,078;0,721;0,005;0,011000000000000001;0,051;0,013000000000000001;0,018000000000000002;0,444;0,002;0,003;0,003;0,755;0,0003;0,419;0,078;0,784;0,006;0,013000000000000001;0,052000000000000005;0,013000000000000001;0,015;0,5539999999999999;0,003;0,038;4,6;54,2;0,7;13,4;0,17;2,4;23,1;5,1;56,2;0,8;11,3;0,1;2,5;22,2
4078;Э76ХАФ;Р65;18,0;43,5166667;16,8;43,3666667;2,098476;0,38506999999999997;0,137268;0,115455;0,151995;0,06782830000000001;1595,0;1569,0;15,433624499999999;11503,5714286;118,5;1,0;11,780999999999999;0,166;0,05;0,402;0,05;0,02;0,070023;0,18899999999999997;0,177;0,24600000000000002;3221,0;0,002;0,44299999999999995;0,282;0,086;0,685;0,005;0,011000000000000001;0,11;0,011000000000000001;0,016;0,436;0,002;0,003;0,003;0,713;0,0003;0,39799999999999996;0,08800000000000001;0,7829999999999999;0,005;0,017;0,156;0,012;0,013000000000000001;0,552;0,003;0,06;4,3;55,5;0,4;11,4;0,13;2,4;23,0;4,9;56,1;0,6;10,7;0,11;2,5;22,5
4079;Э76ХАФ;Р65;21,0;43,05;15,916666699999999;43,05;3,6574712999999996;0,34571;0,131688;0,100563;0,11471500000000001;0,0666513;1588,0;1585,0;19,288199399999996;12794,1361257;116,2;1,0;21,066999999999997;0,08;0,05;0,355;0,049;0,02;0,068649;0,13699999999999998;0,155;0,23600000000000002;3394,0;0,002;0,457;0,284;0,1;0,693;0,005;0,01;0,11900000000000001;0,009000000000000001;0,018000000000000002;0,45399999999999996;0,002;0,003;0,003;0,7340000000000001;0,0003;0,39799999999999996;0,10400000000000001;0,78;0,005;0,015;0,156;0,011000000000000001;0,016;0,5429999999999999;0,003;0,06;4,5;52,9;0,7;10,3;0,14;2,6;20,3;4,7;50,7;0,6;8,3;0,14;2,5;20,1
