Repository: comptech-winter-school/steel-alloying

# steel-alloying
Проект "Оптимизация процесса легирования стали" на Зимней Школе CompTech 2021

File: data_frames/evraz_data_prprocessed_Anvar.csv (part 44 of 45)
;МАРКА;ПРОФИЛЬ;t вып-обр;t обработка;t под током;t продувка;ПСН гр.;чист расход C;чист расход Cr;чист расход Mn;чист расход Si;чист расход V;температура первая;температура последняя;Ar (интенс.);эл. энергия (интенс.);произв жидкая сталь;произв количество обработок;расход газ Ar;сыпуч известь РП;сыпуч кокс пыль УСТК;сыпуч  кокс. мелочь КМ1;сыпуч  шпат плав.;ферспл CaC2;ферспл  FeV-80;ферспл  Mn5Si65Al0.5;ферспл SiMn18;ферспл  фх850А;эл. энергия;химсталь первый Al_1;химсталь первый C_1;химсталь первый Cr_1;химсталь первый Cu_1;химсталь первый Mn_1;химсталь первый Mo_1;химсталь первый N_1;химсталь первый Ni_1;химсталь первый P_1;химсталь первый S_1;химсталь первый Si_1;химсталь первый Ti_1;химсталь первый V_1;химсталь последний Al;химсталь последний C;химсталь последний Ca;химсталь последний Cr;химсталь последний Cu;химсталь последний Mn;химсталь последний Mo;химсталь последний N;химсталь последний Ni;химсталь последний P;химсталь последний S;химсталь последний Si;химсталь последний Ti;химсталь последний V;химшлак первый Al2O3_1;химшлак первый CaO_1;химшлак первый FeO_1;химшлак первый MgO_1;химшлак первый MnO_1;химшлак первый R_1;химшлак первый SiO2_1;химшлак последний Al2O3;химшлак последний CaO;химшлак последний FeO;химшлак последний MgO;химшлак последний MnO;химшлак последний R;химшлак последний SiO2
4080;Э76ХАФ;Р65;7,0;50,783333299999995;28,65;50,466666700000005;4,3505587;0,37488;0,152892;0,152254;0,12414000000000001;0,0651835;1563,0;1600,0;16,886434299999998;13886,910994799999;114,3;1,0;22,337;0,159;0,05;0,385;0,092;0,02;0,06731000000000001;0,13;0,237;0,27399999999999997;6631,0;0,002;0,418;0,266;0,08900000000000001;0,638;0,005;0,011000000000000001;0,11699999999999999;0,008;0,016;0,447;0,002;0,004;0,003;0,7390000000000001;0,0004;0,396;0,08800000000000001;0,777;0,005;0,015;0,155;0,01;0,011000000000000001;0,545;0,003;0,062;4,1;58,7;0,8;10,6;0,43;2,9;20,2;5,1;51,6;0,8;11,0;0,19;2,5;20,6
4081;Э76ХАФ;Р65;15,0;45,05;23,2333333;44,716666700000005;3,7807692000000004;0,270935;0,11773800000000001;0,08178400000000001;0,07318999999999999;0,0641438;1550,0;1593,0;12,0145149;13139,741750399999;114,2;1,0;12,692;0,081;0,05;0,266;0,06;0,02;0,066008;0,08;0,127;0,21100000000000002;5088,0;0,002;0,53;0,297;0,09;0,713;0,006;0,01;0,121;0,01;0,022000000000000002;0,491;0,003;0,003;0,003;0,723;0,0003;0,39799999999999996;0,091;0,782;0,006;0,012;0,157;0,011000000000000001;0,017;0,542;0,003;0,06;4,7;59,1;0,4;9,0;0,09;2,8;21,4;5,6;59,6;0,8;6,3;0,1;2,7;22,2
4082;Э76ХАФ;Р65;14,0;44,25;13,1;44,1;3,0;0,419865;0,13671;0,19426;0,18791;0,06515169999999999;1637,0;1598,0;18,789723300000002;11716,030534399999;114,6;1,0;21,128;0,259;0,05;0,442;0,049;0,02;0,06731000000000001;0,212;0,301;0,245;2558,0;0,002;0,418;0,27699999999999997;0,1;0,614;0,005;0,011000000000000001;0,11900000000000001;0,01;0,02;0,39799999999999996;0,001;0,003;0,004;0,7190000000000001;0,0003;0,39399999999999996;0,099;0,7829999999999999;0,006;0,015;0,152;0,011000000000000001;0,013000000000000001;0,5489999999999999;0,003;0,057999999999999996;5,0;53,3;1,2;10,7;0,19;2,2;24,3;4,9;52,5;0,8;12,7;0,14;2,1;24,7
4083;Э76ХФ;Р65;17,0;54,05;31,566666700000003;54,05;3,0;0,326405;0,179118;0,163224;0,30498000000000003;0,03893169999999999;1553,0;1618,0;17,3084181;14086,3780359;114,6;1,0;31,184;0,428;0,05;0,32;0,05;0,02;0,048756;0,408;0,24600000000000002;0,321;7411,0;0,002;0,525;0,285;0,102;0,643;0,006999999999999999;0,012;0,07200000000000001;0,006999999999999999;0,02;0,312;0,003;0,003;0,004;0,7509999999999999;0,0004;0,44;0,10400000000000001;0,7879999999999999;0,006999999999999999;0,012;0,07200000000000001;0,008;0,01;0,534;0,003;0,037000000000000005;7,1;49,7;0,6;11,4;0,14;2,2;23,1;4,5;54,7;0,8;10,6;0,16;2,2;24,8
4084;Э76ХФ;Р65;29,0;46,1;18,5833333;46,1;3,3908288;0,5023449999999999;0,146754;0,173862;0,403974;0,0399426;1595,0;1586,0;22,6118701;13089,147982100001;117,1;1,0;33,654;0,306;0,05;0,5429999999999999;0,027999999999999997;0,02;0,050022000000000004;0,5579999999999999;0,258;0,263;4054,0;0,002;0,39;0,297;0,10800000000000001;0,636;0,008;0,011000000000000001;0,071;0,009000000000000001;0,022000000000000002;0,239;0,002;0,004;0,004;0,748;0,0004;0,42100000000000004;0,109;0,782;0,008;0,013999999999999999;0,071;0,011000000000000001;0,013999999999999999;0,556;0,003;0,039;6,6;48,0;0,6;12,1;0,53;2,1;22,7;4,5;55,5;0,9;11,2;0,16;2,2;25,4
4088;Э76ХФ;Р65;37,0;41,6;18,6;41,6;4,4605332;0,43872;0,12892599999999999;0,015568;0,16609200000000002;0,0405279;1550,0;1581,0;22,5892413;13832,258064500002;119,3;1,0;31,261;0,106;0,05;0,498;0,03;0,02;0,051107;0,253;0,017;0,22699999999999998;4288,0;0,002;0,43200000000000005;0,43799999999999994;0,11900000000000001;0,779;0,009000000000000001;0,01;0,07200000000000001;0,012;0,022000000000000002;0,431;0,002;0,003;0,003;0,758;0,0003;0,43200000000000005;0,11699999999999999;0,7879999999999999;0,009000000000000001;0,013000000000000001;0,07200000000000001;0,012;0,017;0,552;0,003;0,038;5,6;54,9;0,3;11,8;0,14;2,4;22,5;7,2;52,9;0,6;9,4;0,12;2,4;22,5
4089;Э76ХФ;Р65;27,0;44,466666700000005;17,1666667;44,466666700000005;3,1167119;0,603625;0,176886;0,280333;0,243375;0,0394668;1592,0;1580,0;19,887497600000003;13005,436893200002;117,5;1,0;29,206999999999997;0,251;0,05;0,6579999999999999;0,061;0,02;0,049769;0,262;0,435;0,317;3721,0;0,002;0,29600000000000004;0,26899999999999996;0,10400000000000001;0,55;0,006;0,01;0,064;0,006999999999999999;0,033;0,37;0,001;0,002;0,004;0,748;0,0004;0,41100000000000003;0,106;0,787;0,006999999999999999;0,013999999999999999;0,066;0,009000000000000001;0,018000000000000002;0,5579999999999999;0,003;0,037000000000000005;5,3;50,6;1,0;12,3;0,12;2,3;22,3;5,5;51,3;0,9;12,1;0,17;2,3;22,6
4090;Э76ХФ;Р65;32,0;47,4833333;23,1166667;47,4833333;2,0;0,4405;0,149544;0,170659;0,186873;0,038347900000000004;1568,0;1572,0;21,1346764;12266,4744052;113,4;1,0;32,929;0,312;0,05;0,466;0,027000000000000003;0,02;0,048358;0,22;0,263;0,268;4726,0;0,002;0,429;0,28300000000000003;0,105;0,637;0,006;0,012;0,066;0,006999999999999999;0,024;0,414;0,002;0,002;0,003;0,748;0,0003;0,41100000000000003;0,10400000000000001;0,785;0,006;0,013999999999999999;0,066;0,008;0,016;0,561;0,003;0,038;5,2;49,0;0,4;15,7;0,28;2,0;24,5;5,1;52,1;0,8;13,5;0,18;2,2;24,2
4091;Э76ХФ;Р65;33,0;42,783333299999995;21,033333300000002;42,783333299999995;2,99082745;0,407415;0,14898599999999998;0,099883;0,150477;0,0392368;1571,0;1586,0;11,279670300000001;12257,6862124;115,1;1,0;15,967;0,20199999999999999;0,05;0,428;0,027000000000000003;0,02;0,049479;0,193;0,152;0,267;4297,0;0,002;0,451;0,29100000000000004;0,095;0,705;0,006;0,012;0,06;0,008;0,024;0,45;0,002;0,003;0,003;0,759;0,0003;0,418;0,095;0,787;0,006999999999999999;0,015;0,061;0,009000000000000001;0,016;0,5589999999999999;0,003;0,038;5,5;53,7;0,6;13,4;0,13;2,3;22,9;5,7;55,9;1,0;9,8;0,16;2,5;22,8
4092;Э76ХФ;Р65;37,0;46,5166667;23,4;46,5166667;3,4302926;0,38527;0,108252;0,108169;0,154635;0,0391798;1544,0;1574,0;15,1039652;12630,7692308;115,1;1,0;23,171999999999997;0,129;0,05;0,408;0,038;0,02;0,049407;0,196;0,165;0,19399999999999998;4926,0;0,002;0,475;0,324;0,124;0,703;0,006999999999999999;0,013000000000000001;0,07200000000000001;0,009000000000000001;0,023;0,445;0,002;0,003;0,003;0,754;0,0003;0,41600000000000004;0,12;0,785;0,006999999999999999;0,013999999999999999;0,07200000000000001;0,01;0,018000000000000002;0,556;0,003;0,038;5,6;54,8;1,0;13,3;0,4;2,3;23,8;4,0;52,3;0,7;10,3;0,17;2,2;23,8
4093;Э76ХФ;Р65;39,0;41,0666667;17,716666699999998;41,0666667;3,0;0,46137;0,16182;0,157797;0,21923099999999998;0,0403272;1590,0;1583,0;19,625405800000003;12933,5841957;118,4;1,0;26,865;0,314;0,05;0,49;0,036000000000000004;0,02;0,050854;0,276;0,24100000000000002;0,29;3819,0;0,002;0,413;0,281;0,128;0,6559999999999999;0,006999999999999999;0,011000000000000001;0,073;0,008;0,026000000000000002;0,405;0,001;0,003;0,004;0,7490000000000001;0,0004;0,41700000000000004;0,13;0,7909999999999999;0,008;0,013999999999999999;0,073;0,01;0,013999999999999999;0,5579999999999999;0,003;0,038;4,6;50,9;0,8;13,4;0,41;2,1;24,6;4,6;48,7;0,7;11,8;0,17;2,1;23,5
4094;Э76ХФ;Р65;36,0;43,45;22,35;43,45;2,0;0,46853;0,15066;0,164652;0,196128;0,0397816;1564,0;1573,0;19,5993031;12120,8053691;117,1;1,0;28,125;0,17;0,06;0,49200000000000005;0,036000000000000004;0,02;0,050166;0,237;0,253;0,27;4515,0;0,002;0,41600000000000004;0,289;0,122;0,642;0,009000000000000001;0,013000000000000001;0,076;0,009000000000000001;0,028999999999999998;0,41200000000000003;0,001;0,003;0,004;0,768;0,0004;0,414;0,12;0,7879999999999999;0,009000000000000001;0,015;0,076;0,009000000000000001;0,017;0,574;0,003;0,039;4,1;44,4;0,5;11,9;0,62;2,0;21,9;4,9;50,7;0,9;12,9;0,18;2,1;24,1
4095;Э76ХФ;Р65;7,0;48,4166667;19,0;48,4166667;2,99082745;0,458495;0,157914;0,187155;0,192609;0,0388641;1614,0;1576,0;23,6528055;12142,105263200001;115,3;1,0;38,173;0,376;0,05;0,486;0,031;0,02;0,049009;0,222;0,289;0,28300000000000003;3845,0;0,002;0,406;0,287;0,09300000000000001;0,619;0,006;0,012;0,067;0,006;0,034;0,41600000000000004;0,001;0,002;0,004;0,755;0,0003;0,42200000000000004;0,09300000000000001;0,787;0,006;0,013999999999999999;0,067;0,006999999999999999;0,013000000000000001;0,5660000000000001;0,003;0,037000000000000005;3,9;44,2;0,7;13,4;0,55;1,9;22,8;4,5;49,3;1,0;12,8;0,2;2,1;23,6
4096;Э76ХФ;Р65;10,0;45,0833333;17,6166667;45,0833333;2,9100203999999996;0,43918;0,1674;0,195624;0,16034400000000001;0,0396389;1597,0;1579,0;15,994919400000002;12322,421948899999;116,4;1,0;23,436999999999998;0,158;0,05;0,46;0,016;0,02;0,049986;0,168;0,304;0,3;3618,0;0,002;0,428;0,28;0,079;0,63;0,006;0,013000000000000001;0,055;0,005;0,024;0,449;0,002;0,002;0,003;0,764;0,0003;0,418;0,079;0,789;0,006;0,015;0,055999999999999994;0,006;0,017;0,5760000000000001;0,003;0,038;3,5;42,5;0,6;8,7;0,13;2,4;18,1;5,0;54,0;0,5;11,2;0,11;2,2;24,4
4097;Э76ХФ;Р65;12,0;47,283333299999995;17,75;47,283333299999995;2,7365063999999997;0,409815;0,13671;0,105459;0,105273;0,039093300000000004;1597,0;1582,0;15,0730103;11949,295774600001;115,3;1,0;23,673000000000002;0,149;0,05;0,433;0,02;0,02;0,049298;0,12;0,163;0,245;3535,0;0,002;0,44;0,299;0,102;0,693;0,006;0,012;0,064;0,006999999999999999;0,023;0,475;0,002;0,002;0,003;0,7559999999999999;0,0006;0,415;0,102;0,785;0,006;0,013000000000000001;0,064;0,008;0,017;0,5479999999999999;0,003;0,038;4,8;53,2;0,7;9,4;0,09;2,5;21,4;5,5;58,2;0,8;8,5;0,14;2,6;22,8
4098;Э76ХФ;Р65;19,0;42,8166667;20,8666667;42,8166667;2,3961424;0,422695;0,14229;0,051452;0,12651600000000002;0,0405279;1595,0;1581,0;21,756247600000002;11044,408945700001;118,6;1,0;31,051;0,166;0,05;0,45;0,040999999999999995;0,02;0,051107;0,17600000000000002;0,076;0,255;3841,0;0,002;0,45;0,302;0,11599999999999999;0,7440000000000001;0,006999999999999999;0,012;0,066;0,009000000000000001;0,027000000000000003;0,461;0,002;0,003;0,004;0,76;0,0004;0,419;0,11699999999999999;0,789;0,006999999999999999;0,013999999999999999;0,067;0,01;0,016;0,555;0,003;0,038;4,9;56,7;0,5;11,8;0,13;2,4;24,0;4,0;48,9;0,6;9,9;0,12;2,2;22,5
4100;Э76ХФ;Р65;19,0;42,8666667;25,35;42,8666667;2,99082745;0,383245;0,11773800000000001;0,125162;0,109992;0,0390362;1551,0;1592,0;15,981648499999999;12731,3609467;114,4;1,0;22,836;0,085;0,05;0,40299999999999997;0,079;0,02;0,049226;0,11800000000000001;0,19399999999999998;0,21100000000000002;5379,0;0,002;0,465;0,318;0,132;0,6829999999999999;0,006999999999999999;0,013999999999999999;0,081;0,006999999999999999;0,028999999999999998;0,483;0,002;0,003;0,004;0,768;0,0004;0,419;0,13;0,794;0,006999999999999999;0,015;0,081;0,008;0,019;0,568;0,003;0,037000000000000005;4,3;60,8;0,4;12,0;0,09;2,8;21,7;4,6;59,3;0,7;6,6;0,07;2,8;21,2
4102;Э76ХФ;Р65;19,0;42,6833333;26,233333299999998;42,6833333;4,3090482;0,38049;0,08928;0,02077;0,063069;0,0382908;1574,0;1628,0;14,486067000000002;13183,227445999999;113,0;1,0;20,534000000000002;0,073;0,05;0,409;0,036000000000000004;0,02;0,048286;0,08900000000000001;0,03;0,16;5764,0;0,002;0,483;0,34299999999999997;0,109;0,779;0,006;0,013999999999999999;0,067;0,006999999999999999;0,023;0,516;0,002;0,003;0,004;0,755;0,0003;0,42;0,107;0,802;0,006;0,015;0,067;0,006999999999999999;0,012;0,56;0,003;0,038;4,7;62,5;0,4;9,8;0,09;2,8;22,7;4,9;62,1;0,5;7,9;0,09;2,8;22,5
4103;Э76ХФ;Р65;19,0;51,3666667;21,466666699999998;51,3666667;2,99082745;0,43268500000000004;0,144522;0,125642;0,125616;0,039925199999999994;1597,0;1593,0;11,5444425;12161,180124200002;118,4;1,0;18,609;0,075;0,05;0,459;0,038999999999999986;0,02;0,050347;0,142;0,19399999999999998;0,259;4351,0;0,002;0,439;0,301;0,10800000000000001;0,687;0,006;0,01;0,067;0,006999999999999999;0,022000000000000002;0,46799999999999997;0,002;0,003;0,004;0,772;0,0004;0,42200000000000004;0,111;0,7909999999999999;0,006;0,013000000000000001;0,068;0,008;0,013999999999999999;0,5429999999999999;0,003;0,037000000000000005;4,4;57,1;0,4;8,6;0,08;2,8;20,5;4,0;53,5;0,6;9,5;0,16;2,1;26,1
4104;Э76ХФ;Р65;35,0;43,05;21,1333333;43,05;3,6006711000000005;0,4138495;0,132246;0,15486;0,136737;0,0397816;1560,0;1591,0;16,2260521;12724,921135600001;117,2;1,0;20,242;0,023;0,05;0,426;0,05;0,02;0,050166;0,147;0,24;0,237;4482,0;0,003;0,465;0,307;0,111;0,665;0,006999999999999999;0,012;0,071;0,006999999999999999;0,025;0,47200000000000003;0,002;0,003;0,004;0,774;0,0008;0,419;0,111;0,794;0,008;0,013999999999999999;0,071;0,008;0,017;0,579;0,003;0,038;4,4;61,7;0,7;8,0;0,1;2,7;23,0;5,3;58,7;0,9;5,6;0,15;2,3;25,2
4107;Э76ХФ;Р65;54,0;40,466666700000005;15,7;40,466666700000005;2,99082745;0,41282399999999997;0,112158;0,14244;0,141129;0,0390809;1581,0;1571,0;12,3381749;12699,3630573;115,0;1,0;16,187;0,09699999999999999;0,05;0,42700000000000005;0,038;0,02;0,0489;0,159;0,22;0,201;3323,0;0,002;0,457;0,319;0,131;0,665;0,009000000000000001;0,01;0,077;0,009000000000000001;0,025;0,452;0,002;0,002;0,003;0,752;0,0003;0,40700000000000003;0,131;0,782;0,009000000000000001;0,013999999999999999;0,078;0,01;0,017;0,568;0,003;0,037000000000000005;4,7;55,3;0,4;9,7;0,15;2,5;22,1;5,2;57,1;0,7;8,5;0,12;2,3;24,7
4108;Э76ХФ;Р65;46,0;45,9833333;20,75;45,9833333;3,4634638999999994;0,403435;0,13336199999999998;0,151722;0,157194;0,0400639;1562,0;1578,0;12,2911782;12798,072289200001;117,8;1,0;17,532;0,013000000000000001;0,05;0,424;0,069;0,02;0,05013;0,18;0,23399999999999999;0,239;4426,0;0,002;0,466;0,3;0,13;0,66;0,006999999999999999;0,009000000000000001;0,07200000000000001;0,008;0,02;0,44799999999999995;0,003;0,003;0,005;0,777;0,0003;0,41600000000000004;0,129;0,789;0,008;0,012;0,07200000000000001;0,009000000000000001;0,017;0,574;0,004;0,038;4,9;60,4;0,6;7,0;0,11;2,6;23,3;6,1;57,7;0,6;5,4;0,08;2,7;21,5
4111;Э76ХФ;Р65;45,0;39,8833333;14,05;39,8833333;2,99082745;0,395615;0,107136;0,125343;0,17718299999999998;0,0398329;1592,0;1579,0;14,2578354;14716,0142349;115,5;1,0;18,955;0,017;0,05;0,37799999999999995;0,061;0,02;0,049841;0,222;0,191;0,192;3446,0;0,002;0,508;0,332;0,11;0,6829999999999999;0,006999999999999999;0,012;0,07400000000000001;0,01;0,022000000000000002;0,43200000000000005;0,002;0,003;0,004;0,7609999999999999;0,0003;0,419;0,11;0,7809999999999999;0,006999999999999999;0,013000000000000001;0,07400000000000001;0,011000000000000001;0,012;0,56;0,003;0,037000000000000005;4,9;55,6;0,8;10,2;0,12;2,5;22,7;4,0;49,0;0,6;7,9;0,11;2,6;18,6
4112;Э76ХФ;Р65;46,0;41,3166667;15,85;40,35;3,5997001;0,438695;0,122202;0,142807;0,173508;0,0398042;1554,0;1580,0;9,420025099999998;13211,3564669;118,0;1,0;12,492;0,053;0,05;0,47;0,049;0,02;0,049805;0,209;0,21899999999999997;0,21899999999999997;3490,0;0,002;0,43200000000000005;0,317;0,11599999999999999;0,67;0,006999999999999999;0,012;0,07200000000000001;0,009000000000000001;0,024;0,435;0,002;0,003;0,003;0,767;0,0003;0,418;0,11599999999999999;0,79;0,006999999999999999;0,013000000000000001;0,07200000000000001;0,01;0,018000000000000002;0,57;0,003;0,038;4,3;49,5;0,3;8,4;0,09;2,4;20,6;5,5;56,9;0,8;6,6;0,12;2,4;23,3
4113;Э76ХФ;Р65;51,0;41,466666700000005;16,8166667;41,466666700000005;2,99082745;0,434725;0,167958;0,20692;0,196638;0,0396883;1582,0;1573,0;15,54519;12469,7720515;117,7;1,0;21,366;0,062;0,05;0,45399999999999996;0,038;0,02;0,04966;0,218;0,32;0,301;3495,0;0,002;0,43700000000000006;0,27899999999999997;0,10099999999999999;0,609;0,006;0,01;0,063;0,006999999999999999;0,025;0,41100000000000003;0,002;0,002;0,003;0,743;0,0003;0,41600000000000004;0,10300000000000001;0,79;0,006;0,013999999999999999;0,065;0,008;0,017;0,561;0,003;0,036000000000000004;4,7;56,1;0,8;9,7;0,13;2,3;24,3;4,5;56,5;0,3;12,2;0,14;2,3;25,4
4114;Э76ХФ;Р65;55,0;40,2;14,383333300000002;39,7;3,0;0,3903255;0,13838399999999998;0,078614;0,147774;0,039196800000000004;1585,0;1577,0;14,111696499999999;12564,5422943;114,8;1,0;18,6;0,063;0,05;0,385;0,065;0,02;0,049045;0,196;0,11800000000000001;0,248;3012,0;0,002;0,495;0,304;0,1;0,718;0,006;0,01;0,065;0,011000000000000001;0,02;0,46;0,002;0,003;0,004;0,769;0,0002;0,415;0,099;0,777;0,006;0,012;0,066;0,011000000000000001;0,013000000000000001;0,578;0,003;0,037000000000000005;4,7;57,1;0,3;10,0;0,12;2,4;23,7;4,5;52,4;0,7;6,2;0,11;2,4;22,0
4116;Э76ХФ;Р65;43,0;40,8166667;18,9;40,8166667;2,0;0,38188;0,15066;0,130747;0,189618;0,038618900000000005;1569,0;1571,0;15,426786400000001;12225,3968254;114,4;1,0;20,989;0,151;0,05;0,395;0,05;0,02;0,048322;0,239;0,199;0,27;3851,0;0,002;0,46799999999999997;0,287;0,111;0,667;0,006999999999999999;0,01;0,071;0,008;0,015;0,415;0,002;0,003;0,003;0,7490000000000001;0,0003;0,41700000000000004;0,11;0,784;0,006999999999999999;0,013000000000000001;0,071;0,008;0,013999999999999999;0,563;0,003;0,038;4,7;53,7;0,4;10,5;0,17;2,2;24,4;4,4;55,1;0,7;8,4;0,15;2,2;25,0
4117;Э76ХФ;Р65;39,0;41,45;19,033333300000002;41,45;2,99082745;0,4202;0,17186400000000002;0,138436;0,174264;0,0399776;1566,0;1576,0;15,1917973;12600,0;117,4;1,0;20,99;0,111;0,05;0,43799999999999994;0,049;0,02;0,050022000000000004;0,212;0,212;0,308;3997,0;0,002;0,447;0,27699999999999997;0,113;0,6659999999999999;0,006;0,011000000000000001;0,067;0,008;0,023;0,42;0,001;0,002;0,004;0,76;0,0005;0,418;0,114;0,787;0,006;0,013000000000000001;0,068;0,01;0,018000000000000002;0,57;0,003;0,038;4,3;54,5;0,4;12,4;0,23;2,2;24,6;4,9;58,8;0,2;10,2;0,08;2,3;25,1
4118;Э76ХФ;Р65;40,0;41,9;20,6;41,9;3,0;0,419525;0,155682;0,169433;0,18199200000000001;0,0396883;1569,0;1577,0;14,6813842;12666,990291299999;116,2;1,0;20,505;0,21;0,05;0,439;0,077;0,02;0,04966;0,21100000000000002;0,261;0,27899999999999997;4349,0;0,002;0,46799999999999997;0,29;0,11800000000000001;0,631;0,008;0,011000000000000001;0,077;0,009000000000000001;0,025;0,415;0,001;0,003;0,003;0,764;0,0004;0,419;0,11900000000000001;0,7879999999999999;0,008;0,013999999999999999;0,077;0,011000000000000001;0,016;0,562;0,003;0,039;4,6;54,5;0,3;13,4;0,27;2,2;25,2;4,6;51,4;0,4;10,0;0,13;2,2;22,9
4119;Э76ХФ;Р65;7,0;47,1;33,6166667;47,1;3,8554492999999996;0,43661000000000005;0,181908;0,198824;0,178311;0,038878699999999995;1568,0;1619,0;15,096815300000001;13268,418443200002;113,5;1,0;23,701999999999998;0,23199999999999998;0,05;0,45399999999999996;0,048;0,02;0,048647;0,193;0,308;0,326;7434,0;0,002;0,425;0,262;0,10800000000000001;0,602;0,006;0,011000000000000001;0,07200000000000001;0,006;0,025;0,41;0,001;0,002;0,004;0,738;0,0005;0,418;0,106;0,7859999999999999;0,006;0,013000000000000001;0,07200000000000001;0,006999999999999999;0,016;0,574;0,004;0,038;4,6;55,2;0,5;12,3;0,24;2,2;25,5;4,4;49,5;0,3;5,2;0,1;2,4;20,2
4120;Э76ХФ;Р65;11,0;47,7;16,6;47,7;3,0;0,45275;0,157356;0,162997;0,217698;0,0390809;1617,0;1590,0;17,4987421;12715,6626506;114,1;1,0;27,823;0,261;0,05;0,48;0,05;0,02;0,0489;0,26899999999999996;0,249;0,282;3518,0;0,002;0,44799999999999995;0,285;0,10099999999999999;0,6409999999999999;0,006999999999999999;0,011000000000000001;0,065;0,008;0,021;0,405;0,001;0,002;0,003;0,757;0,0004;0,419;0,10400000000000001;0,7929999999999999;0,006999999999999999;0,013999999999999999;0,066;0,009000000000000001;0,011000000000000001;0,5710000000000001;0,003;0,038;4,5;53,1;0,8;13,0;0,26;2,1;25,3;4,7;52,4;0,5;11,0;0,15;2,2;23,6
4121;Э76ХФ;Р65;21,0;43,05;19,6333333;43,05;2,0;0,38005;0,136152;0,090541;0,147768;0,0385902;1592,0;1589,0;14,092844699999999;11958,2342954;113,8;1,0;20,188;0,128;0,05;0,397;0,05;0,02;0,048286;0,191;0,13699999999999998;0,244;3913,0;0,001;0,46399999999999997;0,304;0,109;0,701;0,008;0,01;0,07200000000000001;0,009000000000000001;0,021;0,439;0,002;0,003;0,003;0,741;0,0004;0,42100000000000004;0,106;0,789;0,008;0,012;0,071;0,009000000000000001;0,015;0,57;0,003;0,039;4,7;56,8;0,4;13,4;0,14;2,3;24,2;5,3;59,1;0,7;8,8;0,08;2,5;23,2
4122;Э76ХФ;Р65;19,0;50,45;21,0666667;50,45;2,99082745;0,439755;0,14229;0,13105999999999998;0,179373;0,0408159;1599,0;1581,0;11,815062300000001;12748,1012658;120,0;1,0;19,741;0,134;0,05;0,46799999999999997;0,05;0,02;0,051071;0,223;0,2;0,255;4476,0;0,002;0,447;0,303;0,102;0,6679999999999999;0,008;0,01;0,07400000000000001;0,009000000000000001;0,02;0,425;0,002;0,003;0,003;0,765;0,0004;0,42100000000000004;0,105;0,775;0,008;0,012;0,075;0,011000000000000001;0,013999999999999999;0,5589999999999999;0,003;0,038;3,6;49,2;0,4;10,2;0,11;2,3;21,1;4,3;52,8;0,4;10,2;0,09;2,3;22,7
4123;Э76ХФ;Р65;29,0;45,5;25,533333300000002;45,5;2,99082745;0,4463;0,162936;0,23831;0,196725;0,039602;1554,0;1574,0;10,7907028;12560,0522193;117,0;1,0;16,249000000000002;0,187;0,05;0,46799999999999997;0,044000000000000004;0,02;0,049552;0,205;0,37;0,292;5345,0;0,002;0,424;0,285;0,133;0,584;0,009000000000000001;0,01;0,079;0,006;0,024;0,409;0,001;0,002;0,003;0,76;0,0005;0,42;0,131;0,7859999999999999;0,009000000000000001;0,012;0,078;0,006999999999999999;0,016;0,5710000000000001;0,003;0,037000000000000005;4,5;52,2;0,5;12,3;0,16;2,1;24,6;4,7;55,9;1,0;9,4;0,1;2,3;24,4
4124;Э76ХФ;Р65;23,0;42,033333299999995;17,7;42,033333299999995;2,99082745;0,4415;0,149544;0,20166900000000001;0,16875;0,040555400000000005;1590,0;1577,0;12,2964422;12718,644067799998;114,4;1,0;16,993;0,23399999999999999;0,05;0,466;0,048;0,02;0,050745;0,177;0,313;0,268;3752,0;0,002;0,429;0,29;0,10800000000000001;0,611;0,006999999999999999;0,011000000000000001;0,07;0,006999999999999999;0,022000000000000002;0,431;0,001;0,002;0,003;0,757;0,0003;0,418;0,109;0,7909999999999999;0,006999999999999999;0,013000000000000001;0,07;0,008;0,017;0,574;0,003;0,039;4,5;54,8;0,7;10,7;0,13;2,2;24,7;4,5;59,5;0,4;7,4;0,09;2,3;26,0
4125;Э76ХФ;Р65;29,0;40,8333333;21,7;40,8333333;2,99082745;0,429805;0,178002;0,18041300000000002;0,130728;0,039336300000000005;1551,0;1576,0;13,994449;12663,59447;115,8;1,0;19,048;0,095;0,05;0,447;0,05;0,02;0,04919;0,127;0,281;0,319;4580,0;0,002;0,435;0,27399999999999997;0,09300000000000001;0,632;0,005;0,009000000000000001;0,06;0,005;0,017;0,457;0,002;0,002;0,004;0,754;0,0004;0,423;0,092;0,7929999999999999;0,006;0,011000000000000001;0,061;0,006;0,016;0,585;0,004;0,038;4,0;57,4;0,2;10,5;0,14;2,3;24,6;4,0;58,9;0,2;11,2;0,14;2,2;26,2
4126;Э76ХФ;Р65;30,0;48,0666667;27,516666700000002;48,0666667;3,9629068999999997;0,47466;0,17744400000000002;0,16862;0,17596199999999998;0,0398851;1552,0;1592,0;20,648629800000002;13527,8013325;117,8;1,0;32,86;0,073;0,05;0,503;0,049;0,02;0,049732;0,20199999999999999;0,26;0,318;6204,0;0,002;0,408;0,276;0,122;0,648;0,006999999999999999;0,009000000000000001;0,069;0,008;0,022000000000000002;0,42700000000000005;0,001;0,003;0,003;0,75;0,0003;0,423;0,12300000000000001;0,7879999999999999;0,008;0,013000000000000001;0,07;0,01;0,019;0,561;0,003;0,038;4,4;57,0;0,3;11,4;0,2;2,2;25,4;5,9;46,9;0,4;11,2;0,06;2,3;20,6
4127;Э76ХФ;Р65;35,0;44,283333299999995;19,8666667;44,283333299999995;2,99082745;0,49937;0,18414;0,17519;0,18548399999999998;0,0389572;1579,0;1570,0;14,7636986;12618,1208054;118,5;1,0;21,555;0,245;0,05;0,532;0,049;0,02;0,048575;0,214;0,27;0,33;4178,0;0,002;0,415;0,26899999999999996;0,10300000000000001;0,627;0,009000000000000001;0,01;0,076;0,006999999999999999;0,022000000000000002;0,40700000000000003;0,001;0,002;0,003;0,767;0,0005;0,414;0,10300000000000001;0,782;0,009000000000000001;0,013000000000000001;0,077;0,008;0,018000000000000002;0,564;0,003;0,036000000000000004;5,0;52,3;0,6;14,7;0,43;2,1;24,9;3,9;57,1;0,7;10,3;0,17;2,2;26,5
4128;Э76ХФ;Р65;38,0;41,45;20,2;41,45;3,6656627;0,49408;0,151776;0,163116;0,160272;0,0398851;1556,0;1569,0;12,8460796;14114,851485100002;117,2;1,0;17,749000000000002;0,159;0,05;0,532;0,049;0,02;0,049732;0,18;0,252;0,272;4752,0;0,002;0,402;0,292;0,126;0,638;0,009000000000000001;0,01;0,08800000000000001;0,008;0,026000000000000002;0,424;0,001;0,002;0,003;0,764;0,0005;0,41600000000000004;0,125;0,784;0,009000000000000001;0,013000000000000001;0,08900000000000001;0,01;0,02;0,5720000000000001;0,003;0,039;4,2;53,7;0,5;11,7;0,36;2,1;25,1;4,6;57,0;0,3;8,3;0,11;2,2;26,1
4129;Э76ХФ;Р65;26,0;43,1333333;18,35;43,1333333;3,5101288999999998;0,431875;0,151309;0,165668;0,161607;0,0386668;1595,0;1575,0;24,6018547;13392,9155313;113,7;1,0;35,372;0,47100000000000003;0,05;0,455;0,087;0,02;0,048213;0,18100000000000002;0,256;0,273;4096,0;0,002;0,43;0,28800000000000003;0,10099999999999999;0,629;0,008;0,011000000000000001;0,078;0,006999999999999999;0,032;0,43;0,001;0,002;0,004;0,747;0,0004;0,419;0,102;0,777;0,009000000000000001;0,013000000000000001;0,078;0,008;0,008;0,555;0,003;0,038;4,2;54,9;0,5;9,9;0,11;2,1;25,9;4,8;59,0;0,8;6,1;0,16;2,3;26,0
4130;Э76ХФ;Р65;16,0;46,5666667;16,716666699999998;46,5666667;3,0;0,495605;0,170877;0,163276;0,16548;0,0403206;1600,0;1580,0;19,396707199999998;12641,2761715;117,5;1,0;30,108;0,21100000000000002;0,05;0,53;0,035;0,02;0,050275;0,188;0,252;0,309;3522,0;0,002;0,41700000000000004;0,278;0,099;0,644;0,006;0,011000000000000001;0,077;0,006999999999999999;0,024;0,42100000000000004;0,001;0,002;0,003;0,769;0,0003;0,418;0,098;0,785;0,006;0,013000000000000001;0,077;0,008;0,016;0,56;0,003;0,038;4,2;51,8;0,5;11,3;0,24;2,1;25,1;4,4;48,0;0,6;7,7;0,08;2,1;22,8
4131;Э76ХФ;Р65;22,0;49,4;21,8666667;49,4;2,4142615000000003;0,5004149999999999;0,17308900000000002;0,22792199999999999;0,185526;0,0397407;1591,0;1569,0;15,048789800000002;10750,6097561;117,2;1,0;24,006999999999998;0,16;0,05;0,5329999999999999;0,025;0,02;0,049552;0,192;0,354;0,313;3918,0;0,002;0,414;0,273;0,11199999999999999;0,596;0,006999999999999999;0,01;0,07200000000000001;0,006999999999999999;0,024;0,41700000000000004;0,001;0,002;0,003;0,774;0,0003;0,419;0,111;0,792;0,008;0,012;0,07200000000000001;0,008;0,018000000000000002;0,5589999999999999;0,003;0,037000000000000005;4,4;52,6;0,5;12,0;0,1;2,2;23,9;4,5;54,5;0,4;14,0;0,12;2,2;25,3
4132;Э76ХФ;Р65;27,0;51,5833333;31,7166667;51,5833333;2,99082745;0,429465;0,144333;0,096858;0,169488;0,040842699999999996;1580,0;1574,0;15,7170141;6891,6447714000005;119,9;1,0;25,968000000000004;0,154;0,05;0,456;0,053;0,02;0,050926;0,222;0,146;0,261;3643,0;0,002;0,43799999999999994;0,298;0,114;0,71;0,008;0,009000000000000001;0,075;0,011000000000000001;0,024;0,441;0,002;0,003;0,004;0,769;0,0003;0,41700000000000004;0,114;0,79;0,008;0,012;0,07400000000000001;0,012;0,015;0,564;0,003;0,038;4,5;55,0;0,4;11,3;0,1;2,3;23,4;3,9;55,1;1,0;7,2;0,1;2,1;25,9
4133;Э76ХФ;Р65;34,0;41,5833333;19,75;41,5833333;3,0;0,45586000000000004;0,162582;0,150496;0,158154;0,0404072;1565,0;1579,0;15,7613384;13051,1392405;119,2;1,0;21,72;0,153;0,05;0,483;0,052000000000000005;0,02;0,050383;0,182;0,23199999999999998;0,294;4296,0;0,002;0,41700000000000004;0,289;0,10800000000000001;0,6559999999999999;0,008;0,011000000000000001;0,086;0,008;0,023;0,435;0,001;0,002;0,003;0,758;0,0003;0,42;0,107;0,778;0,008;0,013999999999999999;0,087;0,009000000000000001;0,017;0,565;0,003;0,037000000000000005;4,6;52,8;0,2;9,9;0,1;2,4;22,2;5,7;60,4;0,4;7,5;0,06;2,6;23,4
4134;Э76ХФ;Р65;31,0;45,3333333;15,933333300000001;45,3333333;2,5736664;0,43381000000000003;0,148204;0,137416;0,14106300000000002;0,039043800000000004;1597,0;1578,0;19,4068736;13379,4979079;115,0;1,0;29,175;0,16;0,05;0,45899999999999996;0,06;0,02;0,048683;0,161;0,212;0,268;3553,0;0,002;0,43799999999999994;0,294;0,14;0,67;0,008;0,012;0,079;0,008;0,023;0,45899999999999996;0,002;0,002;0,004;0,753;0,0003;0,419;0,139;0,787;0,008;0,013999999999999999;0,079;0,009000000000000001;0,012;0,562;0,003;0,037000000000000005;4,5;52,2;0,3;8,7;0,12;2,4;21,9;4,2;51,7;0,6;8,2;0,11;2,2;23,7
4135;Э76ХФ;Р65;33,0;48,25;22,3833333;48,25;2,0;0,45968000000000003;0,16037;0,179474;0,16146300000000002;0,0395955;1565,0;1570,0;17,316683899999997;12172,449739399999;116,0;1,0;27,851;0,16;0,05;0,48700000000000004;0,047;0,03;0,049371;0,175;0,278;0,29;4541,0;0,002;0,42700000000000005;0,285;0,128;0,636;0,008;0,012;0,078;0,006999999999999999;0,025;0,452;0,002;0,002;0,003;0,759;0,0003;0,419;0,129;0,7909999999999999;0,009000000000000001;0,015;0,079;0,008;0,013999999999999999;0,5660000000000001;0,003;0,038;4,3;53,0;0,5;10,0;0,16;2,2;24,3;4,1;59,4;0,3;8,6;0,1;2,3;26,0
4136;Э76ХФ;Р65;10,0;45,1666667;22,6666667;45,1666667;3,4053628;0,4144;0,12497799999999999;0,097777;0,138102;0,0391889;1568,0;1581,0;16,234282500000003;12412,0588235;115,3;1,0;23,914;0,064;0,05;0,441;0,08800000000000001;0,02;0,048864;0,17300000000000001;0,149;0,226;4689,0;0,002;0,451;0,315;0,122;0,711;0,009000000000000001;0,011000000000000001;0,084;0,009000000000000001;0,025;0,462;0,002;0,002;0,003;0,763;0,0003;0,42200000000000004;0,12300000000000001;0,7959999999999999;0,009000000000000001;0,013999999999999999;0,084;0,01;0,016;0,5720000000000001;0,003;0,037000000000000005;4,5;58,8;0,3;11,8;0,1;2,5;23,6;5,5;55,4;0,4;7,1;0,07;2,5;22,1
4137;Э76ХФ;Р65;12,0;46,5666667;25,4833333;46,5666667;4,275594;0,396115;0,126637;0,12554200000000001;0,12236099999999998;0,0395955;1586,0;1628,0;15,340273999999999;13950,29431;115,4;1,0;23,33;0,042;0,05;0,41700000000000004;0,027999999999999997;0,02;0,049371;0,13699999999999998;0,19399999999999998;0,22899999999999998;5925,0;0,002;0,485;0,309;0,122;0,693;0,009000000000000001;0,011000000000000001;0,086;0,008;0,02;0,47200000000000003;0,002;0,002;0,004;0,76;0,0004;0,418;0,12300000000000001;0,804;0,009000000000000001;0,013000000000000001;0,086;0,009000000000000001;0,013999999999999999;0,5760000000000001;0,004;0,039;4,4;60,7;0,2;10,2;0,09;2,7;22,6;5,0;53,9;1,0;4,8;0,1;2,5;21,8
4139;Э76ХФ;Р65;20,0;53,4333333;19,45;53,4333333;2,99082745;0,41335500000000003;0,133273;0,07548200000000001;0,12755999999999998;0,039769599999999995;1596,0;1597,0;14,371366199999999;12925,4498715;115,9;1,0;25,596999999999998;0,085;0,05;0,439;0,057999999999999996;0,02;0,049588;0,166;0,114;0,24100000000000002;4190,0;0,002;0,46299999999999997;0,303;0,1;0,721;0,006999999999999999;0,011000000000000001;0,07200000000000001;0,01;0,023;0,45299999999999996;0,002;0,003;0,004;0,765;0,0003;0,415;0,099;0,7879999999999999;0,006999999999999999;0,012;0,07200000000000001;0,011000000000000001;0,013999999999999999;0,5589999999999999;0,003;0,038;4,9;58,2;0,5;8,9;0,09;2,5;22,9;5,1;55,7;0,5;5,2;0,07;2,6;21,5
4141;Э76ХФ;Р65;40,0;41,9166667;17,8166667;41,9166667;3,0;0,459755;0,146545;0,146898;0,163638;0,040030199999999995;1590,0;1578,0;15,667171300000001;11907,951356399999;116,9;1,0;21,846999999999998;0,064;0,05;0,491;0,062;0,02;0,049913;0,192;0,226;0,265;3536,0;0,002;0,41600000000000004;0,294;0,113;0,657;0,006999999999999999;0,011000000000000001;0,077;0,008;0,022000000000000002;0,435;0,001;0,002;0,003;0,759;0,0004;0,418;0,113;0,789;0,006999999999999999;0,013999999999999999;0,077;0,009000000000000001;0,013000000000000001;0,5579999999999999;0,003;0,038;4,4;55,0;0,8;12,0;0,42;2,4;23,1;4,3;48,4;0,4;12,2;0,15;2,1;23,5
4142;Э76ХФ;Р65;37,0;45,9;19,5666667;45,9;2,9201115;0,4252;0,15373399999999998;0,146045;0,156306;0,0405523;1579,0;1572,0;14,604878;12419,0800681;118,8;1,0;21,956;0,151;0,05;0,447;0,065;0,02;0,050564;0,18100000000000002;0,225;0,278;4050,0;0,002;0,452;0,29;0,125;0,665;0,006999999999999999;0,01;0,07;0,008;0,023;0,444;0,002;0,002;0,003;0,754;0,0004;0,418;0,124;0,79;0,006999999999999999;0,013000000000000001;0,07;0,008;0,015;0,562;0,003;0,038;4,3;48,3;0,3;8,9;0,11;2,4;20,0;5,0;53,4;0,5;6,0;0,09;2,5;21,6
4144;Э76ХФ;Р65;38,0;44,45;17,4166667;44,45;2,7902438999999997;0,413425;0,13106099999999998;0,113935;0,13278299999999998;0,0386668;1577,0;1574,0;12,454218199999998;12084,9760766;113,5;1,0;18,453;0,134;0,05;0,43799999999999994;0,05;0,02;0,048213;0,158;0,175;0,237;3508,0;0,002;0,461;0,307;0,11599999999999999;0,6829999999999999;0,006999999999999999;0,011000000000000001;0,07200000000000001;0,008;0,023;0,456;0,002;0,002;0,003;0,7859999999999999;0,0017;0,418;0,115;0,782;0,006999999999999999;0,013000000000000001;0,07200000000000001;0,009000000000000001;0,017;0,5529999999999999;0,003;0,037000000000000005;3,9;51,7;1,0;9,5;0,15;2,4;21,6;5,0;59,4;0,6;7,5;0,09;2,4;24,4
4145;Э76ХФ;Р65;34,0;46,3333333;15,666666699999999;46,3333333;1,9586206999999998;0,440725;0,156499;0,1806;0,157248;0,03849280000000001;1612,0;1575,0;12,9671351;10953,1914894;115,7;1,0;19,991;0,187;0,151;0,377;0,05;0,02;0,047996;0,168;0,28;0,28300000000000003;2860,0;0,002;0,43799999999999994;0,28300000000000003;0,124;0,634;0,008;0,01;0,084;0,008;0,024;0,433;0,001;0,002;0,003;0,764;0,0003;0,418;0,12300000000000001;0,7859999999999999;0,008;0,013000000000000001;0,084;0,009000000000000001;0,018000000000000002;0,556;0,003;0,036000000000000004;4,7;54,1;0,5;12,7;0,34;2,2;25,0;4,9;52,9;0,3;11,6;0,13;2,1;25,4
4146;Э76ХФ;Р65;39,0;44,9833333;19,0666667;44,9833333;3,6395402000000003;0,41208500000000003;0,137697;0,090414;0,123201;0,0393702;1562,0;1571,0;14,412004399999999;13031,118881100001;115,9;1,0;21,61;0,12;0,05;0,436;0,087;0,02;0,049443;0,153;0,138;0,249;4141,0;0,002;0,436;0,299;0,11;0,7070000000000001;0,006;0,009000000000000001;0,065;0,009000000000000001;0,025;0,46;0,002;0,002;0,003;0,757;0,0003;0,41700000000000004;0,111;0,792;0,006;0,011000000000000001;0,065;0,01;0,016;0,568;0,004;0,038;4,0;50,5;0,4;9,4;0,16;2,5;20,3;4,5;59,1;0,4;8,3;0,09;2,6;23,0
4147;Э76ХФ;Р65;48,0;42,1666667;21,25;42,1666667;4,414567400000001;0,45138500000000004;0,162029;0,190548;0,154125;0,0396161;1540,0;1569,0;11,2162055;13877,6470588;116,5;1,0;15,765;0,256;0,05;0,47600000000000003;0,037000000000000005;0,02;0,049769;0,159;0,29600000000000004;0,293;4915,0;0,002;0,424;0,28;0,114;0,625;0,006999999999999999;0,011000000000000001;0,07400000000000001;0,006999999999999999;0,027000000000000003;0,441;0,001;0,002;0,003;0,759;0,0005;0,413;0,11199999999999999;0,7879999999999999;0,006999999999999999;0,013000000000000001;0,07400000000000001;0,008;0,015;0,57;0,003;0,037000000000000005;4,4;51,5;1,0;14,1;0,2;2,1;25,0;4,7;57,0;0,9;6,0;0,16;2,2;26,1
4148;Э76ХФ;Р65;5,0;34,3333333;23,1166667;34,3333333;3,6399561;0,10552;0,126084;0,064294;0,090321;0,0384643;1553,0;1602,0;9,1808738;13086,661860100001;113,0;1,0;10,507;0,257;0,03;0,078;0,061;0,01;0,048322000000000004;0,113;0,098;0,228;5042,0;0,002;0,457;0,311;0,125;0,7170000000000001;0,006999999999999999;0,009000000000000001;0,076;0,012;0,025;0,467;0,002;0,002;0,004;0,754;0,0004;0,41700000000000004;0,12300000000000001;0,7809999999999999;0,006999999999999999;0,012;0,077;0,013000000000000001;0,016;0,5479999999999999;0,003;0,038;3,5;60,5;2,4;13,8;1,5;3,2;18,8;4,1;55,7;0,9;9,0;0,15;2,1;26,1
4149;Э76ХФ;Р65;37,0;45,0;25,0;45,0;3,9327247000000005;0,44142;0,155946;0,18687;0,157005;0,0370809;1555,0;1567,0;7,0046667000000005;10444,8;116,8;1,0;10,507;0,171;0,05;0,465;0,046;0,02;0,046584;0,165;0,29;0,282;4352,0;0,002;0,385;0,289;0,127;0,634;0,006999999999999999;0,009000000000000001;0,08;0,009000000000000001;0,027999999999999997;0,452;0,002;0,002;0,003;0,762;0,0003;0,41700000000000004;0,126;0,79;0,006999999999999999;0,012;0,08;0,01;0,015;0,5579999999999999;0,003;0,037000000000000005;5,3;55,1;0,8;10,3;0,37;2,5;21,6;5,1;53,3;0,4;10,8;0,12;2,2;24,1
4150;Э76ХФ;Р65;44,0;43,0;26,0;43,0;3,9677024;0,410495;0,137697;0,11694;0,12843;0,0389148;1548,0;1570,0;7,3304651;10615,3846154;114,8;1,0;10,507;0,086;0,05;0,433;0,049;0,02;0,048888;0,15;0,18;0,249;4600,0;0,002;0,44;0,298;0,11;0,68;0,006999999999999999;0,009000000000000001;0,075;0,01;0,022000000000000002;0,444;0,002;0,002;0,004;0,753;0,0003;0,418;0,11;0,785;0,006999999999999999;0,011000000000000001;0,075;0,01;0,013000000000000001;0,551;0,003;0,037000000000000005;4,7;53,4;0,4;11,5;0,23;2,2;24,7;4,5;53,6;0,5;12,9;0,35;2,1;25,2
4151;Э76ХФ;Р65;46,0;55,95;39,3666667;55,95;3,7744286;0,31344;0,161476;0,13311099999999998;0,103101;0,038493;1504,0;1561,0;11,772494;8042,8450466;171,4;1,0;21,923000000000002;0,166;0,05;0,308;0,075;0,02;0,048358;0,10400000000000001;0,207;0,292;5277,0;0,002;0,452;0,294;0,12300000000000001;0,6709999999999999;0,006999999999999999;0,01;0,073;0,008;0,025;0,47100000000000003;0,002;0,002;0,003;0,787;0,0003;0,428;0,12300000000000001;0,7809999999999999;0,006999999999999999;0,012;0,07400000000000001;0,009000000000000001;0,018000000000000002;0,565;0,004;0,036000000000000004;4,6;58,0;0,9;9,3;0,12;2,5;23,4;5,1;57,1;0,5;9,1;0,19;2,3;24,9
4152;Э76ХФ;Р65;59,0;41,4166667;21,65;41,4166667;3,7353243999999997;0,40961000000000003;0,144886;0,130746;0,12828599999999998;0,0400189;1524,0;1578,0;12,006301800000001;13327,482679;117,0;1,0;16,512;0,138;0,05;0,43;0,174;0,02;0,050275;0,14400000000000002;0,20199999999999999;0,262;4809,0;0,002;0,43799999999999994;0,302;0,139;0,675;0,009000000000000001;0,01;0,08;0,01;0,026000000000000002;0,457;0,002;0,002;0,003;0,767;0,0005;0,42100000000000004;0,14;0,789;0,009000000000000001;0,011000000000000001;0,081;0,011000000000000001;0,015;0,5539999999999999;0,004;0,037000000000000005;4,9;50,7;0,7;10,1;0,24;2,2;23,5;4,1;54,0;0,6;9,1;0,25;2,0;26,4
4153;Э76ХФ;Р65;52,0;42,05;18,1833333;42,05;3,6926407;0,43463500000000005;0,10562300000000001;0,19104100000000002;0,149739;0,0384643;1568,0;1575,0;15,158308499999999;13773,0522456;113,3;1,0;21,209;0,166;0,05;0,466;0,114;0,02;0,048322000000000004;0,152;0,297;0,191;4174,0;0,001;0,41700000000000004;0,33399999999999996;0,122;0,619;0,009000000000000001;0,01;0,077;0,006999999999999999;0,035;0,446;0,001;0,003;0,003;0,758;0,0006;0,40399999999999997;0,11900000000000001;0,7879999999999999;0,008;0,012;0,075;0,009000000000000001;0,022000000000000002;0,5479999999999999;0,003;0,037000000000000005;4,1;50,7;0,6;7,1;0,25;2,4;20,7;4,7;54,8;0,5;9,9;0,14;2,3;23,7
4154;Э76ХФ;Р65;53,0;41,1666667;23,7666667;40,8333333;3,0;0,44351;0,12497799999999999;0,20213499999999998;0,14305199999999998;0,0397594;1524,0;1565,0;10,2639291;13884,992987399999;117,0;1,0;13,192;0,254;0,16899999999999998;0,37;0,077;0,02;0,049949;0,13699999999999998;0,315;0,226;5500,0;0,002;0,447;0,315;0,121;0,616;0,008;0,01;0,079;0,006999999999999999;0,028999999999999998;0,442;0,002;0,002;0,003;0,76;0,0005;0,419;0,121;0,782;0,008;0,013000000000000001;0,079;0,006999999999999999;0,016;0,5579999999999999;0,004;0,036000000000000004;4,3;48,2;0,3;9,3;0,1;2,2;22,1;4,8;53,6;0,5;5,1;0,06;2,6;20,5
4155;Э90ХАФ;Р65;43,0;42,3833333;26,15;42,05;4,5470532;0,55575;0,14378;0,172004;0,122646;0,0922581;1562,0;1604,0;12,4982754;14071,892925400001;113,7;1,0;13,085;0,207;0,05;0,609;0,083;0,02;0,101635;0,11800000000000001;0,268;0,26;6133,0;0,002;0,428;0,171;0,128;0,645;0,006999999999999999;0,01;0,075;0,006999999999999999;0,023;0,429;0,002;0,002;0,003;0,83;0,0002;0,29;0,125;0,799;0,006999999999999999;0,013999999999999999;0,075;0,009000000000000001;0,013000000000000001;0,5479999999999999;0,003;0,084;4,3;51,8;0,4;8,8;0,13;2,4;21,4;4,5;47,6;0,5;6,6;0,09;2,5;19,2
4156;Э90ХАФ;Р65;46,0;47,0166667;20,216666699999998;46,55;3,6205689;0,5867600000000001;0,139356;0,175349;0,12936;0,0949818;1575,0;1587,0;12,1483549;13892,497938999999;116,6;1,0;10,154;0,173;0,05;0,648;0,083;0,02;0,104275;0,127;0,273;0,252;4681,0;0,002;0,433;0,179;0,12;0,6409999999999999;0,006;0,01;0,066;0,008;0,024;0,43;0,001;0,002;0,004;0,847;0,0003;0,297;0,12;0,8;0,006999999999999999;0,017;0,066;0,01;0,012;0,541;0,003;0,086;4,7;56,4;0,4;11,5;0,22;2,4;23,2;4,3;46,0;0,4;6,0;0,1;2,1;22,8
4157;Э90ХАФ;Р65;52,0;42,9833333;19,4833333;42,8333333;3,0403507;0,61287;0,141568;0,197678;0,181875;0,09577260000000001;1601,0;1589,0;18,5205734;12638,494439700002;117,8;1,0;12,203;0,24600000000000002;0,05;0,679;0,05;0,02;0,10546900000000001;0,19899999999999998;0,306;0,256;4104,0;0,002;0,40399999999999997;0,183;0,125;0,63;0,008;0,009000000000000001;0,078;0,01;0,027000000000000003;0,39299999999999996;0,001;0,002;0,003;0,847;0,0004;0,301;0,12300000000000001;0,795;0,008;0,018000000000000002;0,078;0,011000000000000001;0,013999999999999999;0,5429999999999999;0,003;0,08199999999999999;4,1;52,9;0,7;13,1;0,22;2,1;25,7;4,0;54,7;0,6;8,5;0,16;2,1;27,1
4158;Э90ХАФ;Р65;35,0;59,7666667;32,0833333;59,6166667;3,6659184000000002;0,5230199999999999;0,129402;0,180133;0,12161400000000001;0,0922537;1557,0;1597,0;13,7367217;12814,1298701;112,9;1,0;9,009;0,159;0,05;0,5710000000000001;0,073;0,02;0,100948;0,113;0,281;0,23399999999999999;6852,0;0,002;0,447;0,188;0,11599999999999999;0,645;0,009000000000000001;0,01;0,07400000000000001;0,008;0,026000000000000002;0,445;0,002;0,002;0,004;0,845;0,0004;0,301;0,11699999999999999;0,8059999999999999;0,01;0,019;0,07400000000000001;0,01;0,016;0,541;0,003;0,084;5,5;54,1;0,9;24,1;0,14;2,9;18,5;6,3;53,1;1,0;21,8;0,11;2,7;19,6
4159;Э90ХАФ;Р65;47,0;47,9333333;25,966666699999998;47,7666667;3,6328464;0,505495;0,098987;0,10584500000000001;0,073785;0,0902434;1543,0;1585,0;13,661679399999999;13207,7021823;111,5;1,0;14,914000000000001;0,13699999999999998;0,05;0,5579999999999999;0,05;0,02;0,099284;0,07;0,165;0,179;5716,0;0,002;0,452;0,209;0,13;0,7;0,006;0,009000000000000001;0,068;0,011000000000000001;0,024;0,479;0,002;0,002;0,003;0,84;0,0003;0,295;0,126;0,8059999999999999;0,006;0,013999999999999999;0,067;0,012;0,015;0,5479999999999999;0,003;0,086;5,4;58,0;0,5;16,1;0,1;2,7;21,8;4,7;59,7;0,4;9,6;0,09;2,6;23,2
